Repository: workbydevansh/bis-standards-recommendation-engine

# BIS Standards Recommendation Engine

Submission-ready prototype for the Bureau of Indian Standards x Sigma Squad AI Hackathon.

The system converts a product description into the top 3-5 relevant BIS standards from **SP 21: Summaries of Indian Standards for Building Materials**. It is deterministic, offline, and designed around the required judging contract.

## Judge Command

```bash
python inference.py --input hidden_private_dataset.json --output team_results.json
```

The output JSON contains:

- `id`
- `retrieved_standards`
- `latency_seconds`

When the input contains `expected_standards`, the field is copied into the output so the provided `eval_script.py` can be run locally.

## Quick Start

```bash
python -m pip install -r requirements.txt
python src/build_index.py
python inference.py --input data/public/public_test_set.json --output data/public/team_results.json
python eval_script.py --results data/public/team_results.json
```

## Local Demo

The demo UI is a React app served by the Python backend.

```bash
cd frontend
npm install
npm run build
cd ..
python app.py
```

Open `http://127.0.0.1:8000` and enter a product description.

For frontend-only development, run the Python backend in one terminal and Vite in another:

```bash
python app.py
cd frontend
npm run dev
```

## Architecture

```text
data/raw/dataset.pdf
        |
        v
src/build_index.py
        |
        v
data/index/standards.json
        |
        v
src/retriever.py  ->  inference.py / app.py / frontend
```

## Retrieval Strategy

The retriever combines:

- BM25-style lexical scoring over standard IDs, titles, scopes, and summaries.
- Field boosts for exact standard IDs, standard numbers, product phrases, grade numbers, and title coverage.
- Deterministic reranking that only returns standard IDs parsed from the official PDF index.

This avoids hallucinated standards and keeps latency well below the 5 second target on normal hardware.

## Repository Structure

```text
src/
  build_index.py
  retriever.py
data/
  raw/dataset.pdf
  index/standards.json
  public/public_test_set.json
  public/sample_output.json
  public/team_results.json
inference.py
eval_script.py
app.py
frontend/
  src/
  dist/
  package.json
  package-lock.json
requirements.txt
presentation.pdf
```

## Dataset

The official dataset is the BIS SP 21 PDF provided by the organizers:

`data/raw/dataset.pdf`

The generated searchable index is:

`data/index/standards.json`

File: data/index/standards.json (part 1 of 52)
{
  "source": "D:/Hackathons/Bureau of Indian Standards x Sigma Squad AI Hackathon/data/raw/dataset.pdf",
  "standard_count": 574,
  "standards": [
    {
      "standard_id": "IS 383: 1970",
      "title": "COARSE AND FINE AGGREGATES FROM NATURAL SOURCES FOR CONCRETE",
      "scope": "Requirements for aggregates, crushed or uncrushed, derived from natural sources for use in the production of structural concrete including mass concrete works.",
      "pages": [
        17,
        18,
        19
      ],
      "text": "SUMMARY OF IS 383 : 1970 COARSE AND FINE AGGREGATES FROM NATURAL SOURCES FOR CONCRETE (Second Revision) 1. Scope \u2014 Requirements for aggregates, crushed or uncrushed, derived from natural sources for use in the production of structural concrete including mass concrete works. 2. Requirements 2.1 Aggregates shall consist of naturally occurring stones, gravel and sand, and shall be hard, strong, dense, durable, clear and free from veins, adherent coating and injurious amounts of disintegrated pieces and deleterious substances. 2.2 Deleterious Materials \u2014 Aggregates shall not contain harmful materials, such as pyrites, laminated material, alkali, seashells, and organic impurities and those which may attack the reinforcement, in excess of the limits given in Table 1 of the standard. Aggargates shall not be chemically reactive with alkalis of cement. 2.3 Aggregate crushing value shall not exceed 30 percent for concrete for wearing surfaces (such as runways and roads) and 45 percent for other concrete. 2.4 Aggregate impact value (alternative to 2.3) shall not exceed 30 percent by weight for concrere for wearing surface and 45 percent by weight for other concrete. 2.5 Aggregate abrasion value shall not exceed 30 percent for concrete for wearing surfaces and 50 percent for other concrete. 2.6 Soundness (for concrete liable to be exposed to frost action) \u2014 Coarse and fine aggregates shall pass a sodium or magnesium sulphate accelerated soundness test specified in IS : 2386 (Part V) 1963, for concrete liable to be exposed to the action of frost. 3. Size and Grading 3.1 Single\u2013Sized and Graded Coarse Aggregates\u2013 Shall be supplied in normal sizes given in the following table: IS Sieve Percentage Passing for Single-Sized Percentage Passing for Graded Designation Aggregate of Nominal Size Aggregate of Nominal Size 63 mm 40 mm 20 mm 16 mm 12.5 mm 10 mm 40 mm 20 mm 16 mm 12.5 mm 80 mm 100 - - - - - 100 - - - 63 mm 85 to 100 100 - - - - - - - - 40 mm 0 to 30 85 to 100 100 - - - 95 to 100 100 - - 20 mm 0 to 5 0 to 20 85 to 100 100 - - 30 to 70 95 to 100 100 100 16 mm - - - 85 to 100 100 - - - 90 to 100 - 12.5 mm - - - - 85 to 100 100 - - - 90 to 100 10 mm 0 to 5 0 to 5 0 to 20 0 to 30 0 to 45 85 to 100 10 to 35 25 to 55 30 to 70 40 to 85 4.75 mm - - 0 to 5 0 to 5 0 to 10 0 to 20 0 to 5 o to 10 0 to 10 0 to 10 2.36 mm - - - - - 0 to 5 - - - - 1.6 SP 21 : 2005 3.2 Coarse Aggregates for Mass Concrete \u2013 Shall be in sizes specified in the following table. Class and Size IS Sieve Designation Percentage Passing Very large, 160-80 mm 160 mm 90-100 80 mm 0-10 Large, 80-40 mm 80 mm 90-100 40 mm 0-10 Medium, 40-20 mm 40 mm 90-100 20 mm 0-10 Small, 20-4.75 mm 20 mm 90-100 4.75 mm 0-10 2.36 mm 0-2 3.3 Fine Aggregates \u2013 Grading in zones I to IV shall be within the follwoing limits: IS Sieve Percentage Passing for Designation Grading Grading Grading Grading Zone I Zone II Zone III Zone IV 10 mm 100 100 100 100 4.75 mm 90-100 90-100 90-100 95-100 2.36 mm 60-95 75-100 85-100 95-100 1.18 mm 30-70 55-90 75-100 90-100 600 micron 15-34 35-59 60-79 80-100 300 micron 5-20 8-30 12-40 15-50 150 micron 0-10 0-10 0-10 0-15 3.4 All-in Aggregates \u2013 When available, grading shall be according to the following table: IS Sieve Designation Percentage Passing for All in Aggregate of Nominal Size 40 mm 20 mm 80 mm 100 \u2014 40 mm 95-100 10 20 mm 45-75 95-100 4.75 mm 25-45 30-50 600 micron 8-30 10-35 150 micron 0-6 0-6 Note 1 \u2014 For methods of tests, refer to all parts of IS : 2386 Methods of test for aggregates for concrete: Note 2 \u2014 Description and physical characteristics of aggregates for concrete is given in Appendix C of the standard. For detailed information, refer to IS 383:1970 Specification for coarse and fine aggregates from natural sources for concrete (second revision). 1.7 SP 21 : 2005 Note \u2014 For methods of tests, refer to IS 2386 Methods of test for aggregates for concrete Part 1:1963 Particle size and shape; Part 2 : 1963 Estimation of deleterious materials and organic impurities. For detailed information, refer to IS 2116:1980 Specification for sand for masonry mortars (first revision). 1. Scope \u2014 Requirements of naturally occurring sands, crushed stone sands and crushed gravel sands used in mortars for construction of masonry. 2. Requirements 2.1 General \u2014 The sand shall be hard, durable, clean and free from adherent coatings and organic matter and shall not contain the amount of clay, silt and fine dust more than specified in 2.3 (a). 2.2 Deleterious Material \u2014 The sand shall not contain any harmful impurities such as iron pyrites, alkalis, salts, coal or other organic impurities, mica, shale or similar laminated materials, soft fragments, sea shells in such form or in such quantities as to affect adversely the hardening, strength or durability of the mortar. 2.3 Limits of Deleterious Material \u2014 The maximum quantities of clay, fine silt, fine dust and organic impurities in the sand shall not exceed the following limits: a) Clay, fine silt and fine dust 1) In natural sand or crushed gravel sand Not more than 5 percent by mass 2) In crushed stone sand Not more than 5 percent by mass b) Organic impurities. Colour of the liquid shall be lighter than that indicated by the standard solution. 2.4. Grading (a) The particle size grading of sand for use in mortars shall be within the limits as specified below: IS Sieve Designation Percentage Passing by Mass 4.75 mm 100 2.36 mm 90 to 100 1.18 mm 70 to 100 600 micron 40 to 100 300 micron 5 to 70 150 micron 0 to 15 (b) V arious sizes of particle of which the sand is composed shall be uniformally distributed throughout the mass."
    },
    {
      "standard_id": "IS 2116: 1980",
      "title": "SAND FOR MASONRY MORTARS",
      "scope": "",
      "pages": [
        19,
        20,
        205,
        206
      ],
      "text": "SUMMARY OF IS 2116 : 1980 SAND FOR MASONRY MORTARS (First Revison) 1.8 SP 21 : 2005 SUMMARY OF IS 2116 : 1980 SAND FOR MASONRY MORTARS (First Revision) 8.8 SP 21 : 2005"
    },
    {
      "standard_id": "IS 9142: 1979",
      "title": "ARTIFICIAL LIGHTWEIGHT AGGREGATES FOR CONCRETE MASONRY UNITS",
      "scope": "Requirements of artificial lightweight aggregates, such as foamed blast furnace slag, bloated clay aggregate, sintered fly ash aggregate and cinder aggregate intended for use in concrete masonry units in which prime consideration is lightness in mass.",
      "pages": [
        20,
        21,
        22
      ],
      "text": "SUMMARY OF IS 9142 : 1979 ARTIFICIAL LIGHTWEIGHT AGGREGATES FOR CONCRETE MASONRY UNITS 1. Scope \u2014 Requirements of artificial lightweight aggregates, such as foamed blast furnace slag, bloated clay aggregate, sintered fly ash aggregate and cinder aggregate intended for use in concrete masonry units in which prime consideration is lightness in mass. 2. Requirements 2.1 Grading \u2014 The grading of the aggregate, that is, its particle size distribution as obtained by sieve analy- sis shall be as given in Table 1. 2.2 Bulk Density \u2014 The dry loose bulk density of combined aggregate shall not exceed 1100 kg/m 3. 2.3 Uniformity of Mass \u2014 The bulk density of succes- sive supplies of lightweight aggregate shall not differ by more than 10 percent from that of the sample submitted for acceptance tests. 2.4 Deleterious Substances 2.4.1 Organic Impurities \u2014 Lightweight aggregates, upon being subjected to the test for organic impurities, that produce a colour darker than the standard colour shall be rejected, unless it can be demonstrated that the discolouration is due to small quantities of materials not harmful to the concrete 2.4.2 Clay Lumps \u2014 Shall not exceed 2 percent by dry mass. 2.4.3 Loss on Ignition \u2014 Loss on ignition of aggre- gates except cinder aggregates shall not exceed 4 per- cent by dry mass. For cinder aggregates, loss on igni- tion shall be as specified in IS 2686:1977* . 2.5 Concrete Making Properties 2.5.1 Drying Shrinkage \u2014 Shall not exceed 0.10 percent. 2.5.2 Sulphate Content \u2014 Shall not be more than one percent when expressed as sulphuric anhydride (SO 3) by mass. TABLE 1 GRADING REQUIREMENTS FOR LIGHTWEIGHT COMBINED AGGREGATES FOR CONCRETE MASONRY UNITS Sl No. Size Percentages (By Mass) Passing IS Sieves Designations 20 12.5 10 4.75 2.36 1.18 300 mm mm mm mm mm mm microns (1) (2) (3) (4) (5) (6) (7) (8) (9) i) Fine aggregate \u2014 \u2014 100 85-100 \u2014 40-80 10-35 (4.75 to 0 mm) ii) Coarse aggregate (12.5 to 4.75 mm) 100 90-100 40-80 0-20 0-10 \u2014 \u2014 (10 to 2.36 mm) \u2014 100 80-100 5-40 0-20 \u2014 \u2014 iii) Combined fine and \u2014 100 90-100 65-90 35-65 \u2014 10-25 coarse aggregate (10 mm to 0 ) *Cinder as fine aggregates for use in lime concrete (first revision) 1.9 SP 21 : 2005 Note \u2014 For methods of tests refer to IS 2185 (Part 2):1983 Concrete masonry units Part 2 Hollow and solid light weight concrete blocks ( first revision), IS 2386:1963 Methods of tests for aggregates for concrete, (Part 1) Particle size and shape, (Part 2) Organic Estimation of deleterious materials and organic impurities, Part 3 Specific gravity, density, voids, absorption and bulking, (IS 2686:1977 Cinder aggrerate for use in lime concrete, and IS 4032:1985 Method of chemical analysis of hydraulic cement ( first revision ). For detailed information, refer to IS 9142:1979 Specification for artificial lightweight aggregates for concrete masonry units. 1.10 SP 21 : 2005"
    },
    {
      "standard_id": "IS 269: 1989",
      "title": "ORDINARY PORTLAND CEMENT, 33 GRADE",
      "scope": "Covers the manufacture and chemical and physical requirements of 33 grade ordinary Portland cement.",
      "pages": [
        22,
        23
      ],
      "text": "SUMMARY OF IS 269 : 1989 ORDINARY PORTLAND CEMENT, 33 GRADE (Fourth Revision) 1. Scope \u2014 Covers the manufacture and chemical and physical requirements of 33 grade ordinary Portland cement. 2. Chemical Requirements \u2014 When tested in accordance with the methods given in IS 4032 : 1985, 33 grade ordinary Portland cement shall comply with the chemical requirements given in Table 1. 3. Physical Requirements 3.1 Fineness \u2014 Specific surface of cement shall not be less than 225 m2 /kg. 3.2 Soundness \u2014 Unaerated expansion shall be not more than 10 mm by 'Le Chatelier' method and 0.8 percent by autoclave test; if it fails, aerated sample shall not show more of than 5 mm and 0.6 percent when tested by 'Le Chatelier' method and autoclave method respectively. 3.3 Setting Time \u2014 The setting time of the cements, when tested by the vicat apparatus shall conform to the following requirements: a) Initial setting time Not less than in minutes 30; and b) Final setting time Not more than in minutes 600. 3.4 Compressive Strength \u2014 The average of at least three mortar cubes (area of face 50 cm 2) composed of one part of cement, three parts of standard sand by mass and P 4 3.0+\uf8eb \uf8ed\uf8ec \uf8f6 \uf8f8\uf8f7 percent (of combined mass of cement plus sand) water and prepared, stored and tested shall be as follows: a) 72 plus minus 1 hour : not less than 16 MPa, b) 168 2 hours : not less than 22 MPa, and c) 672 4 hours : not less than 33 MPa. 4. Delivery \u2014 Packed in specified bags of 50 kg, 25 kg, 10 kg,5 kg, 2 kg or 1 kg net or in bulk with tolerances specified in the standard. TABLE 1 CHEMICAL REQUIREMENTS FOR 33 GRADE ORDINARY PORTLAND CEMENT Sl. No. Characteristics Requirement (1) (2) (3) i) Ratio of percentage of lime to percentage of Not greater than 1.02 and not silica, alumina and iron oxide, when calculated less than 0.66 by the formula ii) Ratio of percentage of alumina to that of iron oxide Not less than 0.66 iii) Insoluble residue, percent by mass (a)In case no flyash, silica fume, rice, husk ash and metakaoline is added - not more than 5.0 (b) In case of addition of and / or silica fume and/or rice husk ash and /or metakoline - Not more than 5.0 iv) Magnesia, percent by mass Not more than 6.0 percent v) Total sulphur content calculated as Not more than 2.5 and 3.0 when tri-calcium sulphuric anhydride (SO 3)percent by mass aluminate percent by mass is 5 or less and greater than 5 respectively vi) Total loss on igni tion Not more than 5 percent Note \u2014 For method of tests, refer to relevant parts of IS 4031 Methods of physical test for hydraulic cement; and IS: 4032-1985 Methods of chemical analysis of hydraulic cement ( first revision) . For detailed information, refer to IS 269:1989 Specification for ordinary portland cement, 33 grade (fourth revision). plus minus plus minus 3 22 3 2 3 0.7 2.8 1.2 0.65 CaO SO SiO Al O Fe O \u2212 ++ 1.11 SP 21 : 2005"
    },
    {
      "standard_id": "IS 455: 1989",
      "title": "PORTLAND SLAG CEMENT",
      "scope": "Covers the manufacture and chemical and physical requirements for Portland slag cement.",
      "pages": [
        23,
        24
      ],
      "text": "SUMMARY OF IS 455 : 1989 PORTLAND SLAG CEMENT (Fourth Revison) Note \u2014 For methods of tests, refer to relevant parts of IS 4031 Methods of physical tests for hydraulic cement and IS 4032:1985 Chemical analysis of hydraulic cement ( first revision ) For detailed information, refer to IS 455:1989. Specification for portland slag cement (fourth revision). 3.2 Soundness \u2014 Expansion of unaerated sample (i) not more than 10 mm by 'Le Chateliers' method (ii) not more than 0.8 percent by autoclave method 3.3 Setting Time \u2013 a) Initial setting time Not less than 30 minutes b) Final setting time Not more than 600 minutes 3.4 Compressive Strength a) 72 plus minus 1 h Not less than 16 MPa b) 168 2 h Not less than 22 MPa c) 672 4 h Not less than 33 MPa 4. Delivery \u2014 Packed in specified bags of 50 kgs or 25 kgs net or in builk with tolerances specified in the standard. 1. Scope\u2014 Covers the manufacture and chemical and physical requirements for Portland slag cement. 2. Chemical Requirement Percent, Max Magnesium oxide (MgO) 8.0 Sulphur trioxide (SO 3) 3.0 Sulphide sulphur (S) 1.5 Loss on ignition 5.0 Insoluble residue 4.0 Notes1 \u2014Total chloride content in cement shall not exceed 0.05 percent by mass for cement used in prestressed concrete structures and long span reinforced concrete structures. (Method of test for determination of chloride content in cement is given in IS 12423:1988.)* Notes 2 . Granulated slag conforming to IS 12089:1987 \u2020 has been found suitable for the manufacture of Portland slag cement. 3. Physical Requirements 3.1 Fineness \u2014 Specific surface , not less than 225 m2/kg. * Method for colorimetric analysis of hydraulic cement. \u2020 Granulated slag for manufacture of Portland slag Cement. plus minus plus minus 1.12 SP 21 : 2005"
    },
    {
      "standard_id": "IS 1489 (Part 1): 1991",
      "title": "PORTLAND POZZOLANA CEMENT PART 1 FLY ASH BASED",
      "scope": "Covers the manufacture, physical and chemical requirements of Portland pozzolana cement using only fly ash pozzolana.",
      "pages": [
        24,
        25
      ],
      "text": "SUMMARY OF IS 1489 (PART1) : 1991 PORTLAND POZZOLANA CEMENT PART 1 FLY ASH BASED (Third Revision) 1. Scope \u2014 Covers the manufacture, physical and chemical requirements of Portland pozzolana cement using only fly ash pozzolana. 2. Raw Materials 2.1 Pozzolana 2.1.1 Fly ash used in the manufacture of Portland - pozzolana cement shall conform to IS 3812 : 1981*. 2.1.2 Fineness and average compressive strength in lime reactivity of fly ash shall not be less than 320 m2/kg and 4.0 MPa respectively. 2.1.3 Average compresive strength in lime reactivity of fly ash shall not be less than 4.0 MPa. 2.1.4 Fly ash content shall be between 15 to 35 percent by mass of portland pozzolana cement. 2.2 Portland Cement Clinker/Portland Cement-shall conform to IS 269:1989\u2020. 3. Chemical Requirements \u2014 See Table 1. 4. Physical Requirements 4.1 Fineness \u2014 Specific surface shall be not less than 300 m2/kg. 4.2 Soundness \u2014 Expansion of unaerated sample\u2014 i) Not more than 10 mm by 'Le Chateliers' method. ii) Not more than 0.8 percent by Autoclave method. 4.3 Setting Time \u2014 Initial setting time 30 min, Min Final setting 600 min, Max 4.4 Compressive Strength \u2014 a) At 72 1h 16 MPa, Min b) At 168 2h 22 MPa, Min c) At 672 4h 33 MPa, Min 5. Delivery \u2014 Packed in specified bags of 50 kg or 25 kg net or in bulk with tolerances specified in the standard. TABLE 1 CHEMICAL REQUIREMENTS OF PORTLAND POZZOLANA CEMENT SI No. Characteristic Requirement (1) (2) (3) i) Loss on ignition, percent by mass, Max 5.0 ii) Magnesia (MgO), percent by mass, Max 6.0 iii) Sulphuric anhydride (SO 3), percent by mass, Max 3.0 iv) Insoluble material, percent by mass, Max Note \u2014 For methods of tests, refer to IS 1727:1967 Methods of test for pozzolanic material ( first revision ), relevant part of IS 4031 Method of physical tests for hydraulic cement and IS 4032:1985 Methods of chemical analysis of hydrolic cement ( first revision ) For detailed information , refer to IS 1489 (Part 1) 1991 Specification for portland pozzolana cement Part 1 :1991 Fly ash based (third revision). * Flyash for use as pozzolana and admixture (first revision) \u2020 Ordinary portland cement, 33 Grade ( fourth revision ). where x is the declared percentage of flyash in the given Portland pozzolana cement. 100 ) 100 ( 0 . 4xx \u2212+ plus minus plus minus plus minus 1.13 SP 21 : 2005"
    },
    {
      "standard_id": "IS 1489 (Part 2): 1991",
      "title": "PORTLAND POZZOLANA CEMENT PART 2 CALCINED CLAY BASED",
      "scope": "Manufacture, Physical and Chemical requriements of Portland- pozzolana cement manufactured by using calcined clay pozzolana or a mixture of calcined clay and fly ash pozzolana.",
      "pages": [
        25,
        26
      ],
      "text": "SUMMARY OF IS 1489 (PART 2) :1991 PORTLAND POZZOLANA CEMENT PART 2 CALCINED CLAY BASED (Third Revision) TABLE 1 CHEMICAL REQUIREMENTS OF PORTLAND- POZZOLANA CEMENT SI No. Characteristic Requirement (1) (2) (3) i) Loss on ignition, percent by mass, Max 5.0 ii) Magnesia (MGO), percent by mass, Max 6.0 iii) Sulphuric anhydrid (SO 3),percent by mass, Max 3.0 iv) Insoluble material, percent by mass, Max 100 )100(0.4 xx \u2212+ where x is the declared percenttage of pozzolana in the given Portland pozzolana cement 3. Chemical Requirement \u2014 See TABLE 1. 4 Physical requirements 4.1 Fineness Specific surface of Portland pozzolana cement shall be not less than 300 m 2/kg. 4.2 Soundness \u2014 Expansion of unaerated sample. (i) Not more than 10 mm by \u2018Le Chatelier\u2019 Method. (ii) Not more than 0.8 percent by Autoclave method. 4.3 Setting time\u2014 Initial setting time 30 min, Min. Final setting time 600 min, Min. 4.4 Compressive stength a) At 72 plus minus 1h 16 MPa , Min b) At 168 2h 22 MPa , Min c) At 672 4 h 33 MPa , Min 5 Delivery Packed in specified bags of 50 kgs or 25, kgs net or in bulk with toerances specified in the standard. 1. Scope \u2014 Manufacture, Physical and Chemical requriements of Portland- pozzolana cement manufactured by using calcined clay pozzolana or a mixture of calcined clay and fly ash pozzolana. 2. Raw Materials 2.1 Pozzolana 2.1.1 Pozzolana used shall be either calcined clay pozzolana conforming to IS 1344: 1981*. or a mixture of calcined clay pozzolana conforming to IS 1344: 1981 and fly ash conforming to IS 3812 : 1981 \u2020 . 2.1.2 Fineness and average compressive strength in lime reactivity of pozzolana shall not be less than 320 m 2/kg and 4.0 MPa respectively. 2.1.3 Average compressive strength in lime reactivity of pozzolana shall not be less than 4.0 MPa. 2.2 Portland cement clinker-shall confirm to IS 269:1989\u2021 Note \u2014 For methods of tests, refer to relevant parts of IS 1727:1967 Methods of test of pozzolanic material ( first revision ), IS 4031\u2014 Method of physical tests of hydraulic cement and IS 4032: 1985 Methods of Chemical analysis of hydraulic cement (first revision ) For detailed information, refer to IS 1489(Part 2):1991 Specification for Portland pozzolana cement Part 2 calcined clay based (third revision). * Calcined clay pozzolana (second revision). \u2020 Fly ash for use as pozzolana and admiscture ( first revision ). \u2021 Ordinary portland cement 33 Grade ( fourth revision ). plus minus plus minus 1.14 SP 21 : 2005 1. Scope \u2014 Requirements for masonry cement to be used for all general purposes where mortars for masonry are required. Masonry cement is, however, not intended for use in structural concrete, for flooring and foundation work or for reinforced and prestressed concrete works."
    },
    {
      "standard_id": "IS 3466: 1988",
      "title": "MASONRY CEMENT",
      "scope": "Manufacture of high alumina cement (HAC) and specific requirements for its use as a structural building material in the colder regions of our country (continuously 18\u00b0C and below). Its use as a refractory cement is not covered.",
      "pages": [
        26,
        27
      ],
      "text": "SUMMARY OF IS 3466 : 1988 MASONRY CEMENT (Second Revision) 2. Physical Requirements \u2014 See TABLE 1. 3. Delivery \u2014 Packed in specified bags of 50 kg or 25 kg net or in bulk with tolerance as given in the standard. TABLE 1 PHYSICAL REQUIREMENTS Sl NO. Characteristic Requirements i) Fineness\u2014 Residue on 45-micron IS Sieve, Max percent (by wet sieving) 1 5 ii) Setting Time ( by Vicat Apparatus )\u2014 a) Initial, Min 90 min b) Final, Max 24 h iii) Soundness: a) Le- Chatelier Max 10 mm b) Autoclave expansion, Max 1 percent iv) Compressive Strength\u2014Average compressive strength of not less than 3 mortar cubes of 50 mm size, composed of 1 part masonry cement and 3 parts standard stand by volume, Min 7 days 2.5 MPa 28 days 5 MPa v) Air Content\u2014Air content of mortar composed of 1 part masonry coement and 6 percent 3 parts standard sand, by volume vi) Water Retention\u2014 Flow after suction of mortar composed of 1 part cement 60 percent of and 3 parts standard sand by volume, Min original flow Note \u2014 For methods of tests, refer to relevant parts of IS 4031. Methods of physical tests for hydraulic cement. For detailed information, refer to IS 3466:1988 Specification for Masonry Cement (second revision). 1.15 SP 21 : 2005 1. Scope \u2014 Manufacture of high alumina cement (HAC) and specific requirements for its use as a structural building material in the colder regions of our country (continuously 18\u00b0C and below). Its use as a refractory cement is not covered. NOTE \u2014 HAC mainly a refractory cement, but in some cold regions it may find use as a structural material due to high early strength development. Following restrictions shall be followed for its use in concrete\u2014 a) Shall not be used in locations where ambient temperature exceeds 180C. b) Accelerators like calcium chloride shall not be used. c) Steam curing or elevated temperature of curing shall be avoided. d) Shall not be mixed with other types of cement. 2. Requirements 2.1. Total Alumina Content (Al2O3) \u2014 Not less than 32 percent"
    },
    {
      "standard_id": "IS 6452: 1989",
      "title": "HIGH ALUMINA CEMENT FOR STRUCTURAL USE",
      "scope": "Requirements for composition, manufacture and testing of supersulphated cement (SSC).",
      "pages": [
        27,
        28
      ],
      "text": "SUMMARY OF IS 6452 : 1989 HIGH ALUMINA CEMENT FOR STRUCTURAL USE (First Revision) 2.2 Fineness \u2014 Specific surface not less than 225 m2/kg 2.3 Soundness \u2014 Expansion not more than 5 mm (quantity of mixing water shall be 22 percent of cement by mass). 2.4 Setting Time \u2014 Initial not less than 30 minutes and final not more than 10 hours. 2.5 Compressive Strength of Cement Mortar Cubes 1:3 (1 cement: 3 Standard Sand ) by Weight: a) At 24 hours not less than 30 MPa 30 minutes b) At 72 1 hours not less than 35 MPa 3. Delivery \u2014 Packed in specified bags of 50 kg or 25 kg net or in bulk with tolerances as given in the standard. Note \u2014 For methods of tests, refer to relevant parts of IS 4031 : Methods of physical tests for hydraulic cement and IS 4032 :1985 Method of chemical analysis of hydraulic cement ( first revision ) For detailed information, refer to IS 6452:1989 Specification for High alumina cement for structural use (first revision). plus minus plus minus 1.16 SP 21 : 2005 1. Scope \u2014Requirements for composition, manufacture and testing of supersulphated cement (SSC). 2. Application \u2014Supersulphated cement has been successfully used in a variety of aggressive conditions, for example, for marine works, mass concrete jobs to resist the attack by aggressive water, reinforced concrete pipes in ground water, concrete construction in sulphate bearing soils, and in chemical works under conditions involving exposure to high concentrations of sulphates or weak solutions of mineral acids. It has been used for the underside of bridges over railways and for concrete sewers carrying industrial effluents. Its use under tropical conditions has also been re-commended, provided the prevailing temperature is below 40 0C. Although its use as a general purpose cement can be made with adequate precautions, it is not recommended for producing steam- cured products. Production of this cement will also result in greater utilization of blastfurnance slag, an industrial by- product of steel in the country. 3. Chemical Requirements \u2014 Insoluble residue 4 percent, Max Magnesium oxide 10 percent, Max Sulphuric anhydride 6 percent, Min Sulphide sulphur 1.5 percent, Max 4. Physical Requirements 4.1 Fineness \u2014 It shall have a fineness (specific surface) of not less than 400 m2/kg. 4.2 Soundness \u2014 Expansion not more than 5 mm by Le Chatelier method 4.3 Setting Time \u2014 Initial setting time: Not less than 30 minutes, final setting time: not more than 10 hour. 4.4 Compresssive Strength \u2014 a) 72 plus minus 1 hours not less than 15 MPa b) 168 plus minus 2 hours not less than 22 MPa c) 672 plus minus 4 hours not less than 30 MPa 5 Delivery \u2014 packed in specified bags of 50 kg or 25 kg net or in bulk with tolerances specified in the standard.."
    },
    {
      "standard_id": "IS 6909: 1990",
      "title": "SUPERSULPHATED CEMENT",
      "scope": "1.1 Manufacture and chemical and physical requirements of rapid hardening Portland cement.",
      "pages": [
        28,
        29
      ],
      "text": "SUMMARY OF IS 6909 : 1990 SUPERSULPHATED CEMENT (First Revision) Note \u2014 For methods of tests, refer to relevant parts of IS 4031 Methods of physical tests for hydraulic cement, and IS 4032:1985 Method of chemical analysis of hydraulic cement (first revision) For detailed information, refer to IS 6909:1990 Specification for supersulphated cement (first revision). 1.17 SP 21 : 2005 1. Scope 1.1 Manufacture and chemical and physical requirements of rapid hardening Portland cement. Note \u2014 The term \u2018rapid hardening\u2019 should not be confused with 'quick- setting.\u2019 2. Chemical Requirment \u2014 Shall be as laid down in IS 269:1989*. 3. Physical Requirements 3.1 Fineness \u2014 Specific surface shall not be less than 325 m2/kg. 3.2 Soundness \u2014 Unaerated Cement"
    },
    {
      "standard_id": "IS 8041: 1990",
      "title": "RAPID HARDENING PORTLAND CEMENT",
      "scope": "",
      "pages": [
        29,
        30
      ],
      "text": "SUMMARY OF IS 8041 : 1990 RAPID HARDENING PORTLAND CEMENT (Second Revision) Not more than 10 mm ('Le Chatelier\u2019 method). Not more than 0.8 percent (autoclave). 3.3 Setting Time: Initial setting 30 minutes, final setting 10 h. 3.4 Compressive Strength of Mortar Cubes a) 24 hours 30 Not less than 16 MPa minutes b) 72 1 hours Not less than 27 MPa 4 Delivery \u2014 Packed in specified bags of 50 kg or 25 kg net or in bulk with tolerances specified in the standard. Note \u2014 For methods of tests, refer to relevant parts of IS 4031 Methods of physical tests for hydraulic cement, and IS 4032:1985 Method of chemical analysis of hydraulic cement .( first revision ) *Ordinary Portland cement,33 Grade. For detailed information, refer to IS 8041: 1990 Specification for rapid hardening portland cement (second revision). plus minus plus minus 1.18 SP 21 : 2005 1 Scop e 1.1 Manufacture and chemical and physical requirements of white Portland cement. Note\u2013White Portland cement is generally used for architectural and decorative purposes and is generally meant for non- structural use. It is made from raw materials containing very little iron oxide and magnesium oxide. 2. Chemical Reqrirements \u2014 See Table 1. 3. Physical Requirements \u2014 Physical require- ments of white portland cement shall be as laid down in IS 269: 1989 * except that compressive strength of mortar"
    },
    {
      "standard_id": "IS 8042: 1989",
      "title": "WHITE PORTLAND CEMENT",
      "scope": "Manufacture and chemical and physical requirements of hydrophobic Portland cement. Note\u2014Hydrophobic cement deteriorates very little during prolonged storage under unfavourable conditions. This cement is obtained by intergrinding 33 grade ordinary Portland cement clinker with certain hydrophobic agents which will impart to the cement a water repelling property. The hydrophobic properties are due to the formation of a water repellant film around each particle of cement. This film is broken during the mixing of the con crete, and normal hydration takes place. Hydrophobic cement shall not be confused with water proofing cements.",
      "pages": [
        30,
        31
      ],
      "text": "SUMMARY OF IS 8042 : 1989 WHITE PORTLAND CEMENT (Second Revision) prepared from white portland cement shall not be less than 90 percent of those specified for 33 grade ordinary Portland cement. 4. Degree of Whiteness \u2014 The reflectance of neat cement ring prepared and tested in accordance with the test specified shall not be less than 70 percent. 5. Delivery\u2014 Packed in specified bags of 50 kg, 10 kg, 5 kg, 2 kg or 1 kg net or in bulk subject to tolerances specified in the standard. TABLE 1 CHEMICAL REQUIREMENTS FOR WHITE PORTLAND CEMENT Sl No. Characteristic Requirements (1) (2) (3) i) Ratio of percentages of lime to percentage of Not greater than 1.02 silica, alumina and iron oxide and not less than 0.66 ii) Iron oxide, percent by mass Not more than 1.0 percent iii) Insoluble residue, percent by mass Not more than 2.0 percent iv) Magenesisa, percent by mass Not more than 6 percent v) Total sulphur content calculated as Not more than 3.5 percent sulphuric anhydride (SO 3), percent by mass Note \u2014For methods of tests, refer to relevant parts of IS 4031 Methods of physical tests for hydraulic cement and IS 4032:1985 Methods of chemical analysis of hydraulic cement. ( first revision ) For detailed information, refer to IS 8042:1989 Specification for white Portland cement (second revision). * Ordinary portland cement 33 Grade ( fourth revision ) 1.19 SP 21 : 2005 1 Scope \u2014 Manufacture and chemical and physical requirements of hydrophobic Portland cement. Note\u2014Hydrophobic cement deteriorates very little during prolonged storage under unfavourable conditions. This cement is obtained by intergrinding 33 grade ordinary Portland cement clinker with certain hydrophobic agents which will impart to the cement a water repelling property. The hydrophobic properties are due to the formation of a water repellant film around each particle of cement. This film is broken during the mixing of the con crete, and normal hydration takes place. Hydrophobic cement shall not be confused with water proofing cements. 2. Chemical Requirements \u2014The chemical requirements hydrophobic cement shall be as laid in IS 269:1989*. *Ordinary portland cement 33 Grade ( fourth revision )."
    },
    {
      "standard_id": "IS 8043: 1991",
      "title": "HYDROPHOBIC PORTLAND CEMENT",
      "scope": "Manufacture, chemical and physical requirements of 43 grade ordinary Portland cement. Note\u2014This specification covers the requirements of ordinary Portland Cement for uses such as manufacture of prestressed concrete railway sleepers and precast products.",
      "pages": [
        31,
        32
      ],
      "text": "SUMMARY OF IS 8043 : 1991 HYDROPHOBIC PORTLAND CEMENT (Second Revision) 3. Physical Requirements 3.1 Fineness \u2014 Specific surface shall not be less than 350 m2/kg. 3.2 Soundness and Setting Time \u2014 Shall be as laid down IS 269:1989. 3.3 Compressive Strength a) 72 1 hours Not less than 15.69 MPa b) 168 2 hours Not less than 21.57 MPa c) 672 4 hours Not less than 30.40 MPa 4. Delivery \u2014 Packed in specified bags of 50 kg or 25 kg net subject to tolerances specified in the standard. For detailed information, refer to IS 8043:1991 Specification for hydrophobic Portland cement (second revision). plus minus plus minus plus minus 1.20 SP 21 : 2005 1. Scope \u2014 Manufacture, chemical and physical requirements of 43 grade ordinary Portland cement. Note\u2014This specification covers the requirements of ordinary Portland Cement for uses such as manufacture of prestressed concrete railway sleepers and precast products. 2. Chemical Requirements \u2014 See Table 1. 3. Physical Requirement 3.1 Fineness \u2014 Specific surface not less than 225 m2/kg 3.2 Soundness \u2014 Unaerated cement not more the 10 mm by \u2018Le Chatelier\u2019 method and not more than 0.8 percent by autoclave method."
    },
    {
      "standard_id": "IS 8112: 1989",
      "title": "43 GRADE ORDINARY PORTLAND CEMENT",
      "scope": "Manufacture, chemical and physical requirments of 53 Grade ordinary Portland cement. Note\u2014 For certain specialized works, such as prestressed concrete and certain items of precast concrete, the concrete industry quite often needs a special type of ordinary Portland cement having the compressive strength much higher than the minimum compressive strength limits specified in IS 269:1989 *and IS 8112:1991 +",
      "pages": [
        32,
        33
      ],
      "text": "SUMMARY OF IS 8112 : 1989 43 GRADE ORDINARY PORTLAND CEMENT (First Revision) 3.3 Setting Time \u2014 a) Initial setting time in minutes \u2014not less than 30. b) Final setting time in minutes \u2014 not more than 600. 3.4 Compressive strength \u2014 a) 72 1 hour not less than 23 MPa b) 168 2 hour not less than 33 MPa c) 672 4 hour not less than 43 MPa 4. Delivery \u2014 Packed in specified bags of 50 kg , 25 kg, 10 kg, 5 kg, 2 kg or 1 kg net or in bulk with tolerances specified in the standard. TABLE 1 CHEMICAL REQUIREMENTS FOR HIGH STRENGTH PORTLAND CEMENT Sl No. Characteristic Requirement (1) (2) (3) i) Ratio of percentage of lime to percentages of silica, Not greater than 1.02 and not alumina and iron oxide, when calculated by the formula less than 0.66 ii) Ratio of percentage of alumina to that of iron oxide Not less than 0.66 iii) Insoluble residue, percent by mass Not more than 3.0 iv) Magnesia, percent by mass Not more than 6.0 v) Total sulphur content calculated as sulphuric Not more than 2.5 and 3.0 when tricalcium anhydride (SO 3), percent by mass greater than aluminate percent by mass is 5 or less and 5 respectively vi) Total loss on ignition Not more than 5 percent For detailed information, refer to IS 8112:1989 Specification for 43 Grade ordinary portland cement (first revision). Note 1 \u2014 For specific chemical and physical requirements of cement used for railway sleepers, refer to the standard. Note 2 \u2014 For methods of tests, refer to relevant parts of IS 4031 Methods of physical tests for hydraulic cement and IS 4032:1985 Methods of chemical analysis of hydraulic cement. ( first revision ) plus minus plus minus plus minus 3 2 Cao - 0.7SO 2.8SiO 23 23+1 . 2 AI O +0 . 65 F e O 1.21 SP 21 : 2005 1. Scope \u2014 Manufacture, chemical and physical requirments of 53 Grade ordinary Portland cement. Note\u2014 For certain specialized works, such as prestressed concrete and certain items of precast concrete, the concrete industry quite often needs a special type of ordinary Portland cement having the compressive strength much higher than the minimum compressive strength limits specified in IS 269:1989 *and IS 8112:1991 + 2. Chemical Requirement \u2014 See Table 1. 3. Physical Requirements 3.1 Fineness \u2014 Specific surface shall not be less than 225 m2/kg."
    },
    {
      "standard_id": "IS 12269: 1987",
      "title": "53 GRADE ORDINARY PORTLAND CEMENT",
      "scope": "The manufacture, chemical and physical requirements and testing of sulphate resisting Portland cement.",
      "pages": [
        33,
        34
      ],
