Repository: workbydevansh/bis-standards-recommendation-engine

# BIS Standards Recommendation Engine

Submission-ready prototype for the Bureau of Indian Standards x Sigma Squad AI Hackathon.

The system converts a product description into the top 3-5 relevant BIS standards from **SP 21: Summaries of Indian Standards for Building Materials**. It is deterministic, offline, and designed around the required judging contract.

## Judge Command

```bash
python inference.py --input hidden_private_dataset.json --output team_results.json
```

The output JSON contains:

- `id`
- `retrieved_standards`
- `latency_seconds`

When the input contains `expected_standards`, the field is copied into the output so the provided `eval_script.py` can be run locally.

File: data/index/standards.json (part 2 of 52)
{
      "text": "SUMMARY OF IS 12269 : 1987 53 GRADE ORDINARY PORTLAND CEMENT 3.2 Soundness \u2014 unaerated cement not more than 10 mm by \u2018Le Chatelier\u2019 method and 0.8 percent by autoclave method 3.3 Setting Time \u2014 a) Initial setting time in minutes \u2013 not less than 30, and b) Final setting time in minutes \u2013 not more than 600. 3.4 Compressive Strength \u2014 a) 72 1 h, not less than 27 MPa b) 168 2 h, not less than 37 MPa c) 672 4 h, not less than 53 MPa 4. Delivery \u2014 Packed in specified bags of 50 kg, 25 kg, 10 kg, 5 kg, 2 kg or 1 kg or in bulk with tolerances specified in this standard. TABLE 1 CHEMICAL REQUIREMENTS FOR 53 GRADE ORDINARY PORTLAND CEMENT Sl No. Characteristic Requirement (1) (2) (3) i) Ratio of percentage of lime to percentages of silica Not greater than 1.02 and not less than 0.80 alumina and iron oxide ii) Ratio of percentage of alumina to that of iron oxide Not less than 0.66 iii) Insoluble residue, percent by mass (a) In caes no flyash, silica fume, rice hask ash and metakoline in added - Not more than 3.0 (b) In case of addition of fly ash and/or silica fume and/or rice husk ash and/or metakaoline - Not more than 5.0 iv) Magnesia, percent by mass Not more than 6.0 v) Total sulphur content calculated as sulphuric anhydride (SO 3), Not more than 2.5 and 3.0 when tri-calcium aluminate percent by mass percent by mass is 5 or less and greater than 5, respectively vi) Total loss on ignition Not more than 4 percent For detailed information, refer to IS 12269:1987 Specification for 53 Grade ordinary portland cement. Note 1 \u2014 For specific chemical and physical requirements of cement used for railway sleepers, refer to the standard. Note 2 \u2014 For methods of tests, refer to relevant parts of IS 4031 Methods of physical tests for hydraulic cement and IS 4032:1985 Methods of chemical analysis of hydraulic cement. (first revision) * Ordinary portland cement 33 grade ( fourth revision). + 43 Grade ordinary portland cement ( first revision ). plus minus plus minus plus minus 1.22 SP 21 : 2005 1. Scope \u2014 The manufacture, chemical and physical requirements and testing of sulphate resisting Portland cement. Note \u2014 Sulphate resisting Portland cement is a type of Portland cement in which the amount of tricalcium aluminate is restricted to an acceptably low value. This cement should not be mistaken for supersulphated cement, which is produced by intergrinding or intimately blending a mixture of granu lated blast furnace slag, calcium sulphate and a small amount of Portland cement or Portland cement clinker or any other sources of lime. Sulphate resisting Portland cement can be used for structural concrete wherever ordinary Portland cement or Portland pozzolana cement or Portland slag cement are useable under normal conditions. Use of supersulphated cement is, however generally restricted where the prevailing tempera ture ie below 40 OC. The later is not recommended for producing steam-cured products. 2. Chemical Requirements \u2014 See Table 1 ."
    },
    {
      "standard_id": "IS 12330: 1988",
      "title": "SULPHATE RESISTING PORTLAND CEMENT",
      "scope": "Requirements for the following concrete masonry building units which are used in construction of loadbearing and partition walls: a) Hollow (open and closed cavity) load bearing concrete blocks. b) Hollow (open and closed cavity) non-load bearing concrete blocks, and c) Solid load-bearing concrete blocks. Note\u2014Concrete masonry units are used for both load-bearing and non-load bearing walls, for partitions and panel walls, as backing for other types of facing materials, for piers, pilasters and columns, for retaining walls, garden walls, chimneys and fire places, as fillers in concrete joist floor construction and as shuttering for beams, columns and lintels.",
      "pages": [
        34,
        35
      ],
      "text": "SUMMARY OF IS 12330 : 1988 SULPHATE RESISTING PORTLAND CEMENT 3. Physical Requirement 3.1 Fineness \u2014 Specific surface not less than 225 m2/kg 3.2 Soundness \u2013 Unaerated cement-expansion not more than 10 mm by \u2018Le Chatelier\u2019 method and not more than 0.8 percent by autoclave method. 3.3 Setting Time \u2014 a) Initial setting time in minutes, not less than 30 and b) Final setting time in minutes not more than 600 3.4 Compressive Strengh \u2014 a) 72 1h, not less than 10 MPa b) 168 2h, not less than 16 MPa c) 672 4h, not less than 33MPa 4. Delivery\u2014 Packed in specified bags of 50 kg net or in bulk with tolerances specified in the standard. TABLE1 CHEMICAL REQUIREMENTS FOR SULPHATE RESISTING PORTLAND CEMENT Sl No. Characteristic Requirement (1) (2) (3) i) Ratio of percentage if lime to percentages of silica, alumina Not greater than 1.02 and and iron oxide when calculated by the formula not less than 0.66 ii) Insoluble residue, percent by mass Not more than 4 iii) Magmesia, percent by mass Not more than 6 iv) Total sulphur content calculated as sulphuric anhydride (SO 3) percent by mass Not more than 2.5 v) Tricalcium aluminate (C 3A), percent by mass Not more than 5 vi) Tetracalcium alumino ferrite phase twice the tricalcium aluminate Not mor ethan 25 (C4AF+2C3A), percent by mass vii) T otal loss on ignition, percent by mass Not more than 5 For detailed information, refer to IS 12330:1988 Specification for sulphate resisting Portland cement. Note \u2014 For methods of tests, refer to relevant parts of IS 4031 Methods of physical tests for hydraulic cement and IS 4032 : 1985 Method of chemical analysis of hydraulic cement . (first revision). plus minus plus minus plus minus 3O20.65Fe3O21.2AI2O12.8S 30.7SO - CaO ++ 1.23 SP 21 : 2005 1. Scope \u2014 Requirements for the following concrete masonry building units which are used in construction of loadbearing and partition walls: a) Hollow (open and closed cavity) load bearing concrete blocks. b) Hollow (open and closed cavity) non-load bearing concrete blocks, and c) Solid load-bearing concrete blocks. Note\u2014Concrete masonry units are used for both load-bearing and non-load bearing walls, for partitions and panel walls, as backing for other types of facing materials, for piers, pilasters and columns, for retaining walls, garden walls, chimneys and fire places, as fillers in concrete joist floor construction and as shuttering for beams, columns and lintels. 2. Terminology 2.1 Hollow (Open or Closed Cavity) Block \u2014A block having one or more large holes or cavities which either pass through the block (open cavity) or do not effectively pass through the block (closed cavity) and having the solid material between 50 and 75 percent of the total volume of the block calculated from the overall dimensions. 2.2 Solid Block \u2014 A block which has solid material not less than 75 percent of the total volume of the block calculated from the overall dimensions. 3. Dimension 3.1 Normal Dimension\u2014 Length 400, 500 or 600 mm Height 200 or 100 mm Width 200, 250, or 300 mm Note 1 \u2014 Actual dimensions shall be 10 mm short of nominal dimensions or 6mm short in special cases where finer jointing is specified."
    },
    {
      "standard_id": "IS 2185 (Part 1): 1979",
      "title": "CONCRETE MASONRY UNITS PART 1 HOLLOW AND SOLID CONCRETE BLOCKS",
      "scope": "Covers the following lightweight concrete masonry building units which are used in the construction of load-bearing and non-load bearing walls: a) Hollow (open and closed cavity) load bearing concrete blocks, b) Hollow (open and closed cavity) non-load bearing concrete blocks, c) Solid load-bearing concrete blocks, and d) Solid non-load bearing concrete blocks",
      "pages": [
        35,
        36,
        37
      ],
      "text": "SUMMARY OF IS 2185 (PART 1) : 1979 CONCRETE MASONRY UNITS PART 1 HOLLOW AND SOLID CONCRETE BLOCKS (Second Revision) Note 2 \u2014 Block shall also be manufactured in half lengths of 200, 250 or 300 mm. 3.2 Tolerances \u2014 Not more than plus minus 5 mm in length and 3 mm in height and width of unit. 3.3 Face shells and webs shall increase in thickness from the bottom to the top of unit; the thickness shall be not less than the value given in Table 1, as appropriate. 4. Classification \u2014 see Table 2 4.1 Hollow (Open and Closed Cavity) Concrete Blocks \u2014 a) Grade A b) Grade B ( see Table 2) c) Grade C 4.2 Solid Concrete Blocks \u2014 Grade D (See Table 2). 5. Physical Requirement 5.1 General \u2014 All units shall be sound and free of cracks or other defects. 5.2 Blocks Density and Compressive Strength \u2013 Shall be as given in Table 2. 5.3 Water Absorption \u2014 Average value of three units shall be not more than 10 percent by mass. 5.4 Drying Shrinkage \u2014 Average value of three units shall not exceed 0.1 percent. 5.5 Moisture Movement \u2014Average value of three units shall not exceed 0.09 percent. plus minus 1.24 SP 21 : 2005 Note 1 \u2014 For requirements regarding materials, surface texture, texture and finish, refer to the standard. Note 2 \u2014 For methods of tests, refer to Appendices A to F of the standard. For detailed information, refer to IS 2185 (Part 1):1979 Specification for concrete mansory units : Part 1 Hollow and solid concrete blocks (second revision). TABLE 1 MINIMUM FACE SHELL AND WEB THICKNESSES All dimensions in millimetres. Nominal Block Face Shell Thickness of T otal Web Thickness Per Width Thickness, Min W eb, Min Courses in Any 200 mm Length of Walling, Min (1) (2) (3) (4) 100 or less 25 25 25 Over 100 to 150 25 25 30 Over 150 to 200 30 25 30 Over 200 35 30 38 TABLE 2 BLOCK DENSITY AND COMPRESSIVE STRENGTH T ype Grade Density of Block kg/m 3 Minimum Minimum Average Strength of Compressive Individual Strength of Units at Units at 28 28 days Days N/mm 2 N/mm2 (1) (2) (3) (4) (5) . Hollow (open and closed A (3.5) Not less than 1500 3.5 2.8 cavity) load bearing unit A (4.5) 4.5 3.6 A (5.5) 5.5 4.4 A (7.0) 7.0 5.6 B (2.0) Less than 1 500 but not 2.0 1.6 less than 1 000 B (3.0) 3.0 2.4 B (5.0) 5.0 4.0 Hollow (open and closed C (1.5) Less than 1 500 but 1.5 1.2 cavity) non-load bearing units not less than 1000 Solid load bearing units D (5.0) Not less than 1 800 5.0 4.0 D (4.0) 4.0 3.2 1.25 SP 21 : 2005 1. Scope \u2014 Covers the following lightweight concrete masonry building units which are used in the construction of load-bearing and non-load bearing walls: a) Hollow (open and closed cavity) load bearing concrete blocks, b) Hollow (open and closed cavity) non-load bearing concrete blocks, c) Solid load-bearing concrete blocks, and d) Solid non-load bearing concrete blocks 2. Dimensions and Tolerances 2.1 Nominal Dimensions Length 4 00, 500 or 600 mm Height 100 or 200 mm Width 50, 75, 100, 150, 200, 250 or 300 mm Note 1 \u2014 Actual dimensions shall be 10 mm short of the nominal dimensions (or 6 mm short in special cases where finer jointing is specified). Note 2 \u2014 In addition, block shall be manufactured in half lengths of 200,250 or 300 mm to correspond to the full lengths. 2.2 Tolerance \u2014 Not more than 5 mm in length and 3 mm in height and width of unit. 2.3 Hollow concrete blocks shall be made either with two cores or three cores. Stretchers in the 200, 250 and 300 mm width shall generally have concave ends, each end flange being grooved or plain. All 100 and 150 mm wide units shall generally be made with plain ends. 2.4 Face shells and webs shall increase in thickness from the bottom to the top of the unit. Depending upon the core moulds used, the face shells and webs shall be flared and tapered or straight tapered, the former providing a wider surface for mortar. The minimum thickness of the face shell and web shall be not less than 20 mm. However, for the top face shell of the closed cavity units, the minimum thickness may be less the 20 mm, but not less then 15 mm."
    },
    {
      "standard_id": "IS 2185 (Part 2): 1983",
      "title": "CONCRETE MASONRY UNITS PART 2 HOLLOW AND SOLID LIGHTWEIGHT CONCRETE BLOCKS",
      "scope": "Covers the requirements of autoclaved cellular (aerated) concrete blocks having density up to 1 000 kg/ m3.",
      "pages": [
        37,
        38,
        39
      ],
      "text": "SUMMARY OF IS 2185 (PART 2) : 1983 CONCRETE MASONRY UNITS PART 2 HOLLOW AND SOLID LIGHTWEIGHT CONCRETE BLOCKS (First Revision) 3. Classification 3.1 Load bearing lightweight concrete masonry units hollow (open and closed cavity) or solid shall conform to the following two grades\u2014 a) Grade A \u2014These are used below and above ground level in damp-proof course, in exterior walls that may or may not be treated with a suitable weather-protective coating and for interior walls. b) Grade B \u2014 These are used above ground level in damp-proof course, in exterior walls that are treated with a suitable weather-protective coating and for internal walls. 3.2 Non\u2013load bearing lightweight concrete masonry units, hollow (open and closed cavity) or solid shall be used in interior walls, partitions, panels and for exterior panel walls in steel or reinforced concrete frame construction when protected from weather by rendering or by some other efficient treatment. 4. Physical Requirements 4.1 General \u2014 All units shall be sound and free from cracks or other defects. 4.2 Block Density \u2014 Shall not exceed 1 600 kg/m 3 4.3 Compressive Strength \u2014 See Table 1. 4.4 Water Absorption \u2014 See Table 1. 4.5 Drying Shrinkage\u2014Load Bearing \u2014 Grade \u2018A\u2019 0.08 percent, Max Grade \u2018B\u2019 0.09 percent , Max Non - Load Bearing 0.09 percent, Max 4.6 Moisture Movement\u2014 Average value of three units shall be less than the drying shrinkage specified in 4.5 by at least 0.01. plus minus plus minus 1.26 SP 21 : 2005 Note 1 \u2014 For requirements regarding materials, manufacture, surface texture and finish refer to the standard. Note 2 \u2014 For methods of tests, refer to Appendices A to F of the standard. For detailed information, refer to IS 2185 (Part 2) 1983 Specification for concrete masonry units : Part 2 Hollow and solid lightweight concrete blocks (first revision). TABLE 1 PHYSICAL REQUIREMENTS Type and Grade Minimum Compressive Maximum average water Absorption Strength with oven-dry mass of concrete Average of Individual Less than 1360 Less than 1600 8 units, Min units, Min (1) (2) (3) (4) (5) Hollow,load bearing N/mm 2 N/mm 2 Kg/m3 Kg/m3 Grade A 7.0 5.5 - 290 Grade B 5.0 4.0 320 - Hollow, Non-load bearing 4.0 3.5 - - Solid ,load bearing Grade A 12.5 10.8 - 290 Grade B 8.5 7.0 320 - 1.27 SP 21 : 2005 1. Scope\u2014 Covers the requirements of autoclaved cellular (aerated) concrete blocks having density up to 1 000 kg/ m3. Note \u2014 Autoclaved means team curing of concrete products, sandlime bricks, asbestos cement products, hydrous calcium silicate insulation products, or cement in an autoclave at maximum ambient temperatures generally between 170 and 215 oC. 2. Dimensions and Tolerances 2.1 Nominal Dimensions Length 4 00, 500 or 600 mm Height 2 00, 250 or 300 mm Width 100, 150, 200 or 250 mm Note 1\u2014 Actual dimensions shall be 10mm short of the nominal dimensions (or 6 mm short in special cases where finer jointing is specified). Note 2 \u2014 In addition, block shall be manufactured in half lengths of 200, 250 or 300 mm to correspond to the full lengths. 2.2 Tolerance \u2014 Not more than 5 mm in length and 3 mm in height and width of the unit. 3. Classification\u2014 Classified into two grades (See Table 1). 4. Physical Requirements 4.1 General \u2014 All units shall be sound and free of cracks and other defects . 4.2 For block density, compressive strength and thermal conductivity (See Table 1). 4.3 Drying Shrinkage \u2014 Shall not be more than 0.05 percent for Grade 1 blocks and 0.10 percent for Grade 2 blocks."
    },
    {
      "standard_id": "IS 2185 (Part 3): 1984",
      "title": "CONCRETE MASONRY UNITS PART 3 AUTOCLAVED CELLULAR (AERATED) CONCRETE BLOCKS",
      "scope": "Requirements for reinforced concrete fence posts for general purposes. Recommendations for the provisions of wire holes and their spacing, as well as the erection of post-and-wire fence have also been included. Reinforced lightweight concrete fence posts and prestressed concrete fence posts are not covered.",
      "pages": [
        39,
        40
      ],
      "text": "SUMMARY OF IS 2185 (PART 3) : 1984 CONCRETE MASONRY UNITS PART 3 AUTOCLA VED CELLULAR (AERATED) CONCRETE BLOCKS (First Revision) TABLE 1 PHYSICAL PROPERTIES OF AUTOCLAVED CELLULAR CONCRETE BLOCKS Sl No. Density in Ovendry Compressive Strength, Thermal Condition Min Conductivity Air Dry Condition Grade 1 Grade 2 (1) (2) (3) (4) (5) kg/m 3 N/mm 2 N/mm 2 W/m.k i) 451 to 550 2.0 1.5 0.21 ii) 551 to 650 4.0 3.0 0.24 iii) 652 to 750 5.0 4.0 0.30 iv) 751 to 850 6.0 5.0 0.37 v) 851 to 1 000 7.0 6.0 0.42 Note 1 \u2014 For requirements regarding materials surface texture and finish refer to the standard. Note 2 \u2014 For methods of test, refer to the standard. For detailed information, refer to IS 2185 (Part 3) 1984 Specification for concrete masonry units: Part 3 Autoclaved cellular (aerated) concrete blocks (first revision). plus minus plus minus 1.28 SP 21 : 2005 1. Scope \u2014 Requirements for reinforced concrete fence posts for general purposes. Recommendations for the provisions of wire holes and their spacing, as well as the erection of post-and-wire fence have also been included. Reinforced lightweight concrete fence posts and prestressed concrete fence posts are not covered. 2. Classification a) Line Posts\u2014 Line posts are intermediate posts forming the majority in a post-and-wire system and are intended to carry the fencing wire between the strainer posts. b) Strainer Posts\u2014 Posts notched on three sides and used with struts or braces as strainers at the corners or ends, or at intermediate positions in a line of fence. c) Strut or Brace \u2014 Member used in inclined position for supporting the strainer post. 3. Shape and Dimension 3.1 Shall be square, rectangular, circular or any polygonal in section. May be of uniform section or tapering on two sides or tapering on all four sides. The"
    },
    {
      "standard_id": "IS 4996: 1984",
      "title": "REINFORCED CONCRETE FENCE POSTS",
      "scope": "Requirements for precast concrete coping blocks, giving details of materials for manufacture, workmanship, functional requirements and essential dimensions to meet them. Note\u2014The blocks serve as defence against entry of moisture into hollow concrete block walls. Functional requirements are: a) should prevent downward penetraction of water b) should direct water clear of walls below c) should resist lateral displacement, either by its mass or by mechanical means such as clip type coping or by use of cramps and dowels. d) should allow for thermal and moisture movements. e) should be durable.",
      "pages": [
        40,
        41
      ],
      "text": "SUMMARY OF IS 4996 : 1984 REINFORCED CONCRETE FENCE POSTS (First Revision) cross-sectional dimensions and the reinforcement shall be adequate to conform to strength requirements given in 4. Note\u2014 Some of the common sizes and shapes for reinforced concrete fence posts with other details such as reinforcement, fencing wire spacing from ground level, spacing of line post and strainer post and suitability of particular size of fence post for use are given in Appendix B of the standard for general guidance. These may be used provided the strength requirements are fulfilled. 3.2 Tolerances\u2014 plus minus 15 mm on overall length, plus minus 3 mm on cross-sectional dimensions and 0.5 percent on straightness of fence post. 4. Strength Test 5.1 Impact Test\u2014 When tested, specimen shall show no visible permanent cracking. 5.2 Static-Load Test \u2014The static load required to produce first visible crack in post shall be as given below \u2014 Line post 700 N Strainer post 2 500 N Strut or angle post 450 N Note 1 \u2014 For typical details and dimensions of line post, strainer post and brace for fencing intended for various uses, for recommendations for manufacture of reinforced concrete under field conditions and for recommendations for erection of fence posts, refer to the standard. Note 2\u2014 For method of tests, refer to Appendix C of the standard. For detailed information, refer to IS 4996:1984 Specification for reinforced concrete fence posts (first revision). 1.29 SP 21 : 2005 1. Scope \u2014 Requirements for precast concrete coping blocks, giving details of materials for manufacture, workmanship, functional requirements and essential dimensions to meet them. Note\u2014The blocks serve as defence against entry of moisture into hollow concrete block walls. Functional requirements are: a) should prevent downward penetraction of water b) should direct water clear of walls below c) should resist lateral displacement, either by its mass or by mechanical means such as clip type coping or by use of cramps and dowels. d) should allow for thermal and moisture movements. e) should be durable. 2. Dimension and Tolerances 2.1 Dimension of Cross Section \u2014 The form of cross section shall be as agreed to mutually. Overall width shall be determined by referring to thickness of wall to which coping is to be applied."
    },
    {
      "standard_id": "IS 5751: 1984",
      "title": "PRECAST CONCRETE COPING BLOCKS",
      "scope": "Requirements of precast concrete units for kerbs, channels, edgings, quadrants and gutter aprons in a range of sections, for use in carriageways and footways.",
      "pages": [
        41,
        42
      ],
      "text": "SUMMARY OF IS 5751 : 1984 PRECAST CONCRETE COPING BLOCKS (First Revision) Note \u2014 For minimum dimensions of the cross section for clip type and for flat bottomed coping, see Fig. 1 and 2 of the standard. 2.2 Length \u2014 1 m or as agreed. 2.3 Tolerances \u2014 plus minus 3 mm for cross-sectional profile and plus minus 6 mm for length. 3. Shape \u2014 Coping blocks shall slope to the rear so as to reduce wash of water and accumulated dirt over face of wall. The slope shall be as steep as possible for rapid shedding of water. Note\u2014 For example of concrete copings such as splayed and saddleback coping, see Fig. 3 of the standard. 4. Mass \u2014 Not less than 35 kg/m for flat bottomed coping without cramps. 5. Fixing and Jointing \u2014 Ends of coping blocks shall be jointed by means of dowels, cramps or joggled mortar joints. Flashing of non-corrodible material is adopted at joints in coping blocks to prevent leakage. 6. Fittings \u2014 Stopped ends, hipped stopped ends, stooled ends and right-angled returns, shall be available to match the coping blocks. For detailed information, refer to IS 5751:1984 Specification for precast concrete coping blocks (first revision). 1.30 SP 21 : 2005 1. Scope\u2014 Requirements of precast concrete units for kerbs, channels, edgings, quadrants and gutter aprons in a range of sections, for use in carriageways and footways. 2. Designation\u2014 Dimensions of horizontal face shall be given first and the dimensions of vertical face be second. 3. Dimensions 3.1 Straight Kerbs a) Rectangular Kerbs 150 \u00d7 300 125 \u00d7 250 100 \u00d7 250 mm b) Splayed kerbs 150 \u00d7 300 125 \u00d7 250 mm c) Half-batter kerbs 150 \u00d7 300 125 x 250 mm d) Half-section kerbs 150 x 125 mm 3.2 Straight Channels a) Rectangular kerbs 300 \u00d7 150 250 \u00d7 125 250 \u00d7 100 mm b) Channels 250 \u00d7 125 mm 3.3 Edgings \u2014 50 \u00d7 250, 50 \u00d7 200, 50 \u00d7 150mm. 3.4 Quadrant \u2014 Depths 125, 200 or 250 mm and width 300 or 450 mm with faces to match the sections of straight kerbs. 3.5 Gutter Aprons \u2014 Width shall range from 150 to 2 500 or 3 000 mm but usual width shall rage from 300 to 900 mm. Usual range of height 125 to 200 mm. The thickness of precast kerb shall be 75 to 150 mm while minimum thickness of channel shall be 125 or 100 mm. 3.6 Lengths \u2014 Uniform length of 1m for straight kerb, straight channels, edgings and 1m maximum normally for gutters. Note\u2014 For standard section of concrete kerbs, channel, standard sections of concrete edgings, standard concrete quadrants and typical sections of kerb and gutter, see Fig 1 to 5 of the standard. 4. Tolerances \u2014 plus minus 3 mm on length and height; + 1.5 and \u2013 3 mm on width. 5. Moulding \u2014 When made under hydraulic pressure the pressure employed shall not be less than 7 MN/m2. 6. Tests 6.1 Transverse Strength \u2014 When tested 28 days after they are manufactured, the unit shall support without injury, at least for one minute, the loads given in the Table."
    },
    {
      "standard_id": "IS 5758: 1984",
      "title": "PRECAST CONCRETE KERBS",
      "scope": "Requirements for reinforced and unreinforced precast concrete for covering cables.",
      "pages": [
        42,
        43,
        44
      ],
      "text": "SUMMARY OF IS 5758 : 1984 PRECAST CONCRETE KERBS (First Revision) Type of Product Dimensions (mm) Load to be Supported (N) a) Rectangular kerbs 150 \u00d7 300 22 750 125 \u00d7 250 13 600 100 \u00d7 250 9 100 b) Splayed kerbs 150 \u00d7 300 22 750 125 \u00d7 250 13 600 c) Half-batter kerbs 150 \u00d7 300 22 750 125 \u00d7 250 13 600 d) Half-section kerbs 150 \u00d7 125 8 200 e) Channels 250 \u00d7 125 13 600 f) Edgings 50 \u00d7 250 3 180 50 \u00d7 200 2 720 50 \u00d7 150 2 040 1.31 SP 21 : 2005 6.1.1 If tests are carried out after a longer period, the load to be supported shall be increased by the ageing factor given below\u2014 Age of sample (months) 3 6 12 Ageing factor 1.1 1.15 1.20 6.2 Water Absorption \u2014 Shall not exceed 3 percent in the first 10 minutes and 8 percent after 24 hours. Note \u2014 For methods of tests, refer to Appendices A and B of the standard. For detailed information, refer to IS 5758:1984 Specification for precast concrete kerbs (first revision). 1.32 SP 21 : 2005 1. Scope \u2014 Requirements for reinforced and unreinforced precast concrete for covering cables. 2. Classification \u2014 See Table 1. 2.1 Arch type covers are also sometimes used. 3. Dimensions \u2013 See Table 2."
    },
    {
      "standard_id": "IS 5820: 1970",
      "title": "PRECAST CONCRETE CABLE COVERS",
      "scope": "Requirements for autoclaved reinforced cellular concrete wall slabs, having density above 450 and up to 1 000 kg/m 3.",
      "pages": [
        44,
        45
      ],
      "text": "SUMMARY OF IS 5820 : 1970 PRECAST CONCRETE CABLE COVERS Note 1 \u2014 L,W= Length, Width. T = Total thickness in case of flat type and thickness of flat portion excluding peak in case of cover with peak. T' = Total thickness including peak in case of cover with peak. Note 2 \u2014 For typical concrete cable cover, flat type and with peak, see Fig. 1 and 2 of the standard. 3.1 Tolerance \u2014 On length and width plus minus 3 mm, and on thickness plus minus 2 mm. 4. Tests 4.1 Impact Strength for Reinforced Covers\u2014 Not more than one transverse crack. 4.2 Transverse Strength for Unreinforced Covers \u2014 Average breaking load shall not be lower than the value specified in Table 2. Note 1\u2014 For manufacturing details with regard to the aspects such as mixing, moulding, protection from frost and reinforcement details, refer to 5 of the standard. Note 2 \u2014 For methods of tests, refer to Appendices A and B of the standard. For detailed information, refer to IS 5820:1970 Specification for precast concrete cable covers. TABLE 1 CLASSIFICATION Class Description Conditions Where Normally Used EHV Reinforced, with peak 22 kV and 33 kV underground power cables HVP Unreinforced, with peak 1.1 kV to below 22 kV underground power cables HV Unreinforced, flat L V Unreinforced, flat TABLE 2 DIMENSIONS Class Type No. Shape Dimensions Average breadking Load for L W T T' unreinforced Covers, Min (kg) EHV 1 With peak 450 230 50 75 450 2 Do 600 230 50 75 750 HVP 1 Do 300 180 40 65 300 2 Do 450 180 40 65 350 HV 1 Flat 300 180 40 - 300 2 Do 450 180 40 - 350 L V 1 Do 250 150 40 - 200 2 Do 300 180 40 - 200 3 Do 450 180 40 - 200 For power cables 1.1. kV and below 1.33 SP 21 : 2005 1. Scope \u2014 Requirements for autoclaved reinforced cellular concrete wall slabs, having density above 450 and up to 1 000 kg/m 3. 2. Terminology \u2014 The cellular concrete consists of an inorganic binder (such as lime and cement) in combination with finely ground material containing silicic acid (such as sand), gas generating material (such as aluminium powder), water, and harmless additives (optional); and steam cured under high pressure in autoclaves. 3. Classification \u2014 Shall be classified on basis of oven-dry density (without reinforcement) and compressive strength \u2014 Class Gross Density(kg/m 3) A Over 850 and up to 1 000 B Over 750 and up to 850 C Over 650 and up to 750 D Over 550 and up to 650 E Over 450 and up to 550 4. Designation \u2014 By indicating compressive strength in kgf/cm2), horizontal load bearing capacity, that is, design load (in kgf/cm2), length (in m), breadth (in mm) and thickness (in mm). 5. Sizes 5.1 Preferred Dimensions \u2014 Length 1 to 6 m; width 600 mm; thickness 150 to 250 mm with increments of 25 mm."
    },
    {
      "standard_id": "IS 6072: 1971",
      "title": "AUTOCLAVED REINFORCED CELLULAR CONCRETE WALL SLABS",
      "scope": "Requirements for autoclaved reinforced cellular concrete floor and roof having density above 450 and up to 1 000 kg/m 3",
      "pages": [
        45,
        46
      ],
      "text": "SUMMARY OF IS 6072 : 1971 AUTOCLA VED REINFORCED CELLULAR CONCRETE WALL SLABS 5.2 Tolerances \u2014 For 500 mm and below, plus minus 2 mm over 500 mm, plus minus 5 mm. Note \u2014 For form tolerances for wall slabs, refer to Table 1 of the standard. 6. Finish \u2014 Tongue at one side and groove on the other side. Alternatively groove on both sides for filling with cement mortar. Longitudinal edges shall be chamfered. 7. Physical Properties 7.1 Density \u2014 Range as specified in 3. 7.2 Dry Shrinkage \u2014 Not more than 0.09 percent. 7.3 Residual water content at the time of delivery shall be declared by the manufacturer. 7.4 Fire Resistance \u2014 Not less than 2 hours. 7.5 Compressive Strength and Thermal Conductivity\u2014 Class Compressive Thermal Strength, Conductivity Min Max (kgf/cm 2) (kcal/m/h/ oC) A 70 0.36 B 60 0.32 C 50 0.26 D 35 0.21 E 20 0.18 Note 1 \u2014 For methods of tests, refer to IS 3809 1979 Specification for fire resistance test for structures ( first revision ) and relevant partsof IS 6441 Methods of test for autoclaved cellular concrete products . Note 2 \u2014 For details of manufacture with regard to aspects such as reinforcement, formation of cells of cellular concrete (method of autoclavation) and finish, refer to 6 of the standard. Note 3 \u2014 For structural requirements, refer to 8 of the standard. For detailed information, refer to IS 6072:1971 Specification for autoclaved reinforced cellular concrete wall slabs. 1.34 SP 21 : 2005 1. Scope \u2014 Requirements for autoclaved reinforced cellular concrete floor and roof having density above 450 and up to 1 000 kg/m 3 2. Terminology \u2014The cellular concrete consists of an inorganic binder (such as lime and cement) in combination with finely ground material containing silicon dioxide (such as sand), gas generating material (such as aluminium powder), water and additives (optional); and steam cured under high pressure in autoclabes. 3. Classification \u2014 Shall be classified on basis of oven-dry density (without reinforcement) and compressive strength\u2014 Class Gross Density (kg/m3) A Over 850 and up to 1 000 B Over 750 and up to 850 C Over 650 and up to 750 D Over 550 and up to 650 E Over 450 and up to 550 4. Designation \u2014 By indicating compressive strength (kgf/cm2), load bearing capacity, that is, design load (kgf/cm2), length (m), breadth (mm) and thickness (mm). 5. Sizes 5.1 Preferred Dimensions \u2014 Length 1 to 6 m; width 600 mm; thickness 75 to 250 mm with increments of 25 mm."
    },
    {
      "standard_id": "IS 6073: 1971",
      "title": "AUTOCLAVED REINFORCED CELLULAR CONCRETE FLOOR AND ROOF SLABS",
      "scope": "",
      "pages": [
        46,
        47
      ],
      "text": "SUMMARY OF IS 6073 : 1971 AUTOCLA VED REINFORCED CELLULAR CONCRETE FLOOR AND ROOF SLABS 5.2 Tolerances \u2014 For 500 mm and below, plus minus 2 mm over 500 mm, plus minus 5 mm. Note \u2014 For form tolerances for wall slabs, refer to Table 1 of the standard. 6. Finish \u2014 Tongue at one side and groove on the other side. Alternatively groove on both sides for filling with cement mortar. Longitudinal edges shall be chamfered. 7. Physical Properties 7.1 Density \u2014 Range as specified in 3. 7.2 Dry Shrinkage \u2014 Not more than 0.09 percent. 7.3 Residual water content at the time of delivery shall be declared by the manufacturer. 7.4 Fire Resistance \u2014 Not less than 2 hours. 7.5 Compressive Strength and Thermal Conductivity \u2014 Class Compressive Thermal Strength, Min Conductivity Max (kgf/cm2) (kcal/m/h/ oC) A 70 0.36 B 60 0.32 C 50 0.26 D 35 0.21 E 20 0.18 Note 1 \u2014 For methods of tests, refer to IS 3809 : 1979 Specification for fire resistance test for structures ( first revision ), and relevant parts of IS 6441 Part 1 to 9 Methods of test for autoclaved cellular concrete products. Note 2 \u2014 For details of manufacture with regard to aspects such as reinforcement, formation of cells of cellular concrete (method of autoclavation) and finish, refer to 6 of the standard. Note 3 \u2014 For structural requirements, refer to 8 of the standard. For detailed information, refer to IS 6073:1971 Specification for autoclaved reinforced cellular concrete floor and roof slabs. 1.35 SP 21 : 2005"
    },
    {
      "standard_id": "IS 6523: 1983",
      "title": "PRECAST REINFORCED CONCRETE DOOR AND WINDOW FRAMES",
      "scope": "Requirements for precast reinforced concrete door and window frames. Use of such frames is recommended to be restricted to a maximum opening width of 2.25 m.",
      "pages": [
        47,
        48
      ],
      "text": "SUMMARY OF IS 6523 : 1983 PRECAST REINFORCED CONCRETE DOOR AND WINDOW FRAMES (First Revision) Note \u2014 For requirements in regard to manufacture (construction and finish, positioning of reinforcement, casting, curing, etc), arrangements for fixing of hinges to frames, arrangements for door and window fixtures and erection along with illustrations re fer to the standard. For detailed information, refer to IS 6523:1983 Specification for precast reinforced concrete door and window frames (first revision). 1. Scope \u2014 Requirements for precast reinforced concrete door and window frames. Use of such frames is recommended to be restricted to a maximum opening width of 2.25 m. 2. Shape and Dimensions \u2014 Cross section 60 \u00d7100 mm or 70 \u00d7 75 mm for single shutter door and 60 \u00d7 120 mm for double shutter door. Overall sizes (width and height) of frames shall conform to IS 4021:1995 * Note 1 \u2014 Suitable adjustments in cross-sectional shape may be made by agreement between the purchaser and the supplier to provide suitable groove for wall plaster, etc, provided the overall dimensional requirements given above are not affected. Note 2 \u2014 For overall dimensions of the frame, the width of the frame shall be the total length of the horizontal piece measured out-to-out; the height of the frame shall be the total height measured from the lowest end of the vertical piece (in case of three member frame or the outer edge of the lower horizontal member in case of four member frame) to the outer edge of the toe horizontal piece. *Specification for timber door, window and ventilator frames (second revision ). 3. Requirements 3.1 Materials 3.1.1 Cement \u2014 Ordinary Portland cement or Portland slag cement or Portland pozzolana cement or rapid hardening Portland cement or high strength ordinary Portland cement. 3.1.2 Aggregates \u2014 Well graded mixture of coarse and fine aggregates. Maximum size of coarse aggregate shall be 10mm. 3.1.3 Concrete \u2014 Not weaker than M 20 (see IS 456 : 2000) * 3.1.4 Reinforcement shall be clean and free from loose mill scale, loose rust, mud, oil grease or any other coating which may reduce the bond between the concrete and the steel. A slight film or rust may not be regarded as harmful but the steel shall not be visibly pitted by rust. * Code of practice for plain and reinforced concrete (fourth revision ) 1.36 SP 21 : 2005 1. Scope \u2014 Requirements of precast concrete lintels and sills. 2. Shape and Dimensions 2.1 Lintels 2.1.1 Reinforced concrete lintels \u2014 May be precast in one piece or in two pieces as a split lintel Note \u2014 The latter is lighter in mass, easier to handle and the air space between the pieces affords insulation which is desirable especially if furring is not provided. 2.1.2 Lintel-cum-sun shade \u2014 For use over door, window and ventilator openings of exterior walls in buildings may also be precast. 2.1.3 U-shaped lintels \u2014 U-Shaped lintels are precast by stringing together U-shaped concrete masonry units as forms, and then placing reinforcement and pouring concrete to fill the forms. 2.1.4 Lintel bearing \u2014 Reinforced concrete lintels for doors and windows shall be bonded into the masonry on either side of the opening. It is advisable to provide a bearing length approximately equal to the depth of the lintel. 2.1.5 Throatings \u2014 A 16mm wide throatings shall be provided to the soffit to external lintels. 2.1.6 Inserts for lintels \u2014 Provision shall be made for fixing screws to windows, door frames, curtain and blind fittings, etc, by means of timber or pre-formed inserts incorporated in the lintels during course of manufacture or by the forming of holes for inserts. For details refer to Figs. 1 to 4 of the standard. 2.2 Sills 2.2.1 General \u2014 General types of sills in common use-the slip sill and the lug sill. Both types are sloped on the top face to drain water away quickly. If projections are provided, they should project at least 40mm beyond wall face and be provided with a groove along the lower outer edge to provide a drip. Lengths up to 1m may be cast in one piece. 2.2.1.1 Slip sills \u2014 Slip sills are inserted after the wall proper has been built and therefore require no protection during construction. 2.2.1.2 Lug sills \u2014 Lug sills are those with the ends projecting into the masonry wall. There are no vertical joints at the juncture of the sills and the jambs which is one of the advantages of the lug sill over the slip sill. 2.2.2 Dowell holes for sills \u2014 Concrete sills to take metal windows shall be provided with holes 20mm diameter and 32 mm deep at prescribed distances from each end. 2.2.3 Projection of sills \u2014 The projection of sills, when provided, shall be not less than 40mm from the finished wall face. 2.3 Tolerances \u2014 For lintels, a tolerance of mm shall be allowed on cross-sectional dimensions and plus minus 6 mm on the length. In case of sills, a tolerance of mm shall be allowed on the cross-sectional dimensions and plus minus 3 mm on the length. For details refer to Figs. 5 to 7 of the standard. 3. Strength Requirement 3.1 Ultimate breaking load obtained as prescribed in 7.1.1 of the standard shall not be less than the ultimate load which the lintel is designed to carry."
    },
    {
      "standard_id": "IS 9893: 1981",
      "title": "PRECAST CONCRETE BLOCKS FOR LINTELS AND SILLS",
      "scope": "Requirements regarding materials, dimensions and physical properties for corrugated roofing sheets made from coir, woodwool and cement.",
      "pages": [
        48,
        49
      ],
