Repository: workbydevansh/bis-standards-recommendation-engine

# BIS Standards Recommendation Engine

Submission-ready prototype for the Bureau of Indian Standards x Sigma Squad AI Hackathon.

The system converts a product description into the top 3-5 relevant BIS standards from **SP 21: Summaries of Indian Standards for Building Materials**. It is deterministic, offline, and designed around the required judging contract.

## Judge Command

```bash
python inference.py --input hidden_private_dataset.json --output team_results.json
```

The output JSON contains:

- `id`
- `retrieved_standards`
- `latency_seconds`

When the input contains `expected_standards`, the field is copied into the output so the provided `eval_script.py` can be run locally.

File: data/index/standards.json (part 3 of 52)
{
      "text": "SUMMARY OF IS 9893 : 1981 PRECAST CONCRETE BLOCKS FOR LINTELS AND SILLS Note 1 \u2014 For details of material, refer to 3 of the standard. Note 2\u2014 For details of manufacture, or aspects such as construction, finish, mould, reinforcement, occuring etc, refer to 5 of the standard. For detailed information, refer to IS 9893:1981 Specification for precast concrete lintels and sills. +12 - 0 +0 - 6 1.37 SP 21 : 2005 1. Scope \u2014 Requirements regarding materials, dimensions and physical properties for corrugated roofing sheets made from coir, woodwool and cement. Note \u2014 Optimum utilization of national resources demand that use of indigeneous building material should be promoted. Coir, woodwool and few other vegetable fibres which are available in large quantity in this country, have been found suitable for the manufacture of sheets for roofing purposes. The sheets may be either plain or corrugated and manufactured by mixing and pressing coir wood-wool and cement in suitable proportions. 2. Materials 2.1 Cement\u2014This shall conform to either IS 269:1989* or IS 8041 : 1990\u2020 or IS 8112 : 1989\u2021"
    },
    {
      "standard_id": "IS 10388: 1982",
      "title": "CORRUGATED COIR, WOODWOOL, CEMENT ROOFING SHEETS",
      "scope": "Requirements of precast concrete stone masonry blocks, used in the construction of load bearing and non-load bearing walls.",
      "pages": [
        49,
        50
      ],
      "text": "SUMMARY OF IS 10388 : 1982 CORRUGATED COIR, WOODWOOL, CEMENT ROOFING SHEETS Note \u2014 For methods of tests , refer to Appendices A to D of the standard. For detailed information, refer to I S 10388:1982 Specification for corrugated coir , woodwool, cement roofing sheets. TABLE 1 DIMENSIONS AND TOLERANCES FOR CORRUGATED COIR, WOODWOOL, CEMENT ROOFING SHEETS (All dimensions in milimeters) Length W idth Thickness Depth of Pitch of Corrugation Corrugation (1) (2) (3) (4) (5) 1 500 1 750 1 000 6.5 48 146 2 000 Tolerances plus minus 10 + free +3 +6 \u2013 0.5 \u20136 \u20132 TABLE 2 PHYSICAL REQUIREMENTS OF WOODWOOL, COIR CEMENT CORRUGATED ROOFING SHEETS Sl.No Characteristics Requirements (1) (2) (3) i) Transverse strength 1.5 \u00d7 10 \u20133 N/m width, Min ii) Water absorption 30 percent, Max iii) Impermeability Shall not show any formation of drops of water except traces of moisture on the lower surface iv) Acid resistance Amount of acetic acid to be used 1 150 g/m 2, Max Note \u2014 The age of specimens for testing shall be at least 4 weeks. 2.2 Woodwool \u2014 These shall be obtained from any species of soft timber in fibre form having following dimensions\u2014 Length of fibre = 200 to 500 mm Width = 0.5 to 2.5 mm Thickness = 0.2 to 0 .35 mm 2.3 Coir \u2014 These shall be baby fibres, free from pith and shall be capable of absorbing cement. 3. Dimensions and Tolerances\u2014See Table 1. 4. Physical Requirements\u2014 See Table 2. * 33 Grade ordinary Portland cement (fourth revision). \u2020 Rapid hardening Portland cement (second revision). \u2021 43 Grade ordinary Portland cement (first revision). 1.38 SP 21 : 2005 1. Scope \u2014 Requirements of precast concrete stone masonry blocks, used in the construction of load bearing and non-load bearing walls. 2. Terminology 2.1 Concrete Stone Masonry Block \u2014 A precast cement concrete solid block having stone spalls in it (25-30 percent of block volume) and cement concrete with dense stone aggregate and sand. It is 100 percent solid. 2.2 Stone Face Exposed Block \u2014 A concrete stone masonry block where the stone spalls are exposed at one of its face. This face, when forms the exposed wall face, the wall gets the texture of stone surface exposed. 3. Dimensions and Tolerances 3.1 Nominal dimensions \u2014 Length 300 mm Height 150 mm and Width 100, 150 and 200 mm In addition block shall be manufactured in one third half, two-thirds and three quarters of its full length. Note \u2014 The term \u2018nominal\u2019 means that the dimension includes the thickness of the mortar joint. Actual dimensions shall be 10mm short of the nominal dimensions."
    },
    {
      "standard_id": "IS 12440: 1988",
      "title": "PRECAST CONCRETE STONE MASONRY BLOCKS",
      "scope": "",
      "pages": [
        50,
        51
      ],
      "text": "SUMMARY OF IS 12440 : 1988 PRECAST CONCRETE STONE MASONRY BLOCKS 3.2 For 200, 150 and 100 mm nominal thick walls, the blocks shall be of 300 \u00d7 200 \u00d7 150 mm, 300 \u00d7 150 \u00d7 150 mm and 300 \u00d7 100 \u00d7 150 mm nominal size respectively. 3.3 For accommodating vertical reinforcement required in earthquake resistant construction special block of half-width and with semi-circular recess in it (see Fig.1 of the standard) shall be used. These dimensions are suitable for 200 mm thick wall. Similar blocks shall be made for walls of thickness greater than 200 mm. 3.4 Tolerances \u2014 The maximum variation in the length of the units shall not be more than plus minus 5 mm and maximum variation in height and width of units not more than plus minus 3 mm. The faces of blocks shall be flat and rectangular, opposite faces shall be parallel, and all arises shall be square. The bedding surfaces shall be at right angles to the faces of the blocks. 4. Classification \u2014 See Table 1. 5. Physical Requirement 5.1 Water Absorption \u2014 The water absorption being the average of three blocks, shall not be more than 6 percent by mass. 5.2 Compressive Strength \u2014 See Table 1 TABLE 1 COMPRESSIVE STRENGTH OF CONCRETE STONE MASONRY BLOCKS (Based on 28 days Strength) Class Minimum A verage* Compressive Minimum strength of Designation Strength of Blocks N/mm2 Individual Blocks N/mm2 5 5.0 3.5 6 6.0 4.2 7 7.0 5.0 9 9.0 6.3 10 10.0 7.5 *For 100 mm wide blocks (for 100 mm thick walls) the miminum strength may be 3.5 N/mm 2. Note 1 \u2014 For details of materials refer to 5 of the standard. Note 2 \u2014 For details of manufacture in regard to mould, mix, placing, compaction, curing and drying refer to 6 of the standard. Note 3 \u2014 For methods of tests, refer to Appendices A to C of the standard. For detailed information refer to IS 12440:1988. Specification for precast concrete stone masonry blocks. 1.39 SP 21 : 2005"
    },
    {
      "standard_id": "IS 12592: 2002",
      "title": "PRECAST CONCRETE MANHOLE COVER AND FRAME",
      "scope": "Requirements for precast steel reinforced cement concrete manhole covers and frames intended for use in sewerage and water drainage.",
      "pages": [
        51,
        52
      ],
      "text": "SUMMARY OF IS 12592 : 2002 PRECAST CONCRETE MANHOLE COVER AND FRAME (First Revision) 4. Physical Requirements 4.1 General \u2014 All covers and frames shall be sound and free from cracks and other defects which interferes with the proper placing of the unit or impair the strength or performance of the units. 4.2 Dimensions \u2013 The dimensions of the cover and frame shall be as specified in 3.2 4.3 Load Test \u2014 Breaking load of individual units shall be not less than the value specified in the table given below : Load Test Load and Diameter of Block Grade Type Load Diameter of Cover in of Block k N mm LD-2.5 Rectangular, square 25 300 and circular MD-10 Rectangular and 100 300 circular HD-20 Circular, lamphole, 200 300 square and rectangular (scrapper manhole) EHD-35 Circular, square and 350 300 rectangular (scrapper manhole) Note 1 \u2014 For details of material refer to 4 of the standard. Note 2 \u2014 For details of manufacture in regard to mixing, placing, compaction, curing and finishing, refer to 7 of the standard. Note 3 \u2014 For methods of tests refer to Annex B and C of the standard. For detailed information, refer to IS 12592 :2002 Specification for precast concrete manhole covers and frames. 1. Scope Requirements for precast steel reinforced cement concrete manhole covers and frames intended for use in sewerage and water drainage. 2. Grades and Types 2.1 Manhole cover shall be of the following four grades and types: Grades Grade Type/Shape of Cover Designation Frame Light Duty LD-2.5 Rectangular,square and circular Medium Duty MD-10 Rectangular and circular Heavy Duty HD-20 rectangular, square, circular and lamphole (scrapper manhole) Extra Duty EHD-35 re ctangular, square and circular (scrapper manhole) 2.2 Recomended locations for placement of different grades and types / shapes of manholes covers and frames are given in 3.2.1 to 3.2.4 of the standard. 3. Shapes and Dimensions 3.1 Shape\u2014 The shapes of precast concrete manhole covers shall be of shape as mentioned in 2. 3.2 Dimensions and Tolerance \u2013 The dimensinos and tolerances on dimension of frames shall be as shown in Table 1 of the standard. 5. The permanent set shall not exceed the requirement given in Annex C of the Standard. 1.40 SP 21 : 2005 4.2 The tensile stress in reinforcement under services condition shall not exceed 200 N/mm2. 4.3 The minimum cross-sectional area of main reinforcement in any one of the two principal directions shall not be less than 1.0 percent of the gross cross- sectional area of the element. 4.4 Laps in wire mesh, where provided, shall be not less than 100 mm. 4.5 The skeletal steel shall be spaced at not more than 300 mm centre to centre in both directions. Laps in bars where, provided, shall be not less than 150 mm. The skeletal steel may not be necessary in case of mechanized or semi-mechanized casting processes. 4.6 The minimum wall thickness shall be 12 mm for tanks up to 2 000 litres capacity in case of mechanized or semi-mechanized casting and 15 mm for tanks up to 1 000 litres capacity when hand cast. For larger capacity tanks the wall thickness may be 20 mm to 40 mm depending on capacity. 4.7 The minimum thickness of the lid/cover slab shall in no case be less than 15 mm. 4.8 In case the bottom slab thickness exceeds 30 mm, the slab may be cast in ferrocement only. However, an intermediate plain concrete layer using graded coarse aggregate of nominal maximum size 6.3 mm may be introduced between the wire mesh layers to achieve the design thickness without excessive use of cement. In case of composite slab, the minimum thickness of top as well as bottom layer of ferrocement shall not be less than 8 mm. 4.9 The minimum clear cover to reinforcement shall be 4 mm. 1. Scope \u2014Requirements of precast ferrocement water tanks of capacity 270 to 10 000 litres. Note \u2014The capacity of tank means the net capacity which is the volume of the actual usable water confined between the levels of the centres of the overflow and outlet sockets. Gross capacity of a tank shall be taken as the total storage capacity including the dead storage and free board. 2. Shape and Dimension \u2014 Ferrocement water tanks are generally made in square, rectangular and circular shapes. For relatively large circular tanks of diameter exceeding 2.0 m, a shallow spherical dome may be provided for the base or alternatively, suitable fillets may be provided at the junction of bottom slab and vertical wall. Dimensions of ferrocement water tanks shall be calculated depending upon their capacities. For cylindrical tanks, height to diameter ratio of 1.0 is generally recommended. For rectangular tanks, length to breadth ratio should generally be kept 1.5 whereas the height to length and breadth ratio should generally be 0.5 to 1.5. If the length of any side exceeds 1.5 m, it is desirable to provide stiffeners in the side walls at spacing not exceeding 1.5 m. 3. Tolerances a) Length, breadth, height and plus minus 5 m m diameter up to 1m; and Length, breadth, height plus minus 10 mm and diameter above 1 m b) Thickness plus minus 2 mm 4. Design 4.1 The minimum compressive strength of cement mortar cubes having area of face equal to 50 cm2 shall be 25 N/mm2. The recommended mix proportion is 1 part of cement to 1.5 to 2.5 parts of sand by mass. Water cement ratio should be 0.35 to 0.45."
    },
    {
      "standard_id": "IS 13356: 1992",
      "title": "PRECAST FERROCEMENT WATER TANKS UP TO 10 000 LITRES CAPACITY [[PAGE 53]]",
      "scope": "Requirements for precast reinforced concrete planks and joist used for construction of roofs and floors. The planks length upto 1.5 m long only are covered.",
      "pages": [
        52,
        53,
        54
      ],
      "text": "SUMMARY OF IS 13356 : 1992 PRECAST FERROCEMENT WATER TANKS UP TO 10 000 LITRES CAPACITY 1.41 SP 21 : 2005 5. Tests 5.1 Strength of Mortar \u2014 For cubes of size 70.6 mm shall be not less than 25 N/mm2. 5.2 Water Tightness Test \u2014 When filled with water, the external faces of the tanks shall show no sign of leakage and sweating and remain apparently dry over the period of observation of seven days after allowing a seven day period for asborption of water after filling. This test shall be done before painting the interior of the tanks. Note 1 \u2014 For details of material, refer to 4 of the standard. Note 2 \u2014 For details of construction in regard to casting, curing, transportation, finish and painting refer to 6 of the standard. For detailed information, refer to IS 13356:1992 Specification for precast ferrocement water tanks up to 10 000 litres capacity. 1.42 SP 21 : 2005 1. Scope \u2014Requirements for precast reinforced concrete planks and joist used for construction of roofs and floors. The planks length upto 1.5 m long only are covered. 2. Shape, Dimensions and Tolerances 2.1 Precast Reinforced Concrete Planks 2.1.1 Shape \u2014Shape of the planks shall be rectangular with haunches as shown in. Top surface shall be chequered finish. 2.1.2 Dimensions 2.1.2.1 Width\u2014 The width of the planks shall be 300 mm. 2.1.2.2 Length\u2014 The length of the planks shall be limited to a maximum of 11.5 m. However, it is preferable to use lengths in multiple of 300 mm only, keeping in view the requirements of modular co-ordination. 2.1.2.3 Thickness\u2014 The plank shall be made partly 30mm and partly 60mm thick. A 100 mm wide tapered concrete filling shall be provided for strengthening the haunch portion for shear during handling and erection. Length of the tapered concrete filling at both ends shall be kept 300 mm for all lengths of planks and the length of central 60 mm thick portion shall be decreased for lengths of planks smaller than 1.5 m. 2.2 Partially Precast Joists \u2014 The width of precast joists shall be kept equal to required width of web of T- beam (see IS 13994 : 1994)* and the depth shall be kept equal to the required overall depth of T-beam less the thickness of flange, that is, the maximum thickness of RC planks (60 mm)."
    },
    {
      "standard_id": "IS 13990: 1994",
      "title": "PRECAST REINFORCED CONCRETE PLANKS AND JOISTS FOR ROOFING AND FLOORING",
      "scope": "Requirements for prefabricated brick panel and partially precast joist for flooring and roofing.",
      "pages": [
        54,
        55,
        56
      ],
      "text": "SUMMARY OF IS 13990 : 1994 PRECAST REINFORCED CONCRETE PLANKS AND JOISTS FOR ROOFING AND FLOORING 2.3 Tolerances \u2014 Casting tolerances on various dimensions of plank shall be as given below \u2014 Dimension T olerance Length plus minus 5 mm Width plus minus 3 mm Thickness plus minus 2 mm Bow (deviation from intended plus minus 2 mm line or plane). Twist (distance of any corner 1 mm from the plane containing other three corners). 2.3.1 Squareness\u2014 The long edge of planks shall be taken as the base line. The shorter side shall not vary in its length from perpendicular distance between long edges by more than 3 mm. 2.3.2 Flatness\u2014 The maximum deviation from a 1.5 m straight edge placed in any position on a nominal plane surface shall not exceed 2 mm. 3. Design 3.1 The planks\u2014 The planks shall be designed as simply supported for self weight including in situ concrete over haunches, and as a continuous slab for a load comprising live load, self weight and dead load of floor finish and/or water proofing treatment. The design shall be in accordance with the limit state method of IS 456 : 2000.* 3.2 Reinforcement -as per IS 456 : 2000 \u2014 Reinforcement for planks for roofs and floors of residential buildings for spacing of joists at 1.5 m, shall comprise 3 bars of 6 mm of mild steel grade 1 conforming to IS 432 (Part 1) : 1982 + as main reinforcement and 6 mm dia bars, of mild steel grade 1 conforming to IS 432 (Part * Code of practice for design and construction of floor and roof with precast reinforced concrete planks and joists. * Code of practice for plain and reinforced concrete (fourth revision ) + Mild steel and medium tensile steel bars and hard drawn steel wire for concrete bars for concrete reinforcement, Part 1 mild steel and medium tensile bars ( third revision ). 1.43 SP 21 : 2005 I) : 1982, at 200 mm c/c as transverse reinforcement. In the absence of detailed design same reinforcement may be used for spacing of joist smaller than 1.5 m. Reinforcement for RCC joist shall be provided as per design (see IS 13994 : 1994). Note 1\u2014 For details of materials refer to 3 of the standard. Note 2\u2014 For method of test refer to Annex A of the standard. For detailed information, refer to IS 13990:1994 Specification for precast reinforced concrete planks and joists for roofing and flooring 4. Test \u2014 Dimensional test and deflection recovery test shall be routine test whereas failure load test shall be a type test. Type test is intended to prove the suit- ability and performance of a new design and size of a component. Failure load test be applied at the time of design of a component of a particular size or at the time of any change in the design/size. 1.44 SP 21 : 2005 1. Scope\u2014 Requirements for prefabricated brick panel and partially precast joist for flooring and roofing. 2. Dimensions and Tolerances 2.1 Prefabricated Brick Pane 2.1.1 Length\u2014 Length of panel shall not exceed 1.1 m for bricks having strength less than 40 N/mm2. For bricks having strength more than 40 N/mm2 conforming to IS 2180 : 1988* the length of panel shall not exceed 1.2 m. From economic point of view, the minimum recommended length of panel is 0.9 m. 2.1.2 Width\u2014 Width of the panel shall be 53 cm for panels made of conventional size (230 mm \u00d7 110 mm \u00d7 75mm) bricks and 45 cm for panels made of modular size (190 mm x 90 mm x 90 mm) bricks. 2.1.3 Thickness\u2014 Thickness of the panel shall be equal to thickness of a brick, that is, 75 mm for conventional size bricks and 90 mm for modular size bricks. 2.2 Partially Precast Joist"
    },
    {
      "standard_id": "IS 14143: 1994",
      "title": "PREFABRICATED BRICK PANEL AND PARTIALLY PRECAST CONCRETE JOIST FOR FLOORING AND ROOFING",
      "scope": "Requirements for precast reinforced concrete channel units having a length of up to 4.5 m used for construction of floors and roofs.",
      "pages": [
        56,
        57,
        58
      ],
      "text": "SUMMARY OF IS 14143 : 1994 PREFABRICATED BRICK PANEL AND PARTIALLY PRECAST CONCRETE JOIST FOR FLOORING AND ROOFING 2.2.1 Shape\u2014 Partially precast joist shall be rectangular in shape with steel stirrups kept projecting out which shall be tied with reinforcement along the joist to achieve monolithicity with concrete (see Fig.2). 2.2.2 Width\u2014 Shall be sufficient to support two successive spans of brick panels with sufficient bearing, leaving an adequate gap between them. The minimum recommended width is 13 cm. 2.2.3 Depth\u2014 For clear span of joist up to 4.2 m depth shall be 100 mm for both conventional and modular size bricks, Accordingly overall depth of joist with in-situ concrete of 35 mm shall be 210 mm for conventional bricks and 225 mm for modular bricks. 2.3 Thickness of Joints 2.3.1 Longitudinal Joints\u2014 Thickness of longitudinal joints shall be 40 mm to accommodate one 6 mm reinforcing bar with adequate cover (see Fig. 1). 2.3.2 Transverse Joints\u2014 Thickness of transverse joints shall vary from a minimum of 15 mm to a maximum of 30 mm. However in a single panel unit, this shall be kept uniform for all transverse joints. * Heavy duty burnt clay building bricks ( third revision) Fig. 1 Isometric View of Prefab Brick Panel 1.45 SP 21 : 2005 2.4 Tolerances \u2014Tolerances on various dimensions of the panel shall be as given below \u2014 Dimension T olerance Length of panel 10 mm Width of panel 5 mm Thickness of panel 4 mm 3 Reinforcement 3.1 Reinforcement required for brick panel shall consist of 2 bars of required diameter embedded in the longitudinal joints. 3.1.1 Reinforcement with two mild steel Grade 1 bars of 6 mm conforming to IS 432 (Part 1) : 1982* may be used in residential building. Note 1 \u2014 For details of material refer to 3 of the standard. Note 2 \u2014 For details of manufacture with regard to mould, casting and curing refer to 6 of the standard. Note 3 \u2014 For methods of tests, refer to Annex B of the standard. For detailed information, refer to IS 14143:1994 Specification for prefabricated brick panel and partially precast concrete joist for flooring and roofing. 3.1.2 Reinforcement for RC joist shall be provided as per design (see IS 14142 : 1994).** 3.2 Cover to Reinforcement \u2014 A minimum clear cover of 15 mm shall be provided to reinforcement in the panel while for the joist the minimum clear cover shall be 25 mm. 4. Test \u2014 Dimensional test and deflection recovery test shall be routine tests whereas failure load test shall be type test. Type test is intended to prove the suitability and performance of a new design and size of a component. Failure load test is applied at the time of any change in the design/size. * Mild steel and medium tensile steel bars and hard-drawn steel wire for concrete reinforcement, Part 1 Mild steel and medium tensile steel bars ( third revision ) Fig. 2 Typical Partially Precast Joist ** Code of practice for design and construction of roofs and floors with prefabricated brick panel. plus minus plus minus plus minus 1.46 SP 21 : 2005 1. Scope \u2014 Requirements for precast reinforced concrete channel units having a length of up to 4.5 m used for construction of floors and roofs. 2. Shape, Dimension and Tolerance 2.1 Shape 2.1.1 The precast units shall be channel (inverted trough) shapes, having outer sides corrugated and grooved at ends to provide shear key action transfer of moments between adjacent units. (Fig 1 and 2). 2.1.2 Inner sides of the channel shall be kept sloping, as shown in Fig. 2 to simplify easy demoulding. The slope may be kept between 1/8 to 1/16. 2.2 Dimensions 2.2.1 Length\u2014 The maximum length of the unit shall be restricted to 4.5 m from stiffness considerations. 2.2.2 Width\u2014 The nominal width of channel unit shall be 300 mm or 600 mm. 2.2.3 Depth\u2014 The depth of the channel unit shall be kept either 130 mm or 200 mm. 2.2.4 Thickness of flange\u2014 The minimum thickness of flange shall be 30 mm for 300 mm wide channel units and 35 mm for 600 mm wide channels. 2.2.5 Thickness of web (legs of channel unit) \u2014 The minimum thickness of the channel leg shall be not less than 25 mm."
    },
    {
      "standard_id": "IS 14201: 1994",
      "title": "PRECAST REINFORCED CONCRETE CHANNEL UNITS FOR CONSTRUCTION OF FLOORS AND ROOFS",
      "scope": "Requirements for prefabricated reinforced concrete L-panels used for making roofs for buildings. This standard also covers the requirements for prefabricated reinforced concrete channel units which are to be used along with L-panels in the roof construction.",
      "pages": [
        58,
        59,
        60
      ],
      "text": "SUMMARY OF IS 14201 : 1994 PRECAST REINFORCED CONCRETE CHANNEL UNITS FOR CONSTRUCTION OF FLOORS AND ROOFS 2.3 Tolerances on Dimensions 2.3.1 Dimension T olerance Length plus minus 5 mm Width plus minus 3 mm Bow (deviation from intended plus minus 3 mm line or plane) Twist (distance of any corner plus minus 3 mm from the plane containing other three corners) 2.3.1 Squareness\u2014 When considering the squareness of the corner, the longer of the two sides being checked shall be taken as the base line. The shorter length shall not vary in length from the perpendicular by more than 3 mm. 2.3.2 Flatness\u2014 The maximum deviation from a 1.5 m straight edge placed in any position on a nominal plane surface shall not exceed 2 mm. 3. Design 3.1 The channel units shall be designed in accordance with IS 14215:1994.* 3.2 Reinforcement * Code of practice for design and construction of floors and roofs with precast reinforced concrete channel units. Fig. 1 Channel Unit 1.47 SP 21 : 2005 3.2.1 Main reinforcement of the channel units shall comprise two bars of required diameter as per the de- sign placed at the bottom of two legs of channel unit. Two bars of mild steel Grade 1 conforming to IS 432 (Part 1): 1982,* 6 mm shall be provided at top corners to support the stirrups (see Fig 2). Stirrups of 3 mm at the rate of 300 mm c/c along the length of the channel unit (see Fig 2) shall be provided. Note 1\u2014 For details of materials refer to 3 of the standard. Note 2\u2014 For details of manufacture refer to 6 of the standard. Note 3\u2014 For method of test refer to Annex A of the standard. For detailed information, refer to IS14201:1994 Specification for precast reinforced concrete channel units for construction of floors and roofs. * Mild steel and medium tensile steel bars and hard-drawn steel wire for concrete reinforcement, Part 1 Mild steel and medium tensile steel bars ( third revision ). 3.2.2 Cover to reinforcement \u2014 The minimum cover to reinforcement shall be 15 mm. 4. Tests \u2014 Tests for dimensional conformity, deflection recovery and failure load shall be conducted. Fig. 2 Typical Details of Channel Unit 1.48 SP 21 : 2005 1. Scope\u2014 Requirements for prefabricated reinforced concrete L-panels used for making roofs for buildings. This standard also covers the requirements for prefabricated reinforced concrete channel units which are to be used along with L-panels in the roof construction. 2. Shape and Dimensions 2.1 Shape\u2014 The precast L-panel units shall have a cross-section of \u201cL\u201d shape with end bearing of same depth and width as the rib of L-section at the two ends of length. The end bearing length of rib parallel to the width of L-panel shall be kept lesser than the overall width of L-panel to provide an overlapping of 80-150 mm depending upon climatic conditions (see Fig. 1). 2.1.1 Channel Units\u2014 Units having a cross-section of channel shape shall also be produced in required numbers, to be used at the eaves in a verandah or for achieving aesthetic effect (see Fig.1)."
    },
    {
      "standard_id": "IS 14241: 1995",
      "title": "PRECAST REINFORCED CONCRETE L\u2013PANEL FOR ROOFING",
      "scope": "Covers corrugated and semi-corrigutated asbestos cement sheets, designed to provide structural weather exposed surfaces of roofs and building walls of industrial, residential, agricultural commercial and institutional types of buildings and for decorative and other purposes.",
      "pages": [
        60,
        61,
        62
      ],
      "text": "SUMMARY OF IS 14241 : 1995 PRECAST REINFORCED CONCRETE L\u2013PANEL FOR ROOFING 2.2 Dimensions 2.2.1 Length\u2014 The maximum span of L-panels shall be restricted to 4 m. Lower lengths may be preferred, wherever possible, for easy handling. A minimum bearing on the gable walls shall be kept 60 mm on either side of the L-panels. 2.2.2 Width\u2014 A guidance may be taken for choosing the width from Table 2 of the standard. 2.2.3 Thickness of flange\u2014 A thickness of flange of 30 to 40 mm depending upon the size of units and climatic conditions should be adopted, keeping it 30 mm for overall width up to and including 700 mm and 40 mm for widths up to 900 mm. 2.2.4 Depth and width of rib\u2014 The dimensions of rib shall be determined in accordance with the design procedure laid down in IS 14242 : 1995.* In any case, the depth and width of rib shall be not less than those given in Table 2 of the standard. * Design and construction of roofs using precast reinforced concrete L-panels-code of practice. Fig. 1 Details of L-Panels and Channel Units 1.49 SP 21 : 2005 3. Reinforcement 3.1 Main reinforcement required shall consist of one bar of required diameter provided at bottom of the rib of L-panel having an adequate cover. The required diameter shall be designed in accordance with IS 14242 : 1995. Alternatively, the required diameter may be taken from Table 2 which applies for reinforcement conforming to mild steel Grade I of IS 432 (Part 1) : 1982* and high strength deformed bars as per IS 1786 : 1978.** The detailing shall be followed in accordance with Fig. 1. * Mild steel and medium tensile steel bars hard-drawn steel wire for concrete reinforcement : Part 1 Mild steel bars ( third revison). ** High strength deformed steel bars and wires for concrete reinforcement ( third revision ). 3.2 Reinforcement for temperature and handling shall be provided in the flange as per Table 2 of the standard 3.3 At the eaves over verandah where channel units are provided, the same tensile reinforcement as for L- panel shall be provided in both the ribs (the total reinforcement thus being double that of L-panel) while the overall dimensions shall be kept the same. 4. Tests\u2014 Dimension test, deflection, recovery test shall be routine tests while failure load test shall be type test. Note 1\u2014 For details of material refer to 3 of the standard. Note 2\u2014 For details of manufacture with regard to mould, casting and curing refer to 6 of the standard. Note 3\u2014 For methods of tests, refer to Annex A of the standard. For detailed information, refer to IS 14241:1995 Specification for precast reinforced concrete L-panel for roofing. 1.50 SP 21 : 2005 3.2 Impermeability test (optional) \u2014 The specimens shall not show during 24 hours of test any formation of drops of water except traces of moisutre on the lower surface. 3.3 Frost cracking test (optional) \u2014 Shall not show any cracking, surface alteration or delamination. 3.4 Density (Optional test) \u2014 Shall not be less than 1.4g/cm 3. 4. Finish \u2014 Shall have rectangular shape; corrugation true and regular; edges strainght and clean and square. 1. Scope\u2014 Covers corrugated and semi-corrigutated asbestos cement sheets, designed to provide structural weather exposed surfaces of roofs and building walls of industrial, residential, agricultural commercial and institutional types of buildings and for decorative and other purposes. 2. Dimensions and Tolerances \u2014 See Table 1. 3. Physical and Mechanical Characteristics 3.1 The load bearing capacity of corrugated and semi- corrugated sheets shall be not less than 5 N/mm width of specimen."
    },
    {
      "standard_id": "IS 459: 1992",
      "title": "CORRUGATED AND SEMI-CORRUGATED ASBESTOS CEMENT SHEETS",
      "scope": "Requirements relating to plain ended asbestos cement pipes and joints intended for use under pressure; it defines certain conditions of manufacture, classification, characteristics and acceptance tests applicable to these roducts.",
      "pages": [
        62,
        63
      ],
      "text": "SUMMARY OF IS 459 : 1992 CORRUGATED AND SEMI-CORRUGATED ASBESTOS CEMENT SHEETS (Third Revision) Note 1 \u2014 For method of measurement of different dimensions of sheets, refer to 5 of the standard. Note 2 \u2014 For methods of tests, refer to IS 5913: 2003 Methods of tests for absestos cement products (second revision). For detailed informatoin refer to IS 459:1992 Specification for corrugated and semi-corrugated asbestos cement sheets (third revision). TABLE1 DIMENSIONS AND TOLERANCES OF CORRUGATED AND SEMI-CORRUGATED SHEETS All dimensions in milimetres Sl. Types of Depth of Pitch of Overall Effective Nominal Length of No. Sheets Corrugation Corrugation Width Width Thickness Sheet (1) (2) (3) (4) (5) (6) (7) (8) (9) (10)(11) (12) (13) (14) i) Corrugated 48 +3 146 +6 1050 +10 1010 +10 6 +free 1500 +5 -5 -2 -5 -5 -0.5 1750 -10 2000 2250 2500 2750 3000 ii) Semi-corrugated 45 +3 338 +6 1100 +10 1014 +10 6 +free 1500 +5 -5 -2 -5 -5 -0.5 1750 -10 2000 2250 2500 2750 3000 1. Tolerance given in this table for pitch of corrugation relates to measurement over six pitches for corrugated sheets and three pitches for semi corrugated sheets. 2. Nominal lengths other than those specified in col 13 may also be manufactured by mutual agreement between D Tolerances P Tolerances B Tolerances C Tolerances T Tolerances A Tolerances Note \u2014 Corrugated sheets of overall width 1086 mm and effective width 1016 mm with tolerances and other parameters same as in this table 1 may also be manufactured by mutual agreement between the manufacturer as the purchaser ( see Fig 1A of the standard) 1.51 SP 21 : 2005 1. Scope \u2014Requirements relating to plain ended asbestos cement pipes and joints intended for use under pressure; it defines certain conditions of manufacture, classification, characteristics and acceptance tests applicable to these roducts. Note \u2013 Asbestos cement building pipes and pipe fittings, gutters and gutter fittings and roofing fittings are covered by IS 1626. Asbestos cement pipes and fittings for sewerage and drainage are covered by IS 6908 'Specification for asbestos cement pipes and fittings for swerage and drainage (first revision). 2. Pipes 2.1 Classification 2.1.1 Pipes of Nominal Diameter Up to 1 000 mm \u2013 Pipes of nominal diameter up to 1 000 are classified according to the works hydraulic test pressure give in Table 1. TABLE 1 CLASSIFICATION Sl.No Classes W orks Hydraulic Test Pressure, TP (MPa) (1) (2) (3) i) 10 1.0 ii) 15 1.5 iii) 20 2.0 iv) 25 2.5 NOTES 1. Pipes of class 12, 18, 24, 30, 35 and 36 corresponding to works hydraulic test pressure of 1.2, 1.8, 2.4, 3.0, 3.5 and 3.6 MPa respectively may also be manufactured. In such cases, detailed dimensions shall be arrived at between the manufacturer and the purchaser. 2. For pipes of nominal diameter from 600 mm to 1 000 mm, the procedure given in 3.2.2 may also be used. The relationship between the bursting pressure ( BP) and the works hydraulic test pressure ( TP), and the relationship between the bursting pressure ( BP) and the hydraulic working pressure ( WP) shall not be less than the values indicated in Table 2."
    },
    {
      "standard_id": "IS 1592: 2003",
      "title": "ASBESTOS CEMENT PRESSURE PIPES",
      "scope": "Requirements of socketed asbestos cement building and sanitary pipes and pipe fittings of diameter 50 to 150 mm for use as rain water pipes, soil, waste and ventilating pipes. 1.1 The followings pipes and pipe fittings are covered\u2014 a) Single socketed pipe, b) Loose socket, c) Plain bend, d) Swan neck, e) Sanitary bend, f) Single and double equal junctions, g) Single and double unequal junctions, h) Single and double equal inverted junctions with spigot branch, j) Hexagonal rain water head, k) Shoe, m) Cone cap cowl, n) Slotted vent cowl, and p) W.C. connectors,",
      "pages": [
        63,
        64,
        65,
        66,
        67
      ],
