Repository: workbydevansh/bis-standards-recommendation-engine

# BIS Standards Recommendation Engine

Submission-ready prototype for the Bureau of Indian Standards x Sigma Squad AI Hackathon.

The system converts a product description into the top 3-5 relevant BIS standards from **SP 21: Summaries of Indian Standards for Building Materials**. It is deterministic, offline, and designed around the required judging contract.

## Judge Command

```bash
python inference.py --input hidden_private_dataset.json --output team_results.json
```

The output JSON contains:

- `id`
- `retrieved_standards`
- `latency_seconds`

When the input contains `expected_standards`, the field is copied into the output so the provided `eval_script.py` can be run locally.

File: data/index/standards.json (part 4 of 52)
{
      "text": "SUMMARY OF IS 1592 : 2003 ASBESTOS CEMENT PRESSURE PIPES (Fourth Revision) TABLE 2 PRESSURE RELATIOSHIP Sl.No Nominal Diameters TP BP WP BP (1) (2) (3) (4) i) From 50 to 100 2 4 ii) From 125 to 200 1.75 3.5 iii) From 250 to 1 000 1.5 3 Note \u2013 Pipes of nominal diameter above 1 000 mm and up to 2 500 m may also be manufactured with the data on the above parameters to be as mutually agreed to between the manufacturer and the purchaser. 2.1.2 Pipes of Nominal Diameter Exceeding 1 000 m \u2013 Pipes of nominal diameter exceeding 1 000 mm are not classified in the same way as defined in 2.1.1 They are designed to suit the specific requirements of any particular pipeline. 2.2 General Appearance and Finish The material surface shall be regular and smooth. The pipes may be coated internally and/or externally with a suitable coating, if required by the purchaser's representative. 2.3 Characteristics 2.3.1 Geometrical Characteristics 2.3.1.1 Nominal diameter The nominal diameter of the pipes corresponds to the intenral diameter expressed in millimetres, tolerances excluded. The series of nominal diameters is given in Table 3. 1.52 SP 21 : 2005 TABLE 3 NOMINAL DIAMETER All dimensinos in millimetres 50 400 60 450 80 500 100 600 125 700 150 750 200 800 250 850 300 900 350 1 000 Note \u2013 The pipes of nominal diameter above 1 000 mm may also be manufactured, if required with mutual agreement between the manufacturer and the user. 2.3.1.2 Thickness of wall and external diameter The thickness of wall and external diameters of asbestos cement pressure pipes shall be as per Table 4. 2.3.1.3 Length The nominla length of the pipes refers to the length measured between the extremities for pipes with plain ends. It shall not be less than 3 m for pipes with a nominal diameter equal to or less than 200 mm; and not less than 4 m for pipes with a nominal diameter exceeding 200 mm. In special cases shorter pipes may be specified. The nominal length should preferably be a multiple of 0.5 m 2.3.1.4 Tolerances (a) External diameter of finished ends Tolerances on the external diameter at 100 mm from ends shall be follows. Nominal Diameter Tolerances mm mm 50 to 300 plus minus 0.6 350 to 500 plus minus 0.8 600 to 700 plus minus 1.0 750 to 1000 plus minus 1.5 Note \u2013 Such tolerances for sizes above 1 000 mm would be as agreed to between the manufacturer and the user. (b) Nominal thickness of the well On jointing surfaces at the pipe ends, the lower deviations of the tolerances are as follows : Nominal Thickness (mm) Tolerance (mm) Up to and including 10 \u2013 1.0 Over 10 up to and including 20 \u2013 1.5 Over 20 up to and including 30 \u2013 2.0 Over 30 up to and including 60 \u2013 3.0 Over 60 up to and including 90 \u2013 3.5 Over 90 \u2013 4.0 Notes 1 Plus tolerance shall be free 2 For pipes of 50 and 60 mm diameter, the above tolerances are allowable provided that the variation of the internal diameter resulting from the their application does not exceed \u2013 5 mm. 3 The thickness at any point along the barrel of the pipe should be not less than that obtained by application of the tolerances given above. 4 The average thickness of the samples from the lot shall not be less than the nominal thickness and not more than 10 percent of the pipes samples should have negative tolerance (c) Nominal length The tolerances on nominal length shall be as follows For all length mm50 20 + \u2212 2.3.2 Physical Characteristics Shall show no fissure, leakage or sweating. 2.3.3 Mechanical Characteristics 2.3.3.1 Bursting Shall have a minimum unit bursting strength of 22 N/mm 2 except that for diameters exceeding 1 200 mm this strength may be reduced by not more than 20 percent by agreement between the manufacturer and the purchaser provided that the safety factors specified in the relevent for large diameter pipes are maintained. 2.3.3.2 Crushing When tested in accordance with 3.5 (a) (3) of the standard the pipes shall have a minimum unit transverse crushing strength of 44 N/mm 2 except that for diameters exceeding 1 200 mm this strength may be reduced by not more than 20 percent by agreement between the manufacturer and the purchaser provided that the safety factors specified in the relevent Indian Standard for large diameter pipes are maintained. 1.53 SP 21 : 2005 2.3.3.3 Bending When tested as prescribed in 3.5 (a)(4) of the standard (test limited to pipes with a nominal diameter less than or equal to 150 mm), the pipes shall have a minimum unit bending strength of 24.5 N/mm 2. 3. JOINTS 3.1 Type \u2013 Two types of joints are normally provided with asbestos cement pressure pipes and they are (a) asbestos cement coupling with rubber sealing rings, and (b) cast iron detachable joints with rubber sealing rings and bolts and nuts. 3.2 Characteristics 3.2.1 Geometrical Characteristics 3.2.1.1 Dimensions \u2013 The dimensinos of the asbestos cement coupling shall be as given in Annex B of the standard. The shape of all parts including the rubber rings, shall be determined by the manufacturer of the pipes The joints, when mounted and put under pressure, shall ensure the permanent tightness of the pipeline against both leakage and infiltration. 3.2.2 Sealing Characteristics \u2013 The assembled joints, when tested at the factory, shall be capable of with standing the specified hydraulic test pressure of the pipes on which they are to be used, even when the pipess are set at the maximum angular deviation recommended by the manufacturer. - 1.54 SP 21 : 2005 TABLE 4 CLASIFICATION AND DIMENSIONS OF ASBESTOS CEMENT PRESSURE PIPES All dimensions are in millimitres Sl. Nom Class 10 Class 15 Class 20 Class 25 No. Dia Thickness External Thickness External Thickness E xternal Thickness External Diameter Diameter Diameter D iameter (1) (2) (3) (4) (5) (6) (7) (8) (9) (10) 1) 50 9.5 69.0 9.5 69.0 11.0 71.5 13.5 76.5 2) 60 9.5 79.0 9.5 79.0 11.0 81.5 13.5 86.5 3) 80 9.5 99.5 9.5 99.5 11.0 101.5 13.5 106.5 4) 100 9.5 120.0 10.0 121.0 13.5 126.5 16.5 132.5 5) 125 9.5 145.0 11.0 147.0 14.0 152.5 17.5 159.5 6) 150 9.5 171.0 13.0 176.5 16.5 183.0 21.0 191.0 7) 200 - - 16.5 233.5 22.0 242.5 27.5 253.5 8) 250 - - 17.0 284.5 23.0 294.5 28.5 305.5 9) 300 - - 20.0 340.5 27.0 352.5 34.5 366.5 10) 350 - - 21.0 392.0 27.5 405.0 35.0 419.0 11) 400 - - 24.0 448.0 32.0 463.0 39.5 478.0 12) 450 - - 26.5 498.0 35.5 515.0 44.0 532.0 13) 500 - - 29.0 554.5 39.0 572.5 48.5 591.5 14) 600 - - 35.0 665.5 46.0 686.5 58.0 710.5 15) 700 - - 38.0 769.0 51.5 795.0 65.5 823.0 16) 750 - - 40.5 824.0 55.0 853.0 70.0 882.0 17) 800 - - 43.5 880.0 59.0 910.0 75.0 941.0 18) 850 - - 46.0 935.0 62.5 767.0 79.5 1000.0 19) 900 - - 48.5 990.0 66.0 1024.0 84.0 1059.0 20) 1000 - - 54.0 1101.0 73.5 1138.0 93.5 1177.0 Notes 1 External diameters at finished ends of the pipes specified in the table are already in practical use and are specified the purp ose of interchangeability. Due to inherent characteristics of the manufacturing process and common moulds for all classes, external diameter may not be equal to internal diameter plus tw"
    },
    {
      "standard_id": "IS 1626 (Part 1): 1994",
      "title": "ASBESTOS CEMENT BUILDING PIPES AND PIPE FITTINGS, GUTTERS, AND GUTTER FITTINGS AND ROOF FITTINGS PART 1 PIPES AND PIPE FITTINGS",
      "scope": "Requirments of asbestos cement gutters and gutter fittings used in buildings.",
      "pages": [
        67,
        68,
        69
      ],
      "text": "SUMMARY OF IS 1626 (PART 1) : 1994 ASBESTOS CEMENT BUILDING PIPES AND PIPE FITTINGS, GUTTERS, AND GUTTER FITTINGS AND ROOF FITTINGS PART 1 PIPES AND PIPE FITTINGS (Second Revision) 3.2.2 Overall Length \u2014 The overall length is the sum of nominal length and length of socket. 3.3 Tolerances 3.3.1 Internal diameter of plain ends and sockets: The ratio of the actual diameter (maximum or minimum bore of pipes, pipe fittings or sockets measured over a given section) and the nominal diameter (bore of pipes, pipe fittings or sockets) should lie between 0.95 and 1.05 for all diameters of pipes and pipe fittings. 3.3.2 The nominal length\u2014 The tolerances on nominal length of pipes and pipe fittings shall be plus minus 10 mm and plus minus 5 mm respectively. 3.3.3 The overall length\u2014 The tolerances on the overall lengths of pipes shall be plus minus 10 mm. 3.3.4 The depth of socket \u2014 The tolerances on the depth of the sockets of pipe fittings shall be plus minus 5 mm. 4. Physical Requirements 4.1 The deviation in straightness of pipes shall not exceed the following\u2014 Nominal Diameter Deviation m m m m 50 to 60 5.5l 80 to 150 4.5l where l is the nominal length of the pipe in metres 4.2 Hydraulic Pressure Test \u2014 To be carried out on all pipes and fittings except on cone cap cowl, slotted vent cowl and pipe fittings provided with access doors. 4.2.1 Pipes and fittings shall show no fissure or visible sweating on outside surface when subjected to internal hydraulic pressure of 0.1 MN/m 2 maintained for 30 seconds. 1.56 SP 21 : 2005 4.2.2 Hydraulic bursting test \u2014 (optional for pipes only) the pipe shall indicate a minimum bursting stress of 5 MN/m 2 4.2.3 Longitudinal bursting test \u2014 The unit longitudinal bending stress shall not be less than 12.5 MN/m 2. 4.2.4 Transverse crushing test \u2014 The unit transverse crushing stress of pipes at failure shall not be less than 14 MN/m 2. 4.2.5 Water absorption test \u2014 The mean water absorption of speciment shall not be more than 28 percent of the dry mass of the material. Note\u2014 For methods of tests, refer to IS 5913:1989 Method of tests for asbestos cement products ( first revision ) For detailed information refer to IS 1626 (Part 1):1984 Specification for asbestos cement building pipes and pipe fittings, gutters and gutter fittings and roof fittings: Part 1 Pipes and pipe fittings (second revision). 1.57 SP 21 : 2005 1. Scope \u2014 Requirments of asbestos cement gutters and gutter fittings used in buildings. 2. Workmanship \u2014 The interior surface of the gutters and their fittings shall be regular and uniform. 3. Dimensional Requirements a) V alley gutters \u2014 Normal size (in mm), shall be, 915 \u00d7 205 \u00d7 230, 610 \u00d7 150 \u00d7 230, 455 \u00d7125 \u00d7 150 and 405 \u00d7 125 \u00d7 255 with thickness 12.5 mm, and length 1 830 mm. b) Boundary wall gutters \u2014 Nominal size (in mm), shall be 510 \u00d7 150 \u00d7 255, 455 \u00d7 150 \u00d7 305, 305 \u00d7 150 \u00d7 230 and 280 \u00d7 125 \u00d7 180 with thickness 12.5 mm and length 1830 mm. c) Half round gutters Nominal size shall be 305, 230 and 150 mm with thickness 9.5 mm."
    },
    {
      "standard_id": "IS 1626 (Part 2): 1994",
      "title": "ASBESTOS CEMENT BUILDING PIPES AND PIPE FITTINGS, GUTTERS AND GUTTER FITTINGS AND ROOF FITTINGS PART 2 GUTTERS AND GUTTER FITTINGS",
      "scope": "Requirements of asbestos cement roofing fittings, to be used in conjunction with corrugated and semi-corugated asbestos cement sheets conforming to IS 459:1992* 1.1 The following roofing fittings are covered in this standard. a) Ridges\u2014 1) Serrated adjustable ridges, 2) Plain wing adjustable ridges, 3) One piece plain angular ridges, 4) Unserrated adjustable ridges for hips, 5) Close fitting adjustable ridges, and 6) Northlight adjustable ridges. b) Eaves filler pieces c) Ridge finials, d) Apron pieces e) Barge boards for corner pieces, curved barge boards, f) Rooflights, g) North light curves or ventilator curves, h) Cowl type ventilator curves, j) Expansion joints for semi-corrugated sheets and fittings like ridges and northlight curve. k) Louvres, S type, m ) Radial exhaust, and n) Curved sheets.",
      "pages": [
        69,
        70
      ],
      "text": "SUMMARY OF IS 1626 (PART 2) : 1994 ASBESTOS CEMENT BUILDING PIPES AND PIPE FITTINGS, GUTTERS AND GUTTER FITTINGS AND ROOF FITTINGS PART 2 GUTTERS AND GUTTER FITTINGS (Second Revision) Note \u2014 For methods of tests, refer to IS 5913:1989 Methods of tests for asbestos cement products ( first revision ). For detailed information, refer to IS 1626 (Part 2) : 1994 Specification for asbestos cement building pipes and pipe fittings, gutters and gutter fittings and roof fittings: Part 2 Gutters and gutter fittings (Second Revision). Note\u2014 For detailed dimensions for various items of gutters and their fittings, refer to Tables 2 to 4 and appropriate figures of the standard. 3.1 Tolerances On length plus minus 10 mm On profile plus minus 10 mm On thickness plus minus 1.5 mm 4. Physical Requirements 4.1 When tested for impermeability, the specimen shall not show during 24 h of test any formation of drops of water, except traces fo moisture on the lower surface. 1.58 SP 21 : 2005 2. Shapes, Dimensions and Tolerances 2.1 Shapes\u2014 The shapes of various fittings shall be as detailed in Table 1 read with appropriate figures as given in the standard. 2.2 Dimensions\u2014Shall be declared by the manufacture 2.3 Tolerances 2.3.1 Length plus minus 10 mm 2.3.2 Thickness + free -1.0 mm 3. Physical Requirement 3.1 All the finished products shall be inspected for freedom from visual defects. 3.2 The surface of fittings intended to be exposed to the weather shall be generally of smooth finish and the finish should permit any minor variation of the surface appearance due to the method of manufacture, which does not impair the performance of the fittings. 3.2.1 The fittings shall be clean with straight and regular edges. 3.3 When tested for impermeability, the specimen shall not show during 24 hours of test any formation of drops of water, except traces of moisture on the lower surface. 1. Scope \u2014 Requirements of asbestos cement roofing fittings, to be used in conjunction with corrugated and semi-corugated asbestos cement sheets conforming to IS 459:1992* 1.1 The following roofing fittings are covered in this standard. a) Ridges\u2014 1) Serrated adjustable ridges, 2) Plain wing adjustable ridges, 3) One piece plain angular ridges, 4) Unserrated adjustable ridges for hips, 5) Close fitting adjustable ridges, and 6) Northlight adjustable ridges. b) Eaves filler pieces c) Ridge finials, d) Apron pieces e) Barge boards for corner pieces, curved barge boards, f) Rooflights, g) North light curves or ventilator curves, h) Cowl type ventilator curves, j) Expansion joints for semi-corrugated sheets and fittings like ridges and northlight curve. k) Louvres, S type, m ) Radial exhaust, and n) Curved sheets."
    },
    {
      "standard_id": "IS 1626: 1984",
      "title": "ASBESTOS CEMENT BUILDING PIPES AND PIPE FITTINGS, GUTTERS AND GUTER FITTINGS AND ROOF FITTINGS PART 3 ROOF FITTINGS",
      "scope": "Requirements regarding, composition, dimension and tests of asbestos cement flat sheets (semi- compressed and fully compressed). These sheets are different from autoclaved silica asbestos cement flat sheets which are covered in IS 13000:1990.*",
      "pages": [
        70,
        71
      ],
      "text": "SUMMARY OF IS 1626 : 1984 ASBESTOS CEMENT BUILDING PIPES AND PIPE FITTINGS, GUTTERS AND GUTER FITTINGS AND ROOF FITTINGS PART 3 ROOF FITTINGS (Second Revision) Note \u2014 For methods of tests, refer to IS 5913:1989 Methods of tests for asbestos cement products ( first revision). For detailed information, refer to IS 1626(Part 3):1994 Specification for asbestos cement building pipes and pipe fittings, gutters and gutter fittings and roof fittings: Part 3 Roof fitings (second revision). * Corrugated and semi-corrugated asebestos cement sheets (third revision) 1.59 SP 21 : 2005 1. Scope\u2014Requirements regarding, composition, dimension and tests of asbestos cement flat sheets (semi- compressed and fully compressed). These sheets are different from autoclaved silica asbestos cement flat sheets which are covered in IS 13000:1990.* 2. Classification\u2014 See Table 1. 3. Dimensional and tolerances 3.1 Thickness\u2014 shall be 3, 4, 5, 6, 8, 10, 12 and 15 mm. 3.2 Length and Width \u2014 See Table 2. 3.3 Tolerances 3.3.1 On thickness \u2014 (a) From 3 mm to 5 mm plus minus 0.5 mm (b) From 6 mm and above plus minus 0.1 mm where 'e' is nominal thickness of sheet."
    },
    {
      "standard_id": "IS 2096: 1992",
      "title": "ASBESTOS CEMENT FLAT SHEETS",
      "scope": "Requirements regarding composition, dimensions, and test of asbestos cement building boards. Asbestos cement flat sheets and silica asbestos cement flat sheets which are different, are not covered in this standard.",
      "pages": [
        71,
        72
      ],
      "text": "SUMMARY OF IS 2096 : 1992 ASBESTOS CEMENT FLAT SHEETS (First Revision) 3.3.2 On length and width \u2014 Shall not vary from the nomoinal dimensions for length and width by more than plus minus 5 mm. 3.3.3 Straightness of edges \u2014 Shall be not more than 2 mm/m for the relevant dimension (length or width) 3.3.4 Squareness of edges \u2014 Shall be not more than 3 mm/m. 4. Tests 4.1 Bending Strength Test and Density \u2014 Bending stress and density shall not be less than the values specified in Table 1. 4.2 For measurement of thickness, straightness and squareness of edges, refer to 8 of the standard. * Silica asbestos cement flat sheets TABLE 1 CLASIFICATION Class Description Minimum Bending strength in N/mm 2 Minimum of Sheet of Sheet Density g/cc Loading Parallel Loading at Right Angles to the Fibre of Sheet to the Fibre of Sheet (1) (2) (3) (4) (5) 1 Semi-compressed 1 3 1 6 1.2 2 Fully compressed 20 28 1.6 Note\u2014 For methods of tests, refer to IS 5913:1989 Methods of test for asbestos cement products ( first revision ). For detailed information, refer to IS 2096:1991.Specifiction for asbestos cement sheets (first revision). TABLE 2 NOMINAL DIMENSIONS OF ASBESTOS CEMENT SHEETS Length W idth 1200 1220 600 x x 610 x x 1200 x x 1200 x x 1800 x x 1830 x x 2400 x x 2440 x x 3000 x x 3050 x x 1.60 SP 21 : 2005 1. Scope \u2014 Requirements regarding composition, dimensions, and test of asbestos cement building boards. Asbestos cement flat sheets and silica asbestos cement flat sheets which are different, are not covered in this standard. 2. Classification \u2014 See Table 1. 3. Tolerances 3.1 Length and Width plus minus 0.5 mm 3.2 Thickness a) From 3 mm to 5 mm plus minus 0.5 mm"
    },
    {
      "standard_id": "IS 2098: 1997",
      "title": "ASBESTOS CEMENT BUILDING BOARDS",
      "scope": "Requirements for asbestos-cement pipes and fittings suitable for use with gravity flow at atmosopheric pressure, intended for sewerage and drain- age application.",
      "pages": [
        72,
        73
      ],
      "text": "SUMMARY OF IS 2098 : 1997 ASBESTOS CEMENT BUILDING BOARDS (First Revision) b) From 6 mm and above plus minus 0.1 e mm ( plus minus 10 percent) where 'e' is nominal thickness of board. 4. Tests 4.1 Load Bearing Capacity \u2014 Average of two specimens not less than 20 kg for Class A boards and 15 kg for Class B and Class C boards. Further, the breaking load of either of the specimens shall not be less than 15 kg for Class A boards and 10 kg for Class B and Class C boards. 4.2 Water Absorption Test \u2014 The amount of water absorbed by the specimen shall not exceed 40 percent of its dry weight. TABLE 1DIMENSIONS OF ASBESTOS CEMENT BUILDING BOARDS Class of Board Length W idth Thickness mm mm mm (1) (2) (3) (4) A 2440 1220 6 (2400) (1200) 1830 (1800) 1220 (1200) B 2440 1220 5 (2400) (1200) 1830 (1800) 1220 (1200) C 2440 1220 4 (2400) (1200) 1830 (1800) 1220 (1200) Note \u2014 Values which are not in brackets are preferred sizes . Note \u2014 For methods of tests, refer to IS 5913:1989 Methods of tests for asebstos cement products (first revision). For detialed information, refer to IS 2098:1997 Specification for asbestos cement building boards (first revision). 1.61 SP 21 : 2005 1. Scope \u2014 Requirements for asbestos-cement pipes and fittings suitable for use with gravity flow at atmosopheric pressure, intended for sewerage and drain- age application. 2. General Appearance and Finish\u2014 The pipes shall be seamless, compact and homogeneous. Their internal surface shall be regular and smooth. the internal face between the branch and the parent pipe of junc- tions shall have a flush and fair finish. 3. Classification\u2014 Classified according to crush- ing strength as given in Table 1. 4. Fittings 4.1 General appearance and finish shall comply with the requirements of 2. 4.2 Classification and Types 4.2.1 Shall be of equivalent strength to that of the adja- cent pipes. 4.2.2 The nominal diameter of fittings shall correspond to nominal diameters of pipes. 4.2.3 Thickness of the barrel of the fittings shall be at least equal to that for corresponding pipe. 4.2.4 The basic types of fittings are\u2014 bends, angle junctions, equal or unequal tees, double sockets, sleeves and saddles. 5. Tolerances 5.1 Pipes \u2014 See Table 2."
    },
    {
      "standard_id": "IS 6908: 1991",
      "title": "ASBESTOS CEMENT PIPES AND FITTINGS FOR SEWERAGE AND DRAINAGE",
      "scope": "Covers asebstos cement cable conduits of 50 to 150 mm diameter together with plastic couplings and asbestos cement conical couplings and asbestos cement collars with rubber rings These are intended to accomodate paper insulated telecommunication and power cables. Also covers asebestos cement cable trough of 100\u00d7100 mm to 300\u00d7300 mm size together with bends and union clips for use at ground level and above ground level for carrying cables.",
      "pages": [
        73,
        74,
        75
      ],
      "text": "SUMMARY OF IS 6908 : 1991 ASBESTOS CEMENT PIPES AND FITTINGS FOR SEWERAGE AND DRAINAGE (First revision) 5.2 Fittings \u2014 Tolerances on the nominal thickness of the fittings shall be as follows: Upper deviation : Free Lower deviation :\u20141.5 mm 6. Tests 6.1 Hydraulic ressure Test\u2014 The pipe and joints when tested to a pressure of 0.25 MPa shall not show any fissure, leakage, or sweating on their outside surface. 6.2 Transverse Crushing Test\u2014 a) Pipes\u2014 Minimum 33 N/mm. b) Fittings \u2014 No minimum transverse crushing load is required 6.3 Longitudinal Bending Strength (Optional ) Shall not fracture below the following bending loads 100 mm 2.8 kN 125 mm 4.2 kN 150 mm 6.0 kN 6.4 Acid Resistance Test (Optional) \u2014 The amount of acetic acid neutralied shall not exceed 0.100 g/cm 7. Joints a) Asbestos cement couplings with rubber sealing rings. b) Cast iron detachable joints with rubber sealing rings and bolts and nuts. 7.1 The assembled joint shall be capable of withstanding an internal hydrostatic pressure of 0.25 MPa 1.62 SP 21 : 2005 TABLE 1 CLASSIFICATION OF PIPES Nominal Minimum Ultimate Crushing Load Diameter m m Class 1 Class 2 Class 3 (1) (2) (3) (4) 100 15.0 15.0 15.0 125 15.0 15.0 15.0 150 15.0 15.0 17.5 200 15.0 17.5 25.0 250 15.0 22.5 30.0 300 17.5 27.5 35.0 350 21.5 31.5 41.5 400 23.5 36.5 48.5 450 26.5 40.0 53.5 500 30.0 45.0 60.0 600 36.5 53.5 71.5 700 41.5 63.5 83.5 750 45.0 67.5 90.0 800 48.5 71.5 96.5 850 51.0 76.5 102.5 900 53.5 81.5 108.5 1000 60.0 90.0 120.0 Note\u2014 No crushing load at rupture shall be less than 15 kN/m. TABLE 2 PERMISSIBLE DEVIATIONS ON SIZES Thickness Permissible Deviations On Thickness On External On Nominal Excluding Diameter at Length Machined Ends Finished Ends (1) (2) (3) (4) mm mm mm mm Up to and including 10 -1.5 +50 Over 10, up toand including 20 -2.0 plus minus 1.0 for 100 - 20 for 100 to to 700 mm 300mm nominal Over 20, up to and including 30 -2.5 nominal diameter and diameter and Over 30, up to and including 60 -3.0 plus minus 1.5 for 750 + 50 to 1000 mm - 40 for nominal nominal diameter diameter greater than 300 mm Over 60, up to andincluding 90 -3.5 Over 90 -4.0 Note\u2014 Nominal length of the pipes shall be 3 m for nominal diameters upto 200 mm and 4 m for greater diameters. Note\u2014 For methods of tests, refer to IS 5913:1989 Methods of tests for asbestos cement products ( first revision ). For detailed information, refer to IS 6908:1991 Specification for asbestos cement pipes and fittings for sewerage and drainage (first revision). 1.63 SP 21 : 2005 1. Scope\u2014 Covers asebstos cement cable conduits of 50 to 150 mm diameter together with plastic couplings and asbestos cement conical couplings and asbestos cement collars with rubber rings These are intended to accomodate paper insulated telecommunication and power cables. Also covers asebestos cement cable trough of 100\u00d7100 mm to 300\u00d7300 mm size together with bends and union clips for use at ground level and above ground level for carrying cables. 2. Dimensions and Tolerances 2.1 Conduits and Bends \u2014 See Table 1. 2.2 The nominal sizes of asbestos cement troughs shall be 100 \u00d7 100, 150 \u00d7 100, 180 \u00d7 150, 300 \u00d7 200 and 300 \u00d7 300 mm. Nominal length and wall thickness shall be 1.75 m and 12 mm respectively. 2.2.1 Tolerances on depth and width shall be plus minus 3 mm and on length it shall be plus minus 6 mm."
    },
    {
      "standard_id": "IS 8870: 1978",
      "title": "ASBESTOS CEMENT CABLE CONDUITS AND TROUGHS",
      "scope": "Requirements for manufacture, classification dimensions, tests and acceptance criteria for asbestos cement pressure pipes (light duty) of class 5 and class 10.",
      "pages": [
        75,
        76
      ],
      "text": "SUMMARY OF IS 8870 : 1978 ASBESTOS CEMENT CABLE CONDUITS AND TROUGHS TABLE 1 DIMENSIONS AND PERMISSIBLE V ARIATIONS OF ASBESTOS CEMENT CONDUITS AND BEND Nominal Length Permissible Variation Nominal Internal Wall Diameter Diameter Conduits Bends Thickness Thickness Length (1) (2) (3) (4) (5) (6) (7) mm mm m m mm mm mm 50 50 2,3,4 2 9.0 plus minus 1.5 +50 -20 80 80 2,3,4 2 9.5 plus minus 1.5 +50 -20 100 100 2,3,4 2 9.5 plus minus 1.5 +50 -20 125 125 2,3,4 2 10.0 plus minus 1.5 +50 -20 150 150 2,3,4 2 10.0 plus minus 1.5 +50 -20 Note \u2014 Bends shall be in 90 0 and 135 0 angles. 2.3 For detailed dimensions for asbestos cement conduits, troughs and their fittings, refer to Table 3 to 7 of the standard. 3. Finish \u2014 Homogenous with inner and outer surfaces clean, true, smooth and free from any imperfections that render them unsuitable for their purpose. Ends shall be finished square to the axis. 4. Tests 4.1 Conduits shall be tested for straightness, regularity of thickness and diameter, flexural strength, crushing strength, water absorption, impact resistance and flattening resistance. 4.2 Troughs shall be tested for straightness, regularity of thickness, flexural strength and water absorption. Note\u2014 For detailed test requirements refer to 6 of the standard. Note\u2014 For methods of tests, refer to IS 5913:1989 Methods of tests for asbestos cement products ( first revision ). For detailed information, refer to IS 8870 :1978 Specification for asbestos cement cable conduits and troughs. 1.64 SP 21 : 2005 1. Scope \u2014Requirements for manufacture, classification dimensions, tests and acceptance criteria for asbestos cement pressure pipes (light duty) of class 5 and class 10. 2. Physical Properties 2.1 Hydraulic bursting Stress\u2014 Not less than 10 N/mm for class 5 pipes and 12.5 N/mm for class 10 pipes. 2.2 Transverse Crushing Strength \u2014 In case of pipes larger than 150 mm, the unit transverse crushing stress shall not be less than 30 N/mm. 2.3 Longitudinal Bending Stress \u2014 In case of pipes smaller than 150 mm, the unit longitudinal bending stress shall not be less than 20N/mm . 3. Classification 3.1 Classified with respect to hydraulic pressure as given below : Class Hydraulic Test Pressure N/mm2 5 0.5 10 1.0 3.2 The classification given above is based on the hydraulic test pressure and the hydraulic working pressure shall normally be not more than 50 per cent of the pressure defining the class. 3.2.1 The relationship between the bursting pressure (BP) and the hydraulic test pressure (TP) and the relatioship between bursting pressure (BP) and the normal hydraulic working pressure (WP) shall not be less than the values indicated below Nominal TP BP WP BP Diameter, mm 50 to 100 2 4 125 to 200 1.5 3.0"
    },
    {
      "standard_id": "IS 9627: 1980",
      "title": "ASBESTOS CEMENT PRESSURE PIPES (LIGHT DUTY)",
      "scope": "Requirement for materials, classification, dimensions and tests for silica-asbestos-cement flat sheets.",
      "pages": [
        76,
        77,
        78
      ],
      "text": "SUMMARY OF IS 9627 : 1980 ASBESTOS CEMENT PRESSURE PIPES (LIGHT DUTY) 4. Dimensions and Tolerances 4.1 Nominal diameters and other dimension of pipes\u2014 Shall be given in Table 1. 4.2 Tolerances\u2014 a) Diameter\u2014 plus minus 0.6 mm b) Thickness\u2014 Nominal Thickness Tolerances mm mm Up to and including 10 \u20131.5 Over 10 up to and including 15 \u20132.0 c) Length \u2014 3,4 and 5 m with tolerance of +50 mm \u201320 mm d) Deviation in straightness \u2014 50 mm Dia \u20135.5 l mm 80 mm to 200 Dia \u20134.5 l mm where l is the length of the pipe in metres 5. Tests 5.1 Hydraulic Pressure Tightness Test\u2014 The pipe shall not indicate any loss or visible sweating on the outside surface of the pipe, when the hydraulic test pressure as given in 3 is maintaianed for 30 seconds. The test time may be reduced to 10 seconds without changing the class provided that the internal pressure is increased by 10 percent. 6. Joints a) Asbestos cement couplings with rubber sealing rings; and b) Cast iron detachable joints with rubber sealing rings and bolts and nuts. 6.1 Cast iron detachable joints shall conform to IS 8794:1988 *. 6.2 Rubber rings used in jointing shall comply with the requirements of IS 5382:1985. \u2020 If the pipes are to be used for conveying drinking water, the rings shall not affect the quality of water. \u2020 Rubber sealing rings for gas mains, water mains and sewers ( first revision ). * Cast iron detachable joints for use with asbestos cement pres- sure pipes ( first revision ). 1.65 SP 21 : 2005 Note \u2014 For methods of tests, refer to IS 5913:1989 Methods of test for asbestos cement products ( first revision ). TABLE 1 DIMENSIONS OF ASBESTOS CEMENT PRESSURE PIPES Sl. No. Nominal Class 5 Class 10 Diameter Thickness External Thickness External Diameter Diameter (1) (2) (3) (4) (5) (6) mm mm m m m m m m i) 50 9.5 69.0 9.5 69.0 ii) 80 9.5 99.0 9.5 99.0 iii) 100 9.5 119.0 11.0 122.0 iv) 125 9.5 144.0 11.0 147.0 v) 150 9.5 169.0 11.5 173.0 vi) 200 9.5 219.0 15.0 230.0 For detailed information, refer to IS 9627:1980 Specification for asbestos cement pressure pipes (light duty). 1.66 SP 21 : 2005 1. Scope \u2013 Requirement for materials, classification, dimensions and tests for silica-asbestos-cement flat sheets. 2. Classification \u2013 Shall be classified according to bending stress and density as given below : Class of Bending Stress N/mm 2 .Min Density sheets Loading parallel Loading at g/cm 3. Min to fibres right angles 1 13 16 1.2 2 20 28 1.6 3. General Appearance and Finish \u2014 Shall be free from visible defects that impair its appearance or serviceability. The surface of the sheets shall be of uniform texture and shall have at least one smooth srface. They shall be flat, rectangular and shall have neatly trimmed straight and regular edges and shall be square at the corners. 4. Dimensions and Tolerances 4.1 Thickness shall be 3,4,5,6,8,10,12 and 15 mm 4.2 Nominal lengths and widths of silica- asbestos \u2014 Cement flat sheets shall be as follows\u2014"
    },
    {
      "standard_id": "IS 13000: 1990",
      "title": "SILICA ASBESTOS - CEMENT FLAT SHEETS",
      "scope": "Covers the requirements for materials, dimensions and tests for shallow corrugated asbestos cement sheets.",
      "pages": [
        78,
        79
      ],
      "text": "SUMMARY OF IS 13000 : 1990 SILICA ASBESTOS - CEMENT FLAT SHEETS Note\u2014 For methods of tests, refer to IS 5913:1989 Methods of test for asbestos cement products ( first revision ). For detailed information refer to IS 13000:1990 Specification for silica-asbestos-cement flat sheets. Length W idth mm 1200 1220 mm m m 600 \u00d7 \u2014 610 \u2014 \u00d7 1 200 \u00d7 \u2014 1 220 \u2014 \u00d7 1 800 \u00d7 \u2014 1 830 \u2014 \u00d7 2 400 \u00d7 \u2014 2 440 \u2014 \u00d7 3 000 \u00d7 \u2014 3 050 \u2014 \u00d7 4.3 Tolerances a) Thickness From 3 mm to 5 mm \u2014 plus minus 0.5 mm From 6 mm and above\u2014 plus minus 0.1 e mm where e is nominal thickness of sheet. b) Length and Width \u2014 Shall not vary from the nominal dimensions for length and width by more than plus minus 5 mm. c) Straightness of Edges \u2014 Shall be not more than 2mm/m for the relevant dimension (length or width) d) Squareness of Edges \u2014The tolerance on squareness of the edges shall be not more than 3 mm/m. 5. Tests\u2014 Shall be done for thickness, straightness of edges, squareness of edges, bending stress and density. 1.67 SP 21 : 2005 1. Scope \u2014 Covers the requirements for materials, dimensions and tests for shallow corrugated asbestos cement sheets. 2. Dimensions and Tolerances \u2014 See Table 1 3. Physical and Mechanical Properties 3.1 Load bearing capacity \u2013 Shall be not less than 1.8mm width of the specimen."
    },
    {
      "standard_id": "IS 13008: 1990",
      "title": "SHALLOW CORRUGATED ASBESTOS CEMENT SHEETS",
      "scope": "",
      "pages": [
        79,
        80
      ],
      "text": "SUMMARY OF IS 13008 : 1990 SHALLOW CORRUGATED ASBESTOS CEMENT SHEETS 3.2 Impermeability \u2014 Shall not show during 24 hours of test any formation of drops of water except traces of moisture on the lower surface. 4. Finish \u2014 Shall have a rectangular shape, smooth surface on the weathering side, a good apearance and shall be true and regular. The edges of the sheets shall be straight and clean. TABLE 1 DIMENSIONS AND TOLERANCES OF SHALLOW CORRUGATED SHEETS All dimensions in millimetres. Sl Characteristics Nominal Tolerances No. Dimension i) Depth of corrugation 20 plus minus 2.0 ii) Pitch of corrugation 75 plus minus 1.5 plus minus 10 iii) Overall width 1 015 \u2013 5 +Free iv) Nominal thickness 4.2 \u2013 0.2 v) Length of sheet 1 500 1 750 2 000 plus minus 10 2 250 Note\u2014 For methods of tests, refer to IS 5913:1989 Methods of tests for asbestos cement products ( first revision ). For detailed information, refer to IS 13008:1990 Specification for shallow corrugated asbestos cement sheets. 1.68 SP 21 : 2005"
    },
    {
      "standard_id": "IS 458: 2003",
      "title": "PRECAST CONCRETE PIPES (WITH AND WITHOUT REINFORCEMENT) \u2013 SPECIFICATION",
      "scope": "Requirements for reinforced and unreinforced precast cement concrete pipes, of both pressure and non- pressure varieties used for water mains, sewers, culverts and irrigation. The requirements for collars are also covered by this standard.",
      "pages": [
        80,
        81
      ],
      "text": "SUMMARY OF IS 458 : 2003 PRECAST CONCRETE PIPES (WITH AND WITHOUT REINFORCEMENT) \u2013 SPECIFICATION (Fourth Revision) 1. Scope \u2014 Requirements for reinforced and unreinforced precast cement concrete pipes, of both pressure and non- pressure varieties used for water mains, sewers, culverts and irrigation. The requirements for collars are also covered by this standard. 2. Classification \u2014 For the purpose of this standard, concrete pipes shall be classifed as per clause 4.1 of the standard 3. Dimensions and Tolerances 3.1 Dimension The internal diameter, barrel wall thickness, length, the minimum reinforcements and strength test requierments for different classes of pipes ( see 4.1 of the standard) shall be as specified in Tables 1 to 11of the standard. Dimensions of collar for class NP1 and dimensions and reinforcement of collar for class NP2 shall be as per Tables 1 and 21 of the standard respectively. 3.2 Tolerances The following tolerances shall be permitted : Sl. No. Dimensions Tolerances i) Overal length : plus minus 1 percent of standard length ii) Internal diameter of pipes: a) Up to and including 300 mm : plus minus 3 mm b) Over 300 mm and up to and including 600 mm : plus minus 5 mm c) Over 600 mm : plus minus 10 mm iii) Barrel wal thickness: a) Up to and including : +2 30 mm : \u2013 1 b) Over 30 mm up to and : + 3 including 50 mm \u2013 1.5 c) Over 50 mm up to and : + 4 including 65 mm \u2013 2 d) Over 65 mm up to : + 5 and including 80 mm \u2013 2.5 e) Over 80 mm up to and : + 6 including 95 mm : \u2013 3 f) Over 95 mm : +7 \u20133.5 Note \u2014 In case of pipes with flexible rubber ring joints, the tolerance on thickness near the ends wiill have to be reduced. Near the rubber ring joints, the tolerance on thickness shall be as given in Tables 13 to 19 in case of pipes manufactured by spinning process and as given in Table 15 and Table 16 in case of pipes manufactured by vibrated casting process. 4. Workmanship and Finish 4.1 Pipes shall be straight and free from cracks except that craze cracks may be permitted. The ends of the pipes shall be square with their longitudinal axis so that when placed in a straight line inthe trench, no opening between ends in contact shall exceed 3 mm in pipes up to 600 mm diameter (inclusive), and 6 mm in pipes larger than 600 mm diameter. 4.2 The outside and inside surfaces of the pipes shall be dense and hard and shall not be coated with cement wash or other preparation unless otherwise agreed to between the purchaser and the manufacturer or the supplier. The inside surface of the pipe shall be smooth. For better bond, inner surface of the collar may be finished rough. 5. Tests 5.1 Every pipe shall be tested, for hydrostatic pressure, three-edge bearing and absorption tests .mm mm mm mm mm mm Note 1 \u2014 For requirements of materials, design, reinforcement, spigots and sockets refer to the standard. Note 2 \u2014 For methods of tests refer to IS 3597 : 1998 Methods of test for concrete pipes ( second revision) . For detailed information, refer to IS 458 : 2003 Specification for precast concrete pipes (with and without reinforcement) (fourth revision). 1.69 SP 21 : 2005"
    },
    {
      "standard_id": "IS 784: 2001",
      "title": "PRESTRESSED CONCRETE PIPES (INCLUDING SPECIALS)",
      "scope": "Requirements of prestressed concrete cylinder and non- cylinder pipes (including specials) with nominal internal diameter in the range of 200 mm to 2 500 mm, in which permanent internal stresses are deliberately introduced by tensioned steel to the desired degree to counteract the stresses caused in the pipe under service.",
      "pages": [
        81,
        82,
        83,
        84
      ],
