Repository: workbydevansh/bis-standards-recommendation-engine

# BIS Standards Recommendation Engine

Submission-ready prototype for the Bureau of Indian Standards x Sigma Squad AI Hackathon.

The system converts a product description into the top 3-5 relevant BIS standards from **SP 21: Summaries of Indian Standards for Building Materials**. It is deterministic, offline, and designed around the required judging contract.

## Judge Command

```bash
python inference.py --input hidden_private_dataset.json --output team_results.json
```

The output JSON contains:

- `id`
- `retrieved_standards`
- `latency_seconds`

When the input contains `expected_standards`, the field is copied into the output so the provided `eval_script.py` can be run locally.

File: data/index/standards.json (part 5 of 52)
{
      "text": "SUMMARY OF IS 784 : 2001 PRESTRESSED CONCRETE PIPES (INCLUDING SPECIALS) (Second Revision) 1. Scope \u2014 Requirements of prestressed concrete cylinder and non- cylinder pipes (including specials) with nominal internal diameter in the range of 200 mm to 2 500 mm, in which permanent internal stresses are deliberately introduced by tensioned steel to the desired degree to counteract the stresses caused in the pipe under service. 2. Terminology 2.1 Prestressed Concrete Cylinder Pipe \u2014 A welded sheet steel cylinder with steel socket and spigot rings welded to its ends, lined with concrete suitably compacted and circumferentially pre stressed to withstand internal pressure and external design loads and subsequently coated with cement mortar or concrete to protect the steel cylinder and prestressing wires. 2.2 Prestressed Concrete Non Cylinder Pipe \u2013 A suitably compacted concrete core longitudinally prestressed with pre-tensioned high tensile steel wire embedded in the concrete,circumferentially prestressed and coated with cement mortar/ concrete to protect the circumferential prestressing wire to withstand internal pressure and external design loads. 3. Dimensions and Tolerances 3.1 Nominal internal diameter of pipes and minimum core thickness shall be as given below \u2014 Nominal Internal Minimum Nominal Internal Minimum Diameter of Core Diameter of Core Pipe Thickness Pipe Thickness mm mm mm mm 200 35 1 300 75 250 35 1 400 75 300 35 1 500 80 350 35 1 600 85 400 35 1 700 90 450 35 1 800 95 500 35 1 900 100 600 40 2 000 105 700 40 2 100 110 800 45 2 200 115 900 55 2 300 120 1 000 60 2 400 125 1 100 65 2 500 130 1 200 70 3.2 Length \u2014 Effective length shall be 2 to 6 m. However preferred effective length should be 2, 2.5, 4, 5 and 6 m. For pipes upto and including 300dia, the effective length shall not be more than 3 m. 3.3 Tolerance 3.3.1 Length \u2014 plus minus 1 percent of specified length. 1.70 SP 21 : 2005 3.3.2 Internal diameter a) For Pipes of lengthless than 4 m. plus minus 5 mm for dia upto and including350 mm plus minus 10 mm for dia above 350 mm b) For pipes of length 4m and above Internal Diameter Tolerances In areas within Over rest 600 mm of an of the pipe end of the Pipe mm mm a) Upto 900 mm plus minus 6 plus minus 9 b) Over 900 mm and plus minus 9 plus minus 12 upto 1600mm c) Over 1600 mm plus minus 12 plus minus 12 3.3.3 Core thickness \u2014 Shall not be less than the designed thickness by more than 5 percent. 4. Workmanship and finish 4.1 The maximum permissible deviation from the straight on internal surfaces of any pipe throughout its length, shall not exceed 5 mm for every metre length. 4.2 Pipes shall be free from local depressions or bulges greater than 5 mm extending over a length, in any direction, greater than twice the thickness of barrel. 5. Tests 5.1 Hydrostatic Factory Test. 5.2 Permeability Test \u2014 The permeability test when conducted in accordance with the method described in IS 3597 shall meet the requirement of final permeability. The final permeability shall not exceed 0.3 cm 3 Note \u2014 It is recommended that initial absorption shall not exceed 2.0 cm 3 and the difference in any time readings during initial absorption should not be more than 0.8 cm 3. drop of water level shall not exceed 2 cm3 at the end of 2h and final permeability between fourth and fifth hour shall not exceed 0.3 cm 3 5.3 Three-Edge Bearing Test \u2014 Pipes designed for drainage, sewarage and culverts when subjected to three-edge bearing test shall meet the requirements given in Table 2 of the standard. Note \u2014 For requirements regarding materials, design manufacture of special and joints refer to the standard. Note \u2014 For methods of tests and test details, refer to the standard and IS 3597 : 1998 .Methods of test for concrete pipe ( second revision). For detailed information, refer to IS 1784 : 2001 Specification for Prestressed concrete pipes (including specials) (second revision). 1.71 SP 21 : 2005 1. Scope \u2014 Requirements for steel cylinder pipes with concrete lining and coating having nominal internal diameter from 200 mm to 3 000 mm for use in water mains, sewers, irrigation works and similar situations. Note \u2014 Such pipes shall generally be provided with \u2014 a) Plain ends 1) For butt welded joints with collar upto 700 mm dia, and 2) For simple butt welded jointing above 800 mm dia. b) Flanged ends; and c) Spigot and socket ends ( conforming to relevant Indian Standard) for joints with rubber rings. 2. Classification Class Test Pressure Class 1 0.5 MPa (or 50 m head) Class 2 1.0 MPa (or 100 m head) Class 3 1.5 MPa (or 150 m head) Class 4 2.0 MPa (or 200 m head) Class 5 2.5 MPa (or 250 m head) Special class Above 2.5 MPa(or above 250 m head), the exact test pressure being specified by the purchaser. 3. Dimension 3.1 Diameter \u2014 The internal diameter of finished pipes shall be 200, 250, 300, 350, 400, 450, 500, 600, 700, 800, 900, 1 000, 1 100, 1 200, 1 300, 1 400, 1 500, 1 600, 1 700, 1 800, 1 900, 2 000, 2 100, 2 200, 2 300, 2 400, 2 500, 2 600, 2 700, 2 800, 2 900, and 3 000 mm Tolerance on internal diameter shall be plus minus 3 mm for pipes of diameter 300 mm and under, and plus minus 6 mm or plus minus 1 1/2 percent of internal diameter, whichever is less, for pipes of diameter exceeding 300 mm. 3.2 Length \u2014 The recommended length is 6 m. The overall length of the pipe shall not vary by more than 1 percent of the agreed length. SUMMARY IS 1916 : 1989 STEEL CYLINDER PIPES WITH CONCRETE LINING AND COATING (First Revision) 4. Work manship and finish \u2014 Pipes with linning and coating shall be straight and free from cracks. The ends of the pipes shall be square with their longitudinal axis. The lining and coating of the pipes shall be smooth, dence and hard, and shall not be coated with cement wash or other preparation. The lining and coating shall be free from excessive distance and surface irregularities. Projections exceeding 3mm measured from the general surface of the lining shall be removed. 5. Steel Cylinder 5.1 Thickness of Plates for Steel Cylinder\u2013 Shall be as given below\u2014 Internal Diameter Minimum of Finished Pipe Thickness of Plate mm m m 200 to 450 3.0 500 to 900 5.0 1 000 to 1 100 6.0 1 200 to 1 500 8.0 1 600 to 1 800 10.0 1 900 to 2 200 12.0 2 300 to 2 600 14.0 2 700 to 3 000 16.0 5.2 Each Cylinder shall undergo hydrostatic test at the test pressure given in 2. 6. Lining and Coating 6.1 Lining and Coating thickness \u2014 Minimum thickness shall be as follows: Internal Minimum Minimum Diameter of Thickness of Thickness of Finished Pipe Lining Coating mm mm mm 200 to 300 15 25 350 to 400 20 25 450 to 3 000 25 25 Note \u2014 For requirements of material, design and manufacture and methods of tests, refer to the standard. For detailed information, refer to IS 1916 : 1989 Specification for steel cylinder pipes with concrete lining and coating (first revision). 1.72 SP 21 : 2005 1. Scope \u2014 Requirement for porous pipes made of concrete for use in under drainage. The requirements cover pipes rangin"
    },
    {
      "standard_id": "IS 4350: 1967",
      "title": "CONCRETE POROUS PIPES FOR UNDER DRAINAGE",
      "scope": "Requirements for perforated non-re- inforced concrete pipes for use in underdrainage work Note\u2014 Reinforced cement concrete perforated concrete pipes may be supplied by mutual agreement between the purchaser and the supplier. Note\u2014 These pipes are used for underdrainage work in infiltration galleries, reclaiming water logged areas and for similar other purposes",
      "pages": [
        84,
        85,
        86
      ],
      "text": "SUMMARY OF IS 4350 : 1967 CONCRETE POROUS PIPES FOR UNDER DRAINAGE 2.4.1 Deviation from straightness \u2014 Not to exceed 3 mm per metre run. 3. Tests 3.1 Load Test \u2014 Specimen shall support a minimum load of 2000 kg uniformly distributed per metre length of pipe without showing any signs of failure at least for 1 minute. 3.2 Infiltration Test Nominal Internal Rate of Diameter Infiltration per metre Length of the Pipe mm l/minute 80 to 100 60 150 to 250 120 300 to 900 300 Table 1. DIMENSIONS FOR CONCRETE POROUS PIPES Nominal Internal Effective Minimum Wall Joints Diameter Length Thickness mm m mm (1) (2) (3) (4) 80 2.0 25 Butt, rebated or ogee 100 150 250 300 2.0 or 2.5 or 3.0 30 Butt, rebated or ogee 350 400 450 2.5 or 3.0 35 Butt, rebated or ogee 500 600 2.5 or 3.0 40 Butt, rebated or ogee 700 800 2.5 or 3.0 45 Butt, rebated or ogee 900 2.5 or 3.0 50 Butt, rebated or ogee 1.73 SP 21 : 2005 TABLE 2 COLLAR DIMENSIONS Nominal Internal Collar Dimension Minimum Diameter Length Minimum Caulking Minimum Space Thickness mm mm mm m m 80 13 25 150 100 150 250 300 16 30 150 350 400 450 19 35 200 500 600 19 45 200 700 800 19 45 200 900 Note \u2014 For detailed requirements on manufacture, finish, methods of tests and typical sketches refer to the standard. For detailed information, refer to IS 4350: 1967 Specification for concrete porous pipe for under drainage. 1.74 SP 21 : 2005 1. Scope \u2014 Requirements for perforated non-re- inforced concrete pipes for use in underdrainage work Note\u2014 Reinforced cement concrete perforated concrete pipes may be supplied by mutual agreement between the purchaser and the supplier. Note\u2014 These pipes are used for underdrainage work in infiltration galleries, reclaiming water logged areas and for similar other purposes 2. Classification a) Circular perforation pipes\u2014 5 to 8 mm diameter perforations arranged in rows parallel to the axis of the pipe. Perforations shall be approximately 75 mm centre to centre, along rows. The rows shall be spaced over not more than 165\u00b0of the circumference. b) Slotted perforation pipes \u2014 Slots shall be circumferential in direction, not more than 5 mm nor less than 3mmin width, and of the lengths shown in Table 1. There shall be two rows of slots, spaced 165\u00b0"
    },
    {
      "standard_id": "IS 7319: 1974",
      "title": "PERFORATED CONCRETE PIPES",
      "scope": "",
      "pages": [
        86,
        87,
        88
      ],
      "text": "SUMMARY OF IS 7319 : 1974 PERFORATED CONCRETE PIPES 3. Sizes and Dimensions \u2014 See Table-1 3.1 Tolerances \u2014 Table 2 4. Workmanship and Finish 4.1 Shall be free from fractures, cracks and blisters laminations and surface roughness. 4.2 Joints \u2014 Spigot and socket type. 4.3. Specials \u2014 shall have spigot and socket ends. Curves shall be at 90 0, 450 and 221/20 5. Tests 5.1 Three edge bearing test or sand bearing test. 5.2 Absorption Test \u2014 Total absorption at the end of 24 h shall not exceed 8 percent of dry weight. TABLE 1 SIZES AND DIMENSIONS Internal Minimum Rows of Perforations Length of Spacing of Minimum Diameter Thickness Perforation Per Row Slots Slots Strength Barrel, kg/m, Three Edge Bearing m m mm mm m m Method (1) (2) (3) (4) (5) (6) (7) 80 25 4 9 25 50 \u2014 100 25 4 9 25 75 1 560 150 25 4 9 37.5 75 1 560 200 25 4 9 50 100 1 560 225 25 6 10 50 100 1 670 250 25 6 10 50 100 1 670 300 30 6 10 75 150 1 790 350 32 6 10 75 150 1 880 400 32 8 10 75 150 2 020 450 35 8 10 75 150 2 230 1.75 SP 21 : 2005 TABLE 2 TOLERANCES a) Overall length plus minus 1 percent of standard length b) Internal diameter of pipes or socket: 1) 300 mm and under + 3 mm \u2013 1.5 mm 2) 400 mm + 6 mm \u2013 3 mm 3) over 400 mm + 1.5 percent \u2013 0.75 percent c) Barrel wall thickness : 1) up to 25 mm plus minus 1.5 mm 2) Over 25 up to 35 mm plus minus 2.0 mm 3) Over 35 up to 50 mm plus minus 3.0 mm 4) Over 50 mm plus minus (3 mm +1 mm for every 15 mm or part thereof over 50 mm, limited to a maximum of 5mm) d) Deviation from Straight : The deviation from straight shall not exceed 3mm for every metre run. Note \u2014 For methods of tests, refer to IS 456: 2000 Code of practice for plain and reinforced concrete (fourth revision) and IS 3597 : 1998 Methods of test for concrete pipes (second revision). For detailed information, refer to IS 7319 : 1974 Specification for perforated concrete pipes. 1.76 SP 21 : 2005"
    },
    {
      "standard_id": "IS 7322: 1985",
      "title": "SPECIALS FOR STEEL CYLINDER REINFORCED CONCRETE PIPES",
      "scope": "Requirements and methods of tests for steel cylinder reinforced concrete specials for steel cylinder reinforced concrete pipes conforming to IS 1916 : 1989* having nominal internal diameter from 200 to 1800mm. Covers special having\u2014 a) Spigot and socket ends, b) Plain ends or slip- in type ends suitable for field welding, and c) Flanged ends for connection with valves and accessories.",
      "pages": [
        88,
        89
      ],
      "text": "SUMMARY OF IS 7322 : 1985 SPECIALS FOR STEEL CYLINDER REINFORCED CONCRETE PIPES 1. Scope \u2014 Requirements and methods of tests for steel cylinder reinforced concrete specials for steel cylinder reinforced concrete pipes conforming to IS 1916 : 1989* having nominal internal diameter from 200 to 1800mm. Covers special having\u2014 a) Spigot and socket ends, b) Plain ends or slip- in type ends suitable for field welding, and c) Flanged ends for connection with valves and accessories. 2. Classification \u2014 Special shall have the same classification as for steel cylinder reinforced concrete pipes given in 2 of IS 1916:1989*. 3. Dimensions \u2014 Nominal internal diameters for bends, tees, scour tees and flanges shall be 200,250, 300, 350, 400, 450, 500, 600, 700, 800, 900, 1 000, 1 100, 1 200, 1 300, 1 400, 1 500, 1 600, 1 700 and 1 800 mm. 3.1 Minimum thickness of plate for steel shell and nominal thickness of flange are given below\u2014 Nominal Internal Minimum Thickness diameter of Special Finished of Steel Plate for Shell mm mm 200 to 500 2.5 600 to 900 5.0 1 000 to 1 100 6.0 1 200 to 1 500 8.0 1 600 to 1 800 10.0 Nominal Internal Nominal Thickness Diameter of Flange mm m m 200 to 300 1 5 350 to 450 1 8 500 to 600 2 0 700 to 1 100 2 5 1 200 to 1 800 3 2 * Steel cylinder pipe with cocrete lining and coating ( first revision). For detailed information, refer to IS 7322 : 1985 Specification for specials for steel cylinder reinforced Concrete pipes. Note \u2014 For detailed dimensions see Fig. 1 to 5 of the standard 3.2 Tolerances\u2014 The following shall be permitted\u2014 Dimensions Tolerances Arm length plus minus 40 mm Arm length (specified) plus minus 10 mm Internal diameter 300 mm and under plus minus 3 mm over 300mm plus minus 6 mm or plus minus 1\u00bd mm (which ever is less) Angular deviation plus minus 1\u00b0 4. Workmanship and Finish \u2014 Specials shall be free from local dents or bulges greater than 3.0 mm in depth and extending over a length in any direction greater than twice the thickness of the barrel. They shall be free from cracks. When actually placed in site trench, no opening between ends in contact shall exceed 3 mm in specials up to 600 mm diameter and 6 mm in specials larger than 600 mm diameter. 5. Tests 5.1 Each fitting shall be tested for conformity to the requirements of this standard. 5.2 The unlined special shall be tested by dye penetration test. 5.3 Dye- Penetration Test \u2014 This test shall be done in accordance with IS 3658 : 1999\u2020 \u2020 Code of practice for liquid penetrant flaw detection (second revision ) 1.77 SP 21 : 2005 1. Scope\u2014 Specifies hot applied sealing compounds intended for use in sealing joints in concrete roads, runways, bridges and other structures. The material covered by this standard is suitable only for longitudinal and transverse joints not more than 12 m apart. 2. Materials\u2014 Joint sealing compounds, composed of suitable mixtures of materials, shall form a resilient and adhesive barrier in concrete joints and shall be capable of resisting the infiltration of water and the ingress of solid particles. They shall not be unduly affected by temperature variation and shall resist any tendency to flow out of the joint or be picked up by vehicle tyres under hot weather conditions. They shall not become brittle or suffer loss of resiliency during cold weather conditions. On heating in suitably designed kettles they shall be capable of acquiring a pouring consistency enabling them to be run molten in a uniform manner into all types of horizontal joints without difficulty."
    },
    {
      "standard_id": "IS 1834: 1984",
      "title": "HOT APPLIED SEALING COMPOUNDS FOR JOINTS IN CONCRETE",
      "scope": "Specifies the requirements for bitumen impregnated fibre fillers for expansion joints. The fillers may be used for filling expansion joints in concrete roads, runwaysand buildings.",
      "pages": [
        89,
        90,
        91
      ],
      "text": "SUMMARY OF IS 1834 : 1984 HOT APPLIED SEALING COMPOUNDS FOR JOINTS IN CONCRETE (First Revision) TABLE 1 PHYSICAL REQUIREMENTS OF SEALING COMPOUNDS OF GRADES A AND B Sl No. Characteristic Requirement (1) (2) (3) i) Pour point, Max 180\u00b0C ii) Flow test, percentage, Max 5 iii) Extensibility, Min 6 mm iv) Penetration, at 250c, 15 Min 100g, 5s, 1/10 50 Max v) Aviation fuel resistance \u2014 ( for Grade B only) a) Increase in penetration as measured in (iv) After 7 days immersion in aviation fuel 15 Max b) Change in mass, after 7 days immersion in aviation fuel, percent, 1 Max Note \u2014 For methods of tests refer to the standard For detailed information, refer to IS 1834 : 1984 Specification for hot applied sealing compounds for joint in concrete (first revision). Note\u2014 Sealing compound shall be employed for filling contraction and construction joints as well as a sealing medium above expansion joint filler to a depth not exceeding 40 mm. 3. Grades a) Grade A ( Ordinary ), and b) Grade B (Fuel Resistant) Grade A is suitable for concrete comstructions other than those which are subjected to spillage of kerosine or other petroleum oils. Grade B is suitable for use in construction where resistance to kerosine or other petroleum oils is required. 4. Physical Requirements \u2014 See Table 1. 1.78 SP 21 : 2005 For detailed information, refer to IS 1838(Part 1) :1983 Specification for preformed fillers for expansion Joint in concrete pavement and structures (non extruding and resilient type): Part 1 Bitumen impregnated fibre (first revision). IS 1838 (PART 1) : 1983 PREFORMED FILLERS FOR EXPANSION JOINT IN CONCRETE PA VEMENT AND STRUCTURES (NON- EXTRUDING AND RESILIENT TYPE) PART 1 BITUMEN IMPREGNATED FIBRE (First Revision) SUMMARY OF 1. Scope \u2014 Specifies the requirements for bitumen impregnated fibre fillers for expansion joints. The fillers may be used for filling expansion joints in concrete roads, runwaysand buildings. 2. Dimensions and Tolerances 2.1 Dimensions \u2014 The length,width and thickness of the preformed strips shall be as agreed to between the purchaser and the manufacturer. 2.2 Tolerances On length plus minus 5 mm On width plus minus 3 mm On thickness plus minus 5 mm 3. Physical requirements TABLE 1 PHYSICAL REQUIREMENTS OF BITUMEN IMPREGNATED FIBRE FILLERS Sl. Characteristic Requirement No. (1) (2) (3) i) Resistance to handling Strips shall not be deformed or broken by twisting, bending or other types of ordinary handling when exposed to atmospheric condition. ii) Recovery Shall recover at least 70 percent of its thickness before the test. iii) Compression a) Load required to compress the specimen to 50 percent of its original thickness before the test shall be 7 Kgf/cm 2 (0.7 N/mm 2), Min. 53kgf/ cm 2 (5.3 N/mm 2), Max. b) Loss in bitumen 3 percent, Max. iv) Extrusion Amount of extrusion of the free edge shall not exceed 6.5 mm. v) Water absorption 20 percent, Max. vi) Density 300 kg/m 3, , Min . vii) Bitumen content 35 percent, Min. viii) W eathering a) Shall show no sign of disintegration or separation of fibres after the test. b) Shall satisfy the requirement of recovery, compression and extrusion after the test. ix) Penetration of recovered bitumen Shall be between 25 to 100 at 25 0C Note \u2014 For methods of tests, refer to IS 10566 : 1983 Methods of test for preformed fillers for expansion joints in concrete paving and structural construction. 1.79 SP 21 : 2005"
    },
    {
      "standard_id": "IS 1838 (Part 2): 1984",
      "title": "PREFORMED FILLERS FOR EXPANSION JOINT IN CONCRETE PA VEMENT AND STRUCTURES (NON-EXTRUDING AND RESILIENT TYPE) PART 2 CNSL ALDEHYDE RESIN AND COCONUT PITH",
      "scope": "Specifies the materials, manufacture, properties and tests for CNSL aldehyde resin and coconut pith based fillers for expansion joints in concrete roads, runways, bridges and other structures.",
      "pages": [
        91,
        92
      ],
      "text": "SUMMARY OF IS 1838 (PART 2) : 1984 PREFORMED FILLERS FOR EXPANSION JOINT IN CONCRETE PA VEMENT AND STRUCTURES (NON-EXTRUDING AND RESILIENT TYPE) PART 2 CNSL ALDEHYDE RESIN AND COCONUT PITH 1. Scope \u2014 Specifies the materials, manufacture, properties and tests for CNSL aldehyde resin and coconut pith based fillers for expansion joints in concrete roads, runways, bridges and other structures. 2. Properties 2.1 Preformed slabs or strips of expansion joint fillers shall not be deformed or broken by twisting, bending or other handling when exposed to atmospheric conditions. Pieces of the joint filler that have been damaged shall be rejected. 2.2 Recovery\u2014 The specimen shall recover at least 70 percent of its thickness before the test. 2.3 The load required to compress to 50 percent of its thickness before test , shall be 0.7 to 5.3 N/mm 2. The material after compression shall not show a loss of more than 5 percent of its original mass. 2.4 Extrusion \u2014 When tested with three edges restrained and compressed to 50 percent of its thickness before test, the extrusion of the edges of the test specimen shall not exceed 6.5 mm 2.5 Weathering\u2014 When tested, test specimen shall show no disintegration. 3. Dimension \u2014 Shall conform to the order. 4. Tolerances \u2014 Tolerances of plus minus 2.5 mm on thickness, plus minus 5 mm on depth and plus minus 7.5 mm in length shall be permitted. Note\u2014 For methods of tests, refer to IS 10566 : 1983 Methods of test for preformed fillers for expansion joints in concrete paving and structural construction. For detailed information, refer to IS 1838(Part 2) :1984 Specification for preformed fillers for expansion joint in concrete pavement and structure (Non extruding and resilient type) Part 2 CNSL aldehyde resin and coconut pith. 1.80 SP 21 : 2005"
    },
    {
      "standard_id": "IS 11433 (Part 1): 1985",
      "title": "ONE-PART GUN-GRADE POLYSULPHIDE BASED JOINT SEALANTS PART 1 GENERAL REQUIREMENTS",
      "scope": "General requirements of one-part gun- grade polysulphide-based sealants used in some sealing or glazing applications in buildings and structures.",
      "pages": [
        92,
        93
      ],
      "text": "SUMMARY OF IS 11433 (PART 1) : 1985 ONE-PART GUN-GRADE POLYSULPHIDE- BASED JOINT SEALANTS PART 1 GENERAL REQUIREMENTS 1. Scope\u2014 General requirements of one-part gun- grade polysulphide-based sealants used in some sealing or glazing applications in buildings and structures. 2. Selection of Material\u2014 The sealant shall cure at ambient temperature and humidity when applied. 3. Curing Conditions \u2014 Standard cure condition shall be 40 plus minus 20C temperature and 95 plus minus 5 percent relative humidity. 4. Test Requirements 4.1 Rheological Properties \u2014 The flow of the sealant shall be such that it shall not slump or sag in vertical or horizontal displacement or slip from the channel. 4.2 Recovery \u2014 The cure of the sealant shall be considered satisfactory if it exhibits recovery of not less than 75 percent, and if the tensile force required to extend the specimen is not less than 25 N or greater than 300 N. After the test the sealant shall be cut open with a clean sharp knife; there shall be no substantial transfer of the sealant onto the knife blade. 4.3 Mass loss after heat ageing \u2014 The mass loss, which includes volatile content, shall not exceed 10 percent. The sealant shall exhibit no cracks bubbles or chalking. 4.4 Staining \u2014 There shall be no staining on the test mortar. 4.5 Test for Cyclic Adhesion \u2014 Adhesion and cohesion shall be considered satisfactory if after three cycles the total area(lengthx depth) of failure does not exceed 100 mm 2 per specimen. 4.6 Test for Adhesion in Peel 4.6.1 Adhesion to aluminium, stainless and cement mortar \u2014 For each of the test surfaces, that is aluminium, stainless steel and cement mortar, the average peel strength shall be no less than 25N and the material shall not fail in adhesion over more than 25 percent of the area of the test surface.For each test surface four strips shall be tested and the average peel strength recorded. If all strips meet the requirements the sealant shall be deemed to comply the test. 4.6.2 Adhesion to glass after sunlamp exposure through glass \u2014 For each of the test strips the average peel strength shall be not less than 25N and the material shall not fail in adhesion over more than 25percent of the area of the test surface. 4.6.3 Adhesion after heat ageing \u2014 The sealant shall be considered satisfactory if the force required to extend the specimen is not less than that required to extend the specimen in 4.2 and not greater than 300N.Adhesion and cohesion shall be considered satisfactory if the total area of failure does not exceed 100m 2 per specimen. Note \u2014 For Methods of test , refer to IS 11433 (Part 2) : 1986 One-part gun-grade polysuphide- based joint sealants, Part 2 Methods o f test For detailed information, refer to IS 11433 Part 1: 1985 Specifications for one-part gun-grade polysulphide-based joint sealants: Part 1 General requirements 1.81 SP 21 : 2005"
    },
    {
      "standard_id": "IS 12118 (Part 1): 1987",
      "title": "TWO-PARTS POLYSULPHIDE BASED SEALANTS PART 1 GENERAL REQUIREMENTS the original profile in a horizontal position.",
      "scope": "General requirements of two grades of two-part polysulphide based sealants for use in general building applications, namely, pouring grade and gun grade. Pouring grade sealants are intended for use in horizental joints. Gun grade sealants are intended for use in vertical and inclined joints (that is, glazing applications).",
      "pages": [
        93,
        94,
        95,
        96,
        97
      ],
      "text": "SUMMARY OF IS 12118 (PART 1) : 1987 TWO-PARTS POLYSULPHIDE BASED SEALANTS PART 1 GENERAL REQUIREMENTS the original profile in a horizontal position. 4.2 Plastic Deformation \u2014 The sealant shall have a plastic deformation not greater than 25 percent. 4.3 Adhesion and Tensile Modulus \u2014 Adhesion and tensile modulus shall be considered satisfactory, if the total area (length \u00d7 depth) of failure shall not exceed 100 mm 2and the course requrired to produce the extension shall not be less than 25 N and not more than 270 N . In case of the test after cycles of extension , the total area of failure shall not exceed 100 mm 2. 4.4 Application of Life \u2014The sealant shall have an application life of not less than 2h. 4.5 Adhesion in Peel \u2014 The average peel strength of four strips of backing material for each of the test surfaces shall be not less than 25N and the material shall not fail in adhesion over more than 25 percent of the test area. 4.6 Loss of Mass After Heat Ageing \u2014 The loss of mass shall not exced 12 percent for pouring grade and 6 percent for gun grade. 4.7 Staining \u2014 The sealant shall produce no staining on the primed or unprimed surface of the test mortar. Note \u2014 For Methods of test , refer to IS 12118(Part 2) :1987 Two-part polysuphide-based sealants, Part 2 Methods of test For detailed information, refer to IS 12118:1987 Specification for two -part polysulphide- based sealants: Part1 General requirements. 1. Scope \u2014 General requirements of two grades of two-part polysulphide based sealants for use in general building applications, namely, pouring grade and gun grade. Pouring grade sealants are intended for use in horizental joints. Gun grade sealants are intended for use in vertical and inclined joints (that is, glazing applications). 2. Grades of Sealants 2.1 Pouring Grade \u2014 A sealant which flows sufficiently to give reasonably smooth level surface when applied in a horizontal upward facing joint at ambient temperature. 2.2 Gun Grade \u2014 A sealant which permits application in a suitable joint of any aspect or inclination without appreciable slumping at ambient temperature. 3. Selection of Material \u2014 The salient shall cure at ambient temperature. 4. Test Requirements 4.1 Rheological Properties 4.1.1 Pouring grade sealant \u2014 The sealant shall exhibit a smooth and level surface. 4.1.2 Gun-grade sealant \u2014 The sealant shall not stump in vertical displacement by more than 1.0 mm, when tested in a vertical position and shall not protrude in front of 2.1 SECTION 2 BUILDING LIMES 2.2 SP 21 : 2005 CONTENTS Title Page IS 712 : 1984 Building limes (third revision) 2.3 IS 2686 : 1977 Cinder as fine aggregate for use in lime concrete (first revision) 2.6 IS 3068 : 1986 Broken brick (Burnt clay) coarse aggregates for use in lime concrete ( second revision) 2.7 IS 3115 : 1992 Lime based blocks ( second revision) 2.8 IS 3182 : 1986 Broken brick (Burnt clay) fine aggregate for use in lime mortar (second revision) 2.9 IS 4098 : 1983 Lime pozzolana mixture ( first revision) 2.10 IS 4139 : 1989 Calcum silicate bricks ( second revision) 2.11 IS 10360 : 1982 Lime pozzolana concrete blocks for paving 2.12 IS 10772 : 1983 Quick setting lime pozzolana mixture 2.13 IS 12894 : 2002 Pulverized fuel ash-lime bricks (first Revision) 2.14 2.3 SP 21 : 2005 1. Scope \u2014 Requirements for building limes used for construction purpose. 2. Classification \u2014 Class A \u2014 Eminently hydraulic lime used for structural purposes. Class B \u2014 Semi-hydraulic lime used for masonry mortars, lime concrete and plaster undercoat. Class C \u2014 Fatlime used for finishing coat in plastering, whitewashing, composite mortars, etc, and with addition of pozzolanic materials for masonry mortar. Class D \u2014 Magnesium/dolomitic lime used for finishing coat in plastering, white washing, etc. Class E \u2014 Kankar lime used for masonry mortars. Class F \u2014 Siliceous dolomitic lime used for undercoat and finishing coat of plaster. Note 1 \u2014 Lime shall be available either in hydrated or quick form, except that of Classes A and E which shall be supplied in hydrated form. Note 2 \u2014 Applications indicated are only suggestive. 3. Chemical Requirements\u2014See Table 1 4. Physical Requirements \u2014See Table 2"
    },
    {
      "standard_id": "IS 712: 1984",
      "title": "BUILDING LIMES",
      "scope": "Requirements for cinder for use as aggregates in lime concrete.",
      "pages": [
        97,
        98,
        99,
        100
      ],
      "text": "SUMMARY OF IS 712 : 1984 BUILDING LIMES (Third Revision) TABLE 1 CHEMICAL REQUIRMENTS SL. CHARACTERISTICS CLASS No. A B C D E F (1) (2) (3) (4) (5) (6) (7) (8) (9) (10) (11) (12) i) Calcium and 60 70 70 85 85 85 85 50 70 70 magnesium oxides percent, Min (on ignited basis) ii) Magnesium oxides, 6 6 6 6 6 \u2013\u20136\u2013 \u2013 percent (on ignited basis) Max Min \u2013 \u2013 \u2013 \u2013 66\u20136 6 iii) Silica, alumina and 20 10 10 \u2013 \u2013 \u2013 \u2013 20 10 10 ferric oxide, percent Min (on ignited basis) iv) Unhydrated magnesium \u2013 \u2013 \u2013 \u2013 \u2013 88\u20138 8 oxide, percent, Max (on ignited basis) v) Insoluble residue 15 10 10 2 2 2 2 25 10 10 in dilute acid and alkali percent Max (on ignited basis) vi) Carbondioxide, percent, 5 5 5 5 5 5555 5 Max (on oven dry basis) vii) Free moisture content 2 \u2013 2 \u2013 2 \u201322\u2013 2 percent, Max viii) Available lime as CaO, \u2013 \u2013 \u2013 75 75 \u2013\u2013\u2013\u2013 \u2013 percent, Min.(drybasis) Hydra ted, QuickHydra ted, Quick Hydra ted,QuickHydra ted, Hydra ted,QuickHydrated 2.4 SP 21 : 2005 TABLE 2 PHYSICAL REQUIRMENTS SL. Characteristics Class No. AB C D E F (1) (2) (3) (4) (5) (6) (7) (8) (9) (10) (11) (12) i) Fineness \u2014 a) Residue on 2.36 mm Nil \u2013 Nil \u2013 Nil \u2013 Nil Nil \u2013 Nil IS Sieve , percent, Max. b) Residue on300 micron 5 \u2013 5 \u2013 Nil \u2013 Nil 5 \u2013 5 IS Sieve, percent, Max. c) Residue on 212 \u2013 \u2013 \u2013 \u2013- 10 \u2013 10 \u2013 \u2013 Nil micron IS Sieve, percent, Max ii) Residue on slaking \u2014 a) Residue on 850 \u2013 10 \u2013 5 \u2013 5 \u2013 \u2013 10 \u2013 micron IS Sieve, percent, Max b) Residue on 300 micron \u2013 \u2013 \u2013 5 \u2013 5 \u2013 \u2013 \u2013 \u2013 IS Sieve, percent, Max iii) Setting time \u2014 a) Initial set, Min, h 2 \u2013 \u2013 \u2013 \u2013 \u2013 \u2013 2 \u2013 \u2013 b) Final set. max, h 48 \u2013 \u2013 \u2013 \u2013 \u2013 \u2013 48 \u2013 \u2013 iv) Compressive strength, Min, N/mm 2 a) at 14 days 1.75 1.25 1.25 \u2013 \u2013 \u2013 \u2013 1.0 1.25 1.25 b) at 28 days 2.8 1.75 1.75 \u2013 \u2013 \u2013 \u2013 1.75 1.75 1.75 v) Transverse strength 1.0 0.7 0.7 \u2013 \u2013 \u2013 \u2013 0.7 0.7 0.7 at 28 days, N/mm 2, Min vi) Workability bumps, \u2013 \u2013 \u2013 12 10 12 10 \u2013 \u2013 \u2013 Max vii) V olume yield ml/g \u2013 \u2013 \u2013 1.7 \u2013 1.4 \u2013 \u2013 \u2013 \u2013 Min viii) Soundness, Le 5 \u2013 5 \u2013 \u2013\u2013\u20131 0 \u2013 1 0 Chaterlier expansion, mm, Max ix) Popping & Free \u2013 Free \u2013 Free \u2013 Free \u2013 \u2013 Free pitting from from from from from pop pop pop pop pop and and and and and pits pits pits pits pits Hydra ted, QuickHydra ted, Quick Hydra ted, QuickHydra ted, Hydra ted, QuickHydrated 2.5 SP 21 : 2005 5. Packing \u2014 The hydrated lime shall be supplied, in suitable containers, such as jute bags lined with polythene or high density polythene woven bags lined with polythene or craft paper bags, preferably containing 50 kg of lime. Note \u2014 If the hydrated lime can be used within 30 days, use of liner may be dispensed with. Note\u2014 For methods of tests, refer to IS 1514: 1990 Methods of sampling and test for quick lime and hydrated lime ( first revision) and revelant parts of IS 6932: 1973 Methods of test for building limes. For detailed information, refer to IS 712: 1984 Specification for building limes (third revision). The quicklime shall be supplied in containers like metal container or similar suitable containers preferably containing 50 kg of lime. 2.6 SP 21 : 2005 1. Scope \u2014 Requirements for cinder for use as aggregates in lime concrete. 2. General \u2014 Cinder aggregates shall be well-burnt furnace residue obtained from furnaces using only coal as fuel. It shall be clean and free from clay, dirt, wood ash or other deleterious matter. 3. Classes \u2014 a) Class A \u2013 for general purposes b) Class B \u2013 for interior work not exposed to damp conditions, and c) Class C \u2013 for precast blocks. 4. Grading \u2014 IS Sieve Percentage Designation Passing 10\u2013 mm 100 4.75\u2013 mm 80 2.36\u2013 mm 60 1.18\u2013 mm 40 600\u2013 micron 30 300\u2013 micron 25 150\u2013 micron 16 5. Characteristics 5.1 Sulphate Content \u2014 Shall not exceed 1 percent when expressed as sulphur trioxide. 5.2 Loss on ignition \u2014 Shall not exceed 10 percent for class A, 20 percent for class B and 25 percent for Class C."
    },
    {
      "standard_id": "IS 2686: 1977",
      "title": "CINDER AS FINE AGGREGATES FOR USE IN LIME CONCRETE",
      "scope": "Requirements for coarse aggregate prepared from broken bricks (burnt clay) for use in lime concrete.",
      "pages": [
        100,
        101
      ],
      "text": "SUMMARY OF IS 2686 : 1977 CINDER AS FINE AGGREGATES FOR USE IN LIME CONCRETE (First Revision) For detailed information, refer to IS 2686 :1977 Specification for cinder as fine aggregates for use in lime concrete (first revision). Note \u2014 For methods of tests, refer to Appendices A and B of the standard. 2.7 SP 21 : 2005 1. Scope \u2014 Requirements for coarse aggregate prepared from broken bricks (burnt clay) for use in lime concrete. 2. Quality \u2014 Shall be prepared from the well/ overburnt bricks conforming to class designation 50 and above of IS 1077:1992.* It shall be free from underburnt clay particles, soluble salt and adherent coating of soil or silt. Brick aggregate should be handled least number of times before being used in concrete. 3. Physical Requirements 3.1 Grading for broken brick coarse aggregate -shall be as fallows \u2014 IS Sieve Percent Passing Designation (By Mass) 75 mm 100 37.5 mm 95-100 19.0 mm 45- 75 4.75 mm 0- 5 3.2 Requirements of broken brick coarse aggregate- shall be as follows: Characteristic Requirement Bulk density, kg/m 3 1 100 - 1 350 Aggregate impact value, 50 percent, Max water absorption, 20 percent, Max Water soluble matter, 1 percent, Max"
    },
    {
      "standard_id": "IS 3068: 1986",
      "title": "BROKEN BRICK (BURNT CLAY) COARSE AGGREGATE FOR USE IN LIME CONCRETE",
      "scope": "Covers dimension, quality and strength requirement of lime based blocks (both hollow and solid) used for walls, internal partitions and filler walls.",
      "pages": [
        101,
        102
      ],
      "text": "SUMMARY OF IS 3068 : 1986 BROKEN BRICK (BURNT CLAY) COARSE AGGREGATE FOR USE IN LIME CONCRETE (Second Revision) Note \u2014 For methods of tests, refer to Appendices A and B of the standard and IS 2386: 1963 Methods of tests for aggregates for concrete. IS 5640: 1970 Methods of test for determining aggregate impact value of soft coarse aggregates. For detailed information, refer to IS 3068:1986 Specification for broken brick (burnt clay) coarse aggregate for use in lime concrete (second revision). *Common burnt clay building bricks ( fifth revision) 2.8 SP 21 : 2005 1. Scope \u2014 Covers dimension, quality and strength requirement of lime based blocks (both hollow and solid) used for walls, internal partitions and filler walls. 2. General Requirements \u2014 All blocks shall be sound, free from cracks, broken edges, distortion and other defects. The bedding surface shall be at right angles to the face of blocks. The ends of the blocks which form the vertical joints may be plain, tongued and gooved or double grooved. 3. Types Type A \u2013 B lock with both faces keyed for plastering Type B \u2013 Block with both faces smooth and suitable for use without plasterning or rendering on either side,and. Type C \u2013 Block with one face keyed and one face smooth. 4. Dimensions 4.1 Actual Sizes Length 390 mm Width 90,190, 290 mm Height 90, 190 mm"
    },
    {
      "standard_id": "IS 3115: 1992",
      "title": "LIME BASED BLOCKS",
      "scope": "Requirements for broken brick (burnt clay) fine aggregate for use in lime mortar.",
      "pages": [
        102,
        103
      ],
