Repository: workbydevansh/bis-standards-recommendation-engine

# BIS Standards Recommendation Engine

Submission-ready prototype for the Bureau of Indian Standards x Sigma Squad AI Hackathon.

The system converts a product description into the top 3-5 relevant BIS standards from **SP 21: Summaries of Indian Standards for Building Materials**. It is deterministic, offline, and designed around the required judging contract.

## Judge Command

```bash
python inference.py --input hidden_private_dataset.json --output team_results.json
```

The output JSON contains:

- `id`
- `retrieved_standards`
- `latency_seconds`

When the input contains `expected_standards`, the field is copied into the output so the provided `eval_script.py` can be run locally.

File: data/index/standards.json (part 6 of 52)
{
      "text": "SUMMARY OF IS 3115 : 1992 LIME BASED BLOCKS (Second Revision) Note \u2014 For methods of test, refer to IS 2185 (Part 1):1979 Concrete masonry units\u2014 Part 1 solid and hollow concrete blocks (second revision). For detailed information, refer to IS 3115:1992 Specification for lime based blocks (second revision ). 4.2 Tolerances\u2014 Length plus minus 5 mm, Max Width and Height plus minus 3 mm, Max 4.3 Hallow block shall be made with one or more cavities and wall thickness at any point shall not be less than 40 mm. 5. Physical Requirements 5.1 Block Density \u2014 Shall not be less than 1 000 kg/m3 5.2 Compressive Strength \u2014 Average strength of eight blocks shall be not less than 3.5 MPa. Also compressive strength of any individual block shall not fall below the minimum average value by more than 20 percent. 5.3 Drying Shrinkage\u2014 Shall not exceed 0.1 percent 5.4 Moisture Movement \u2014 Shall not exceed 0.05 percent. 2.9 SP 21 : 2005 1. Scope \u2014 Requirements for broken brick (burnt clay) fine aggregate for use in lime mortar. 2. General Quality \u2014 Shall be prepared from broken/ solid bricks conforming to class designation 50 and above of IS 1077:1992*. It shall be free from underburnt clay particles, soluble salts and adherent coating of soil or silt. 3. Physical Requirements IS Sieve Percent Passing (By Mass) 4.75 mm 100 2.36 mm 90-100 1.18 mm 70-100 600 \u00b5m 40-100 300 \u00b5m 5-70 150 \u00b5m 0-15 75 \u00b5m Nil * Common burnt clay building bricks (fifth revision). Note \u2014 For methods of tests, refer to relevant parts of IS 2386: Method of test for aggregates for concrete, and IS 3068:1986 Broken brick (burnt clay) coarse aggregate for use in lime concret (second revision). For detailed information, refer to IS 3182:1986 Specification for broken brick (burnt clay) fine aggregate for use in lime mortar (second revision)."
    },
    {
      "standard_id": "IS 3182: 1986",
      "title": "BROKEN BRICK (BURNT CLAY) FINE AGGREGATE FOR USE IN LIME MORTAR",
      "scope": "Requirements of lime pozzolana mixture for use in construction works.",
      "pages": [
        103,
        104
      ],
      "text": "SUMMARY OF IS 3182 : 1986 BROKEN BRICK (BURNT CLAY) FINE AGGREGATE FOR USE IN LIME MORTAR (Second Revision) 4. Requirement of Broken Brick Fine Aggregate Specific gravity 2.4 - 2.7 Clay and silt, percent, Max 5 Materials finer than 75 \u00b5m 15 IS Sieve, percent Max Water soluble matter, 1 percent, Max 2.10 SP 21 : 2005 1. Scope \u2014 Requirements of lime pozzolana mixture for use in construction works. 2. Types Type Use LP7 For masonry mortars up to Grade MM 0.5, and for foundation concrete LP20 For masonry mortars up to Grade MM 2 and for foundation concrete. LP40 For masonry mortars up to Grade MM 5. 3. Chemical Requirements \u2014 See Table 1 TABLE 1 CHEMICAL REQUIRE- MENTS SlNo. Characteristic Requirements (1) (2) (3) i) Free moisture content,percent, Max 5 ii) Free lime, percent, Min 22 iii) Carbon dioxide, percent ,Max 5 iv) Sulphate content, percent, Max 3 v) Magnesium oxide, percent, Max 8 4. Physical Requirements \u2013 See Table 2."
    },
    {
      "standard_id": "IS 4098: 1983",
      "title": "LIME POZZOLANA MIXTURE",
      "scope": "",
      "pages": [
        104,
        105
      ],
      "text": "SUMMARY OF IS 4098 : 1983 LIME POZZOLANA MIXTURE (First Revision) TABLE 2 PHYSICAL REQUIREMENTS. Sl Characteristic Requirment No. Type of Mixture LP40 LP20 LP7 (1) (2) ( 3) (4) (5) i) Fineness, percent retained on 150- micron 15 15 \u2013 IS Sieve ii) Setting time, hours a) Initial, Min 22 2 b) Final, Max 24 36 48 iii) Compressivestrength- average compressive strength of not less than 3 mortar cubes of size 50 mm composed of one part of lime pozzolana mixture and 3 partsof standard sand by weight, N/mm 2 a) At 7 days, Min 2 1 0.3 b) At 28 days, Min 4 2 0.7 iv) Water retention ,flow after suction of mortar composed of 65 65 65 one part of lime-pozzolana and 3 parts of standard sand by weight, percent of original flow, Min. v) Soundness, autoclave expansion, percent Max.1 1 1 5. Delivery\u2014Shall be packed in bags (jute, multiply paper, HDPE or cloth) with a net mass of \u201850\u2019 kg. The permissible tolerance on the mass of mixture supplied Note \u2014 For methods of tests, refer to IS 1514 : 1990 Methods of sampling and test for quick lime and hydrated lime (first revision). IS 1727 : 1967 Methods of test for pozzolanic materials (first revision),relevent parts of IS 4031: Methods of physical tests for hydraulic cement, and IS 6932 (Part 2): 1973 Methods of tests for building limes. For detailed information, refer to IS 4098:1983 Specification for lime pozzolana mixture (first revision) in bags shall be plus minus 2.5 percent per bag with an overall tolerance of plus minus 0.5 percent for wagon load upto 25 tonnes. 2.11 SP 21 : 2005 Note \u2014 For method of test, refer to Appendix A of the standard and IS 3495 :1992 Methods of test for burnt clay building bricks (first revision). For detailed information, refer to IS 4139:1989 Specification for calcium silicate bricks (second revision)."
    },
    {
      "standard_id": "IS 4139: 1989",
      "title": "CALCIUM SILICATE BRICKS",
      "scope": "Requirements regarding classification, general quality, dimensions, compressive strength and drying shrikage of calcium silicate bricks used in building.",
      "pages": [
        105,
        106
      ],
      "text": "SUMMARY OF IS 4139 : 1989 CALCIUM SILICATE BRICKS (Second Revision) 1. Scope\u2014Requirements regarding classification, general quality, dimensions, compressive strength and drying shrikage of calcium silicate bricks used in building. 2. General Quality \u2014 Shall be sound, compact and uniform in shape. Shall be free from visible cracks, warpage, organic matter, large pebbles and nodules of free lime. Shall be solid and with or without frog. Shall have smooth rectangular faces with sharp and square corners and shall be uniform in colour. 3. Dimensions and Tolerances \u2014 The size shall be 190 mm \u00d7 90 mm \u00d7 90 mm and 190 mm \u00d7 90 mm \u00d7 40 mm. Tolerance on length shall be plus minus 3 mm and that on breadth and height plus minus 2 mm. 4. Classification Class Average Designation Compressive Strength (N/mm2) Not less than less than 7.5 7.5 10 10 10 15 15 15 20 20 20 \u2013 5. Physical Characteristics 5.1 The minimum average compressive strength shall not be less than that specified in 4. The compressive strength of any individual brick shall not fall below the minimum average compressive strength specified for the corresponding class of bricks by more than 20 percent. 5.2 Drying Shrinkage\u2014 See Table 1. TABLE 1 DR YING SHRINKAGE OF CALCIUM SILICATE BRICKS . Class Drying Shrinkage, Max Designation (Percent of Wet Length) 7.5 0.06 10 0.06 15 0.04 20 0.04 2.12 SP 21 : 2005 1. Scope \u2014 Covers dimensions, quality and strength requirements of lime-pozzolana concrete blocks for use in paving. 2. General Requirements \u2014- Shall be sound, free from cracks, broken edges and other defects that would interfere with the proper placing of the unit. 3. Dimensions \u2014 300 mm \u00d7 300 mm \u00d7 100 mm Note 1\u2014 In view of low abrasive resistance of lime pozzolana concrete, the blocks shall be provided with a thin wearing course of cement sand mortar of 10 mm cast integrally with the lime pozzolana concrete. Note 2 \u2014 Of the total height of 100 mm, the bottom 90 mm shall consist of lime pozzolana concrete and top 10 mm of cement sand mortar."
    },
    {
      "standard_id": "IS 10360: 1982",
      "title": "LIME-POZZOLANA CONCRETE BLOCKS FOR PAVING",
      "scope": "Covers the requirements for lime pozzolana mixtures which tend to set fast, for use in construction works except reinforced concrete.",
      "pages": [
        106,
        107
      ],
      "text": "SUMMARY OF IS 10360 : 1982 LIME-POZZOLANA CONCRETE BLOCKS FOR PAVING (Second Revision) Note \u2014 For method of tests, refer to IS 2185 (Part 1): 1997 Concrete masonry units Part 1 Hollow and solid concrete blocks IS 2690 (Part 2):1992 Burnt clay flat terracing tiles: Part 2 Handmade (second revision), and IS 9284:1979 Method of test for abrasion resistance of concrete, For detailed information, refer to IS 10360:1982 Specification for lime pozzolana concrete blocks for paving. 4. Tolerances \u2013 Length-width + 5.0 mm height + 1.50 mm 5. Physical Requirements 5.1 Compressive Strength \u2013 3.5 N/mm2, Min 5.2 Drying Shrinkage \u2013 Not more than 0.1 percent 5.3 Moisture Movement \u2014 Shall not exceed 0.05 percent. 5.4 Abrasion Resistance \u2014 Of top wearing course surface (1:3 cement, sand mortar) shall have a maximum abrasion loss of 0.4 percent 5.5 Flexural Strength \u2014 Minimum average modulus of rupture shall be 0.5 N/mm 2. 2.13 SP 21 : 2005 1. Scope \u2014 Covers the requirements for lime pozzolana mixtures which tend to set fast, for use in construction works except reinforced concrete. 2. Classification Type 1 Type 2 Type 3 3. Chemical Requirements \u2014See Table 1. 4. Physical Requirements \u2014 See Table 2. 5. Delivery \u2013 The mixture shall be packed in bags (jute, multiply paper, HDPE or cloth) with a net massof 50 kg with a tolerance of plus minus 2.5 percent per bag. TABLE 1 CHEMICAL REQUIRE- MENTS Sl Characteristics Requirements No (1) (2) (3) i) Available lime, percent, Min 25 ii) Carbon dioxide, percent, Max 2 iii) Magnesium oxide, percent Max 6 iv) Sulphate content as SO 3 percent, Max 3 v) Free moisture, percent, Max 2 vi) Loss on ignition, percent, Max 20 TABLE 2 PHYSICAL REQUIREMENT Sl.No. Characteristics Requirements Type 1 Type 2 Type 3 ( 1) (2) (3) (4) (5) i) Fineness, residue by mass on 150-micron 5 5 5 IS Sieve, percent Max. ii) Setting time, hours a) Initial, Min 0.5 0.5 0.5 b) Final, max 24 24 24 iii) Compressive strength a) Average of at least 3 mortar cubes 2.5 1.0 0.4 at 7 days, N/mm 2, Min b)Average of at least 3 mortar cubes 6.0 2.5 1.0 at 28 days N/mm 2. Min. c)Average of at least 3 mortar 8.0 4.0 1.5 cubes at 90 days, N/mm 2, Min iv) Water retention, percent, Min . 70 70 70 v) Soundness, expansion mm , Max . 10 10 10 Note\u2014 Types 1, 2 and 3 may be obtained with the pozzolana having lime reactivity values of 70 50 and 30 kgf/cm 2 respectively."
    },
    {
      "standard_id": "IS 10772: 1983",
      "title": "QUICK SETTING LIME POZZOLANA MIXTURE",
      "scope": "Requirements for classification, general quality, dimensions and physical requirements of fly ash-lime bricks used in buildings. Note\u2014 Pulverized fuel ash lime bricks having wet compressive strength less than 30 N/mm2 approximately 300 kg/cm2 are covered in this standard and for higher strength see IS 2180 and IS 1077.",
      "pages": [
        107,
        108
      ],
      "text": "SUMMARY OF IS 10772 :1983 QUICK SETTING LIME POZZOLANA MIXTURE Note \u2014For methods of tests, refer to various parts of IS 1514:1990 Methods of sampling and tests for quicklime and hydrated lime (first revision ) IS 1727:1967 Method of test for pozzolanic material ( first revision ). Various parts of IS 4031 Methods of physical tests for hydraulic cement IS 4098:1983 Lime-pozzolana mixture (first revision ), and Various parts of IS 6932 Methods of test for building limes. For detailed information, refer to IS 10772 : 1983 Specification for quick setting lime pozzolana mixture. 2.14 SP 21 : 2005 1. Scope \u2014 Requirements for classification, general quality, dimensions and physical requirements of fly ash-lime bricks used in buildings. Note\u2014 Pulverized fuel ash lime bricks having wet compressive strength less than 30 N/mm2 approximately 300 kg/cm2 are covered in this standard and for higher strength see IS 2180 and IS 1077. 2. General Requirements 2.1 Visually the bricks shall be sound, compact and uniform in shape. The bricks shall be free from visible cracks, warpage and organic matter. 2.2 The bricks shall be solid and with or without frog 10 to 20 mm deep on one of its flat side. The shape and size of the frog shall conform to either Fig. 1A or Fig. 1B of the standard. 3. Classification 3.1 Pulverized fuel ash - lime bricks shall be classified on the basis of average wet compresive strength as given in Table 1. Table 1 Classes of Pulverized Fuel Ash-Lime Bricks Class Average Wet Compressive Strength Desingnation not less than N/mm2 Kgf/cm 2 (Approx) (1) (2) (3) 30 30.0 (300) 25 25.0 (250) 20 20.0 (200) 17.5 17.5 (175) 15 15.0 (150) 12.5 12.5 (125) 10 10.0 (100) 7.5 7.5 (75) 5 5.0 (50) 3.5 3.5 (35) 4. Dimensions and Tolerances 4.1 Dimensions 4.1.1 The standard modular sizes of pulverized fuel ash-lime bricks shall be as follows ( see Fig. 1A and 1B): Length (L) Width (W) Height (H) mm mm mm 190 90 90 190 90 90 4.1.2 The following non-modular sizes of the bricks may also be used (see Fig. 1A and Fig. 1B) Length (L) Width (W) Height (H) mm mm mm 230 110 70 230 110 30 4.1.2.1 For obtaining proper bond arrangement and modular dimensions for the brickwork, with the non- modular sizes, the following sizes of the bricks may also be used: Length (L) Width (W) Height (H) mm mm mm 70 110 70 1/3 length brick 230 50 70 1/2 width brick 4.2 Tolerances The dimensions of bricks when tested in accordance with 5.2.1 shall be within the following limits per 20 bricks: (a) For Modular size Length 3 720 to 3 880 mm (3 800 plus minus 80 mm) Width 1 760 to 1 840 mm (1 800 plus minus 40 mm) Height 1 760 to 1 840 mm (1 800 plus minus 40 mm) (For 90 mm high bricks) 760 to 840 mm (800 plus minus 40 mm) (For 40 mm high bricks) (b) For Non-modular Size Length 4 520 to 4 680 mm (4 600 plus minus 80 mm) Width 2 160 mm to 2 240 (2 200 plus minus 40 mm) Height 1 360 mm to 1 440 (1 400 plus minus 40 mm) (Fro 70 mm high bricks)"
    },
    {
      "standard_id": "IS 12894: 2002",
      "title": "PULVERIZED FUEL ASH-LIME BRICKS",
      "scope": "",
      "pages": [
        108,
        109,
        110,
        111,
        112,
        113
      ],
      "text": "SUMMARY OF IS 12894 : 2002 PULVERIZED FUEL ASH-LIME BRICKS (First Revision) 2.15 SP 21 : 2005 Note \u2014 For methods of tests, refer to various part of IS 3495 :1992 Methods of tests of burnt clay building bricks ( third revision) and IS 4139:1989. Calcium silicate bricks (second revision). For detailed information, refer to IS 12894:2002 Specification for pulverized fuel ash-lime bricks (first revision). 560 to 640 mm (600 plus minus 40 mm) (For 30 mm high bricks) 5. Physical Characteristics . 5.1 Compressive Strength \u2014 Shall be as per 3. The compressive strength of any individual brick shall not fall below the minimum average compressive strength of corresponding class of bricks by more than 20 percent. 5.2 Drying Strinkage \u2014 Shall not exceed 0.15 percent. 5.3 Efflorescence test \u2014 Shall have rating not more than \u2018moderate\u2019 upto class 12.5 and \u2018slight\u2019 for higher classes. 5.4 Water Absorption\u2014 Not more than 20 percent by mass upto class 12.5 and 15 percent by mass for higher classes when immersed in cold water for 24 hours. 2.1 SECTION 3 STONES 3.2 SP 21 : 2005 CONTENTS Title Page IS 1127 : 1970 Dimensions and workmanship of natural building stones for masonry work (first revision) 3.3 IS 1128 : 1974 Lime stone (slab and tiles) (first revision) 3.4 IS 1130 : 1969 Marble (blocks, slabs and tiles) 3.5 IS 3316 : 1974 Structural granite (first revision) 3.6 IS 3620 : 1979 Laterite stone block for masonry (first revision) 3.7 IS 3622 : 1977 Sand stones (Slabs and tiles) (first revision) 3.8 IS 6250 : 1981 Roofing slate tiles (first revision) 3.9 IS 6579 : 1981 Coarse aggregate for water bound macadom (first revision) 3.10 IS 9394 : 1979 Stone lintels 3.11 IS 14223 (Part 1) : 1995Polished building stones : Part 1 Granite 3.12 3.3 SP 21 : 2005"
    },
    {
      "standard_id": "IS 1127: 1970",
      "title": "DIMENSIONS AND WORKMANSHIP OF NATURAL BUILDING STONES FOR MASONRY WORK",
      "scope": "Recommendations for the dimensions and workmanship of natural building stones used for various types of stone masonry.",
      "pages": [
        113,
        114
      ],
      "text": "SUMMARY OF IS 1127 : 1970 DIMENSIONS AND WORKMANSHIP OF NATURAL BUILDING STONES FOR MASONRY WORK (First Revision) 1. Scope \u2014 Recommendations for the dimensions and workmanship of natural building stones used for various types of stone masonry. 2. Dimensions and Tolerances 2.1 Dimesion \u2013 See Table 1. (based on thickness of mortar joints 3 mm for ashlar masonry, 6 mm for block in course and 10 mm for square rubble). TABLE 1 DIMENSIONS OF NATURAL BUILDING STONES Sl.No. Type of Masonry Length Breath Height m m mm mm (1) (2) (3) (4) (5) i) Stones for ashlar 597 297 297 697 347 347 797 397 397 i) Stones for block in course 394 194 194 494 244 244 iii) Stones for square rubble 90 90 90 140 90,140 90,140 190 90,140,190 90,140,190 240 90,140,190 90,140,190 290 90,140,190,240 90,140,190,240 390 90,140,190,240,290 90,140,190,240,290 440 90,140,190,240,290 90,140,190,240,290 490 90,140,190,240,290 90,140,190,240,290 590 90,140.190,240,290 90,140,190,240,290 iv) Stones for random rubble. May be of any size and shape but not less than 150 mm in any direction. v) Stones for sills and a) 890,990, lintels. 1090,1190, 90, 190, 290, 390, 490 90, 140, 190 1290 b) 1390,1490, 1590,1690, 190, 290, 390, 490, 590 140, 190, 240, 290 1790 vi) Stones for arches, domes The dimensions depend on the particulars of the curve and circular moulded work. vii) Coping stones. 190,290,390, 490,590,690, 200, 300, 400, 500, 600 100,150,200 790 viii) Kerb stones. 390,490,590, 690,790 100, 200, 30 300, 400, 500 2.2 Tolerances a) For stones required in ashlar masonry\u2014 1) Length and breath plus minus 5 mm \u2013 10 mm 2) Height plus minus 5 mm b) For stones required for other than ashlar masonry\u2014 1) Length and breath plus minus 5 mm \u2013 10 mm 2) Height plus minus 5 mm 3. Workmanship \u2014 Stratified rocks shall be so quarried and dressed that the stones when set in building, are laid along the plane of stratification. Note \u2014 For details on dressing of stones, refer to the standard. For detailed information, refer to IS1127:1970 Specification for dimensions and workmanship of natural building stones for masonry work (first revision). 3.4 SP 21 : 2005 1. Scope \u2014 Requirements for dimensions and physical properties of limestone slabs and tiles for use in flooring and face work. 2. General Requirements 2.1 Stone shall be without any soft veins, cracks or flaws and shall have a uniform texture. TABLE 2 PHYSICAL PROPERTIES OF LIMESTONE SLABS. For detailed information, refer to IS 1128:1974 Specification for limestone (slab and tiles) (first revision). 2.2 The curvature in any direction shall not exceed 5 mm. 3. Dimensions \u2014 See Table 1. 4. Tolerances in Thickness +5 mm upto 25 mm thickness and plus minus 5 mm for thickness above 25 mm. 5. Physical Properties\u2014 See Table 2."
    },
    {
      "standard_id": "IS 1128: 1974",
      "title": "LIMESTONE (SLAB AND TILES)",
      "scope": "",
      "pages": [
        114,
        115
      ],
      "text": "SUMMARY OF IS 1128 : 1974 LIMESTONE (SLAB AND TILES) (First Revision) TABLE 1 STANDARD SIZES OF LIMESTONE SLABS AND TILES Length Breadth Thickness (1) (2) (3) 15 to 60 cm in stages of 5 cm 15 to 60 cm in stages of 5 cm 15 to 95 mm in stages of 10mm 60 to 100 cm in stages of 10 cm 30 to 100 cm in stages of 10 cm - do- 100 to 150 cm in stages of 10 cm 30 to 100 cm in stages of 10 cm 25 to 95 mm in stages of 10 mm Sl.No. Characteristics Requirements (1) (2) (3) i) Water absorption 0.15 percent by weight ii) Transverse strength 70 kgf/cm 2 iii) Durability Shall not develop signs of spalling, disintegration of cracks. Note \u2014 For methods of tests, refer to IS 1121(Part 2):1974 Methods of test for determination of strength properties of natural building stones.Part 2 Transverse strength ( first revision ), IS 1124:1974 Method of test for determination for water absorption, apparent specific gravity and porosity of natural building stones ( first revision ) and IS 1126:1974 Method of test for determination of durability of natural building stones ( first revision) 3.5 SP 21 : 2005"
    },
    {
      "standard_id": "IS 1130: 1969",
      "title": "MARBLE (BLOCKS, SLABS AND TILES)",
      "scope": "Requirements for sizes, physical properties, quality and workmanship of marble (block, slabs and tiles)",
      "pages": [
        115,
        116
      ],
      "text": "SUMMARY OF IS 1130 : 1969 MARBLE (BLOCKS, SLABS AND TILES) 1. Scope \u2014 Requirements for sizes, physical properties, quality and workmanship of marble (block, slabs and tiles) 2. Classification (a) white, and (b) coloured 3. General Requirements \u2014 The marble, as far as possible, shall be free from foreign inclusions and prominent cracks. 4. Sizes 4.1 Blocks and slabs, shall be supplied in following sizes: Length Width Thickness Blocks 30 to 250 cm 30 to 100 cm 30 to 100 mm Slabs 70 to 250 cm 30 to 100 cm 20 to 150 mm Note \u2014 All the sizes given are in stages of 10.cm or mm 4.2 Tiles shall be supplied in following sizes : 60cm \u00d7 60 cm; 50cm \u00d7 50 cm; 40cm \u00d7 40 cm; 30cm \u00d7 30 cm; 20cm \u00d7 20 cm; 10cm \u00d7 10 cm; with thickness 18 to 24 mm in the same piece. 5. Tolerance \u2014 With thickness 18 to 24mm in the same piece. 5.1 Blocks \u2014 + 2 percent for all dimensions. 5.2 Slabs \u2014 + 2 percent for length and width plus minus 3 percent for thickness 5.3 Tiles \u2014 + 4 percent for length and width and for thickness see 4.2. 6. Physical Properties See Table 1 TABLE 1 PHYSICAL PROPERTIES OF MARBLE Sl. Characteristic Requirement No. (1) (2) (3) i) Moisture absorption Max 0.4% after 24 hours immersion by weight in cold water. ii) Hardness Min 3 iii) Specific gravity Min 2.5 7. Workmanship \u2014 Edges of the slabs and tiles shall be true. Finishes may be one of the following: a) Sand and/or abrasive finish, b) Hone finish, or c) Polished finish. Note \u2014 A short note on grouping of marble in the two categories mentioned above in 2 is given in Appendix A of the standard. Note \u2014 For method of tests, refer to IS 1122:1974 Method of test for determination of true specific gravity of natural building stones (first revision) , and IS 1124:1974 Method of test for determination of water absorption, apparent specific gravity and porosity of natural building stones (first revision) . For detailed information, refer to IS 1130:1969. Specifications for marble (blocks, slabs and tiles. 3.6 SP 21 : 2005 3.2 Specific Gravity \u2014 Shall not be less than 2.6. 3.3 Water Absorption \u2014 Shall not be more than 0.5 percent. 4. Dimensions 4.1 Slabs \u2014 The slabs shall be rectangular or square and of specified dimensions. The tolerance in length and breadth shall be plus minus 2 mm and thickness plus minus 1mm. The bottom face may be rough but the top surface shall be fine dressed and joint faces shall be dressed back square with the top surface for at least 50 mm, without hollowness or spalling off. 4.2 Blocks for Masonry \u2014 Dimensions shall be as specified. Tolerance + 5 mm for facing blocks. edges of blocks shall be dressed according to IS 1129 : 1972.* * Recommendations for dressing of natural building stones (first revision). 1. Scope \u2014 Covers selection, grading and strength requirements of structural granite for the various constructional uses. Note \u2014 Granite is a structural and ornamental stone because of its high compressive strength, durability and resistance to wear and abrasion. Fine grained varitey takes and preserves high polish and is suitable for ornamental and monumental work. Available in different colours such as grey, mottled grey, red, pink, dark blue, white or green, depending on component minerals. Granite containing injurious minerals such as pyrites and marcasite shall be excluded. 2. General Requirements \u2014 Shall be free from flaws, injurious veins, cavities and similar imperfections. 3. Strength Requirements 3.1 Compressive Strength \u2014 Shall not be less than 1 000 kgf/cm2. Note \u2014 For methods of tests, refer to IS 1121Part 11974 Method test for determination of strength properties of natural building stones. Part 1 Compressive strength ( first revision ), IS 1122:1974 Method of test for determination of true specific gravity of natural building stones ( first revision ) and IS 1124:1974 Method of test for determination of water absorption, apparent specific gravity and porosity of natural building stones ( first revision ). For detailed information, refer to IS 3316:1974 Specifications for structural granite (first revision)."
    },
    {
      "standard_id": "IS 3316: 1974",
      "title": "STRUCTURAL GRANITE",
      "scope": "Requirements for dimensions, physical properties and workmanship of rectangular blocks made from laterite stone, used in the construction of walls and partitions.",
      "pages": [
        116,
        117
      ],
      "text": "SUMMARY OF IS 3316 : 1974 STRUCTURAL GRANITE (First Revision) 3.7 SP 21 : 2005 1. Scope \u2014 Requirements for dimensions, physical properties and workmanship of rectangular blocks made from laterite stone, used in the construction of walls and partitions. 2. General Requirements \u2014 Shall be exposed for three months before using but not to rains. Shall be without any soft veins, cracks, cavities, flaws and similar imperfections. 3. Dimensions \u2014 Length Breadth Thickness mm mm mm 390 190 190 490 190 190 590 290 290 3.1 Tolerance \u2014 plus minus 5 mm on all dimensions. 4. Physical Properties \u2014 See Table 1. TABLE 1 PHYSICAL PROPERTIES SI. Characteristic Requirement No. (1) (2) (3) i) Water absorption Not more than 12 percent by mass ii) Specific gravity Not less than 2.5 iii) Compressive strength Not L ess than (for saturated dry samples) 3.5N/mm 2 5. Workmanship \u2014 Blocks shall be of uniform shape with straight edges at right angles and edges be rough and chisel dressed."
    },
    {
      "standard_id": "IS 3620: 1979",
      "title": "LATERITE STONE BLOCK FOR MASONRY",
      "scope": "Requirements for dimensions and physical properties of sandstone slabs and tiles for use in flooring, roofing and face work.",
      "pages": [
        117,
        118
      ],
      "text": "SUMMARY OF IS 3620 : 1979 LATERITE STONE BLOCK FOR MASONRY (First Revision) Note \u2014 For methods of tests, refer to IS 1121(Part 1) : 1974 Methods of test for determination of strength properties of natural building stones : Part 1 Compressive strength ( first revision) and IS 1124:1974 Method of test for determination of water absorption, apparent specific gravity and porosity of natural building stones ( first revision ). For detailed information, refer to IS 3620:1979 Specifications for laterite stone block for mansonry (first revision). 3.8 SP 21 : 2005 1. Scope \u2014 Requirements for dimensions and physical properties of sandstone slabs and tiles for use in flooring, roofing and face work. 2. General Requirements 2.1 The stone shall be without any soft veins, cracks and flaws and shall have a uniform texture and colour. 2.2 The deviation of surface from straightness shall not exceed 5 mm for slabs and 1 mm for tiles. 3. Dimensions 3.1 Rough Cut \u2014 Sandstone slabs and tiles of rough cut edges shall be of sizes as specified below: Length Breadth Thickness 15 to 360 cm 15 to 90 cm 15 to 100 mm in stages of in stages of in stages of 5 cm 5 cm 5 mm"
    },
    {
      "standard_id": "IS 3622: 1977",
      "title": "SANDSTONE (SLABS AND TILES)",
      "scope": "",
      "pages": [
        118,
        119
      ],
      "text": "SUMMARY OF IS 3622 : 1977 SANDSTONE (SLABS AND TILES) (First Revision) Note \u2014 The sizes in between (of length and breadth) shall be reckoned as next lower size. This aspect will also cover tolerance in length and breadth. 3.1.1 Tolerances \u2014 The tolerance for thickness shall be plus minus 3 mm. 3.2 Machine Cut Slabs \u2014 Machine cut slabs with true and square edges shall be to the size mentioned in 3.1. The tolerance in length and breadth shall be plus minus 1mm and of thickness shall be plus minus 3 mm 4. Physical Properties \u2014 See Table 1. TABLE 1 PHYSICAL PROPERTIES OF SANDSTONE SLABS SL.No. Characteristic R equirement (1) (2) (3) i) Water absorption Not more than 2.5 percent by mass ii) Transverse strength Not less than 7 N/mm 2 (70 kgf/cm 2) iii) Resistance to wear Not greater than 2 mm on the average and 2.5 mm for any individual specimen iv) Durability Shall not develop signs of spalling, disintegration or cracks. Note \u2014 For methods of tests, refer to IS 1121(Part 2):1974 Methods of test for determination of strength properties of natural building stones: Part 2 Transverse strength ( first revision ), IS 1124:1974 Method of test for determination of water absorption, apparent specific gravity and porosity of natural building stones ( first revision ), IS 1126:1974 Method of test for determination for durability of natural building stones ( first revision ) and IS 1706: 1972 Method of determination of resistance to wear by abrasion of natural building stones ( first revision ). For detailed information, refer to IS 3622:1977 Specifications for sandstone (slabs and tiles) (first revision). 3.9 SP 21 : 2005 3. Dimensions and Tolerances 3.1 Standard size of slate tiles shall be as follows \u2014 Length Breadth Thickness mm mm mm 600 300 15 Min 500 250 15 Min 3.2 A tolerance of plus minus 5 mm shall be allowed on length and breadth. 4. Physical Properties\u2014 See Table 1. TABLE 1 PHYSICAL PROPERTIES OF SLATE TILES SLNo.. C haracteristic R equirement (1) (2) (3) i) Water absorption a) Maximum average \u2014 2 percent by mass. b) Variation should not exceed 20 percent bet ween individual sample. ii) Modulus of rupture 60 N/mm 2 (dry), Min 40 N/mm 2 (wet), Min iii) Depth of softening 0.05 mm, Max iv) Permeability No water shall ooze from the bottom. v) Sulphuric acid immersion (see Note) Shall show no sign of delamination along the edge or swelling, softening flaking of the surface and shall not exhibit gaseous evolution during immersion. vi) Wetting and drying Shall show no sign of delamination or splitting along the edge nor flaking of the surface. Note \u2014 This requirement is related to the conditions of atmospheric pollution and the slate tiles be subjected to this requirement only if required by the purchaser. 5. Workmanship \u2014 Unless otherwise specified the slates shall be of uniform thickness and rectangular shape with reasonably full corners and the edges shall Note \u2014 For methods of tests, refer to Appendices A to E of the Standard and IS 4122:1967 Method of test for surface softening of natural building stones. For detailed information, refer to IS 6250:1981 Specification for roofing slate tiles (first revision)."
    },
    {
      "standard_id": "IS 6250: 1981",
      "title": "ROOFING SLATE TILES",
      "scope": "Requirements of dimensions, physical properties and workmanship of slate tiles used for sloped roof covering. Requirements in regard to method of laying and fixing of slate tiles for roofing covered in IS 5119 (Part 1):1968*.",
      "pages": [
        119,
        120
      ],
      "text": "SUMMARY OF IS 6250 : 1981 ROOFING SLATE TILES (First Revision) 1. Scope \u2014 Requirements of dimensions, physical properties and workmanship of slate tiles used for sloped roof covering. Requirements in regard to method of laying and fixing of slate tiles for roofing covered in IS 5119 (Part 1):1968*. 2. General Requirements \u2014 Slate shall be free from veins, cracks, or other similar source of weakness. shall be of uniform colour and texture and shall not contain white patches and deleterious minerals. Slate shall be of reasonably straight cleavage and the grains shall be longitudinal. *Code of practice for laying and fixing of sloped roof coverings, Part 1 Slating. be true. The exposed surface shall be finished as specified and in accordance with an approved sample. 3.10 SP 21 : 2005 1. Scope \u2014 Specifies the quality, physical properties and grading of coarse aggregates suitable for use in WBM construction. 2. Materials 2.1 The coarse aggregates used for WBM construction shall be any one of the followingx- a) Crushed or broken rock, b) Crushed or broken slag, and c) Broken brick aggregate. 2.1.1 Natural aggregates (like kankar, laterite, etc) other than mentioned in 2.1 may also be used. 3. Quality \u2014 The coarse aggregates from natural source shall be hard and durable. They shall be free from excessive flat, elongated, soft or disintergrated particles, dirt and other similar source of weakness. The coarse aggregates of slag shall be made from air-cooled blast furnace slag and shall not contain glassy material exceeding 20 percent and shall not weight less than 1 120 kg/m 3. They shall be dense, of angular shape and shall be free from dirt and other similar sources of weakness.The broken brick aggregate shall be made out of well burnt bricks (see IS 1077 : 1992*) It shall be free from underburnt particles, dust and other foreign matter. 4. Size and Grading \u2014 See Table 1. 5. Physical Requirements 5.1 Abrasion (Los Angeles) Value \u2014 Shall not be more than 40 percent for wearing surface, 50 percent for base course and 60 percent for sub-base course. 5.2 Flakiness Index \u2014 shall not be more than 15 percent. 5.3 Impact Value \u2014 shall not be more than 30 for wearing surface, 40 for base course and 50 for sub-base course. Note \u2014 Aggregates l-ike brick, kankar, and laterite shall be tested for impact value under wet condition."
    },
    {
      "standard_id": "IS 6579: 1981",
      "title": "COARSE AGGREGATE FOR W ATER BOUND MACADAM",
      "scope": "Requirement for dimensions, physical properties, and workmanship of lintels made out of natural stone.",
      "pages": [
        120,
        121
      ],
      "text": "SUMMARY OF IS 6579 : 1981 COARSE AGGREGATE FOR W ATER BOUND MACADAM (First Revision) Note \u2014 For methods of tests refer to relevant parts of IS 2386:1963 Methods of test for aggregates for concrete and IS 5640:1970 Method of test for determining aggregate impact value of soft course aggregates. For detailed information, refer to IS 6579:1981. Specification for c oarse aggregate for water bound macadam (first revision). *Common burnt clay building bricks ( fifth revision ) TABLE 1 SIZE AND GRADING OF COARSE AGGREGATES Grading No. S ieve Designation P ercent Passing the Sieve By Mass (1) (2) (3) mm 1 106 100 75 55 to 80 63 25 to 60 37.5 0 to 15 19 0 to 5 2 75 100 63 90 to 100 53 50 to 80 37.5 0 to 15 19 0 to 5 3 63 100 53 95 to 100 37.5 30 to 65 19 0 to 10 11.2 0 to 5 Note \u2014 For coarse aggregates susceptible to degradation during rolling, the above grading may not hold good. 3.11 SP 21 : 2005 1. Scope \u2014 Requirement for dimensions, physical properties, and workmanship of lintels made out of natural stone. 2. General Requirements \u2014 The stone for lintels shall be reasonably fine grained, hard and shall have a uniform texture and colour. They shall be free from weathering and decay. The stone shall be without any cracks, vents, fissures, clayholes or other similar source of weakness. The lintel shall be so cut that when set in the building, the stone is laid on its natural bed or with the bed in the same direction as it was when the test for transverse strength was carried out. 3. Physical Properties \u2014 See Table 1. TABLE 1 PHYSICAL PROPERTIES OF THE STONE USED FOR LINTELS Sl.No Characteristics Requirements (1) (2) (3) i) Specific gravity 2.6 Min ii) Water absorption, percent 1.0 Max iii) Transverse strength, N/mm 2 11.0 Min iv) Durability Shall not develop spalling or cracks 4. Dimensions and Tolerance 4.1 Stone Lintels \u2014Shall be of rectangular cross- section. The width shall be equal to the thickness of the wall and the depth shall not be less than 100 mm. The length shall be limited to a maximum clear span of 2.65 m. A tolerance of plus minus 1.5 mm shall be allowed on all dimensions of 1.2 m. or less and plus minus 3 mm on all dimension more than 1.2 m. 4.2 Throating \u2014 A 16mm \u00d7 8 mm throating shall be provided to the soffit of the external lintel. 4.3 Lintel Bearing \u2014 Stone lintels shall be well bonded into the masonry on either side of the opening. The bearing length on either side shall not be less than the depth of the lintel or half the width of the supporting masonry whichever is more. The bearing length shall be increased for exceptionally heavy loads and for long spans. Bed blocks shall be provided if the clear span exceeds 2 m. 5. Workmanship \u2014 The edges of the stone lintels shall be dressed as per IS 1129:1972*. The exposed surface of the lintel shall be finished as specified. Note \u2014 For design details of stone lintels, 5 of the standard may be refered to. Note \u2014 For methods of tests, refer to IS 1121(Part 2):1972 Methods of test for determination of strength properties of natural building stones :Part 2 Transverse strength ( first revision ), IS 1124:1974 Method of test for determination of water absorption, apparent specific gravity and porosity of natural building stones ( first revision ) and IS 1126:1974 Method of test for determination of durability of natural building stones ( first revision ). For detailed information, refer to IS 9394:1979 Specification for stone lintels."
    },
    {
      "standard_id": "IS 9394: 1979",
      "title": "STONE LINTELS *Recommendation for dressing of natural building stones",
      "scope": "Covers physical properties and finish requirements of polished granite used for various purposes.",
      "pages": [
        121,
        122
      ],
