Repository: workbydevansh/bis-standards-recommendation-engine

# BIS Standards Recommendation Engine

Submission-ready prototype for the Bureau of Indian Standards x Sigma Squad AI Hackathon.

The system converts a product description into the top 3-5 relevant BIS standards from **SP 21: Summaries of Indian Standards for Building Materials**. It is deterministic, offline, and designed around the required judging contract.

## Judge Command

```bash
python inference.py --input hidden_private_dataset.json --output team_results.json
```

The output JSON contains:

- `id`
- `retrieved_standards`
- `latency_seconds`

When the input contains `expected_standards`, the field is copied into the output so the provided `eval_script.py` can be run locally.

File: data/index/standards.json (part 7 of 52)
{
      "text": "SUMMARY OF IS 9394 : 1979 STONE LINTELS *Recommendation for dressing of natural building stones ( first revision ). 3.12 SP 21 : 2005 1. Scope \u2014 Covers physical properties and finish requirements of polished granite used for various purposes. 2. General Requirements \u2014 Granites should be free from all imperfections and injurious minerals that may interfere with the appearances, strength, structural integrity and its amenability to take good polish. Hair line cracks/joints, flowers, moles, knots, white and dark lines due to segregation of light coloured minerals in multi-coloured granites and ferro-magnesium minerals in light coloured granites are considered to be the imperfections. Granities should be free from deletereous minerals such as pyrite, marcasite and minerals such as biotite, chlorite, ilmenite, etc, which interfere with the coulur and appearance on weathering and also affect polishing characteristics. 3. Dimensions \u2014The slabs shall be rectangular or square and of specified dimensions. The tolerance on length and breadth shall be plus minus 2 mm and on thickness plus minus 1 mm. The bottom face may be rough but the top surface shall be fine polished and joint faces shall be dressed with the top surface without hollowness and spalling off. 4. Physical Properties \u2014 See Table 1 5. Finish \u2014 The surface of the polished granite shall be mirror finish without any hairline crack. The polish on the surface shall be checked with glassometer instrument and shall not be less than 95 percent. TABLE 1 PHYSICAL PROPERTIES OF GRANITE Characteristic Requirements Pink Granite Multi-coloured and grey Granites Moisture content (percent) 0 .15, Max 0.15, Max Dry density (M/v) 2.58 to 2.63 2.60 to 2.68 Specific gravity (Min) 2.75 2.75 Water absorption 0.50 Max 0.50, Max Porosity (percent) 1.02 to 2.50 1 to 2 Comptessive strength (kg/cm 2) 1 000-1 500 1 300-2 200 Tensile strngth ( Min ) 90 kg/cm 2 90 kg/cm 2 Shear strength (kg/cm 2) 280-425 300-540 Hardness (mohs) 6 to 7 6 to 7 Hardness (schmidt) No. 80 to 100 85 to 110 Hardness (shore) No. 50 to 60 46 to 61 Ultrasonic pulse velocity 5 000 Min 5 000 Min Resistance to wear Not greater than 2 m m o n t h e Not greater than 2 mmon the average and 2.5 mm for any indivi - averageand 2.5 mm for any indivi - dual specimen dual specimen ."
    },
    {
      "standard_id": "IS 14223 (Part 1): 1995",
      "title": "POLISHED BUILDING STONES PART 1 GRANITE",
      "scope": "Requirements for classification, general quality, dimensions and physical requirements of common burnt clay building bricks used in buildings with compressive strength less than 40 N/mm 2 Note\u2014 For burnt clay bricks having higher strength, see IS 2180*.",
      "pages": [
        122,
        123,
        124,
        125
      ],
      "text": "SUMMARY OF IS 14223 (PART 1) : 1995 POLISHED BUILDING STONES PART 1 GRANITE Note \u2014 For methods of test, refer to relevant parts of IS 1121:1974 Methods of test for determination of strength properties of natural building stones, ( first revision) IS 1124:1974 Methods of test for dertermination of water absorption, apparent specific gravity and proposity of natural building stones ( first revision ), IS 1706:1972 Method for determination of resistance to wear by abrasion of natural building stones ( first revision ), IS 12608:1989 Methods of test for hardness of rock IS 13030:1991 Methods of test for laboratory determination of water content, porosity, density and related properties of rock material, IS 13311 (Part 1 ):1992 Methods of non-destructive testing of concrete: Part 1 Ultrasonic pulse velocity and IS 13630 (Part 13):1993 Methods of test fo r ceramic tiles: Part 13 Determination of scratch hardness of surface according to Mohs. For detailed information, refer to IS 14223 (Part 1) : 1995 Specification for polished building stones: Part 1 Granite. 2.1 SECTION 4 CLAY PRODUCTS FOR BUILDINGS 4.2 SP 21 : 2005 CONTENTS Title Page BRICKS IS 1077 : 1992 Common burnt clay building bricks (fifth revision) 4.3 IS 2180 : 1988 Heavy duty burnt clay building bricks (third revision) 4.4 IS 2222 : 1991 Burnt clay perforated building bricks (third revision) 4.5 IS 2691 : 1988 Burnt clay facing bricks (second revision) 4.6 IS 3583 : 1988 Burnt clay paving bricks (second revision) 4.7 IS 3952 : 1988 Burnt clay hollow bricks for walls and partitions (second revision) 4.8 IS 4885 : 1988 Sewer bricks (first revision) 4.9 IS 5779 : 1986 Burnt clay soling bricks (first revision) 4.10 IS 6165 : 1992 Dimensions of special shapes of clay bricks (first revision) 4.11 IS 13757 : 1993 Burnt clay fly ash building bricks 4.12 BURNT CLAY JALLIES IS 7556 : 1988 Burnt clay jallies (first revision) 4.13 TILES IS 654 : 1992 Clay roofing tiles, mangalore pattern (third revision) 4.14 IS 1464 : 1992 Clay ridge and ceiling tiles (second revision) 4.15 IS 1478 : 1992 Clay flooring tiles (second revision) 4.16 IS 2690 Burnt clay flat terracing tiles: (Part 1) : 1993 Machine-made (second revision) 4.17 (Part 2) : 1992 Hand made (second revision) 4.18 IS 3367 : 1993 Burnt clay tiles for use in lining irrigation and drainage works (second revision) 4.19 IS 3951 Hollow clay tiles for floors and roofs: (Part 1) : 1975 Filler type ( first revision) 4.20 (Part 2) : 1975 Structural type ( first revision) 4.21 IS 13317 : 1992 Clay roofing country tiles \u2013 half round and flat tiles. 4.22 4.3 SP 21 : 2005 1. Scope\u2014 Requirements for classification, general quality, dimensions and physical requirements of common burnt clay building bricks used in buildings with compressive strength less than 40 N/mm 2 Note\u2014 For burnt clay bricks having higher strength, see IS 2180*. 2. Classification \u2014 Class A verage Compressive Strength Designation not Less Than N/mm2 35 35.0 30 30.0 25 25.0 20 20.0 17.5 17.5 15 15.0 12.5 12.5 10 10.0 7.5 7.5 5 5.0 3.5 3.5 3. General Quality \u2014 Shall be hand or machine- moulded and shall be free from cracks and flaws and nodules of free lime. Hand-moulded bricks of 90 mm or 70 mm height shall be moulded with a frog 10 to 20 mm deep on one of its flat sides. Bricks of 40mm hieght as well as those made by extrusion process may not be provided with frogs. The bricks shall have smooth rectangular faces with sharp corners and uniform colour. *IS 2180:1988 Heavy-duty burnt clay building bricks (second revision). Shapes and sizes of the frog shall conform to either Fig.1A or Fig.1B of the standard. 4. Dimensions 4.1 The standard modular size of common building bricks shall be as follows: Modular 190 \u00d7 90 \u00d7 90 mm 190 \u00d7 90 \u00d7 40 mm Non-Modular 230 \u00d7 110 \u00d7 70 mm 230 \u00d7 110 \u00d7 30 mm Modular and Non-Modular for proper bond arrangement 70 \u00d7 110 \u00d7 70 mm \u00bd length brick. 5. Tolerances \u2014 Dimensions of bricks shall be within the following limits per 20 bricks Modular size Non-Modular size mm m m a) Length 3 800 plus minus 80 4 600 plus minus 80 b) Width 1 800 plus minus 40 2 200 plus minus 40 c) Height 1 800 plus minus 40 1 400 plus minus 40 (For 90 mm high bricks) (For 70 mm high bricks) 800 plus minus 40 600 plus minus 40 (For 40 mm high bricks) (For 30 mm high bricks) 6. Physical Requirements 6.1 Compressive Strength \u2014 Minimum average strength shall be as given in 2. 6.2 Water Absorption \u2014 Shall not be more than 20 percent by weight upto class 12.5 and 15 percent for higher classes. 6.3 Efforescence\u2014 Shall not be more than \u2018moderate\u2019 upto class 12.5 and \u2018slight\u2019 for higher classes. Note \u2014 For methods of tests, refer to relevent parts of IS 3495 : 1992 Methods of tests of burnt clay buildings bricks ( third revision). For detailed information, refer to IS 1077:1992 Specification for common burnt clay bricks (fifth revision)."
    },
    {
      "standard_id": "IS 1077: 1992",
      "title": "COMMON BURNT CLAY BUILDING BRICKS",
      "scope": "Requirements for classification, general quality, dimensions and physical proterties of heavy duty burnt clay building bricks.",
      "pages": [
        125,
        126
      ],
      "text": "SUMMARY OF IS 1077 : 1992 COMMON BURNT CLAY BUILDING BRICKS (Fifth Revision) 4.4 SP 21 : 2005 1. Scope \u2014 Requirements for classification, general quality, dimensions and physical proterties of heavy duty burnt clay building bricks. 2. Classification \u2014 Shall be classified on the basis of average compressive strength as given below: Class A verage Compressive Designation Strength Not Less than Less than N/mm2 N/mm2 40 40.0 45 45 45.0 \u2014 3. General Quality \u2014 Shall be manufactured either by pressing or extrusion. When broken, the fractured surface of the brick shall show a uniformly dense structure free from large voids, laminations and lime particles. Two bricks when struck together shall emit a clear metallic ring. The bricks shall have smooth rectangular faces with sharp corners and uniform colour. Note \u2014 Methods for tests, refer to the standard and relevant parts of IS 3495:1992 Method of test for burnt clay building bricks (third revision ). For detailed information, refer to IS 2180:1988 Specification for heavy duty burnt clay building bricks (third revision)."
    },
    {
      "standard_id": "IS 2180: 1988",
      "title": "HEA VY DUTY BURNT CLAY BUILDING BRICKS",
      "scope": "Covers the dimensions, quality and physical requirements of perforated burnt clay bricks for use in walls and partitions.",
      "pages": [
        126,
        127
      ],
      "text": "SUMMARY OF IS 2180 : 1988 HEA VY DUTY BURNT CLAY BUILDING BRICKS (Third Revision) 4. Dimensions 190 mm \u00d7 90 mm \u00d7 90 mm, and 190 mm \u00d7 90 mm \u00d7 40 mm 5. Tolerances \u2014 Dimensions Tolerance on Individual Bricks mm mm 190 plus minus 4 90,40 plus minus 2 6. Physical Requirements 6.1 Compressive Strength \u2014 As given in 2. 6.2 Water Absorption \u2014 The average water absorption by mass shall not be more than 10 percent after 24 hours immesion in water absorption by mass shall not exceed 15 percent. Note \u2014 If specified by purchaser a 5 hour boiling test may be done and water absorption by mass shall not exceed 15 percent. 6.3 Effloresence \u2014 Rating shall be \u201cNil\u201d 6.4 Bulk Density \u2014 Not less than 2.5 g/cm3 4.5 SP 21 : 2005 1. Scope \u2014 Covers the dimensions, quality and physical requirements of perforated burnt clay bricks for use in walls and partitions. 2. General Quality \u2014 Shall be free from cracks, flaws and nodules of free lime. shall have rectangular face with sharp straight edge at right angle and uniform colour and texture. 3. Dimensions \u2014 The standard size of shall be as follows\u2014 Modular 190 mm \u00d7 90 mm \u00d7 90 mm Non-modular 230 mm \u00d7 110 mm \u00d7 70 mm 4. Tolerances Dimensions Tolerances on Individual mm mm 70, 90 + 4 110,190 + 7 230 + 10 5. Perforations \u2014 The area of perforation shall be between 30 percent and 45 percent of the total area of the face. In the case of recrangular perforations, the larger dimension shall be parallel to the longer side of the brick and shorter side shall be less than 20 mm. It shall be less than 25 mm diameter in case of circular perforations. area of each perforation shall not exceed 500 mm2. thickness of any shell shall not be less than 15 mm and that of any web not less than 10 mm. 6. Physical Requirement 6.1 Compressive Strength \u2014 Shall have a minimum average compressive strength of 7 N/mm2 on net area. 6.2 Water Absorption \u2014 Shall not be more than 20 percent by weight after immersion for 24 hours in cold water. 6.3 Efflorescence \u2014 Rating not more than \u201cslight\u201d 6.4 Warpage \u2014 Average shall not exceed 3 percent. Note \u2014 For the method of tests, refer to relevant parts of IS 3495:1992 Methods of test of burnt clay building bricks ( third revision ). For detailed information, refer to IS 2222:1991 Specification for burnt clay perforated building bricks (third revision)."
    },
    {
      "standard_id": "IS 2222: 1991",
      "title": "BURNT CLAY PERFORATED BUILDING BRICKS",
      "scope": "Specifies the dimensions, quality and strength of burnt clay facing bricks used in buildings and other structures.",
      "pages": [
        127,
        128
      ],
      "text": "SUMMARY OF IS 2222 : 1991 BURNT CLAY PERFORATED BUILDING BRICKS (Third Revision) 4.6 SP 21 : 2005 1. Scope \u2014 Specifies the dimensions, quality and strength of burnt clay facing bricks used in buildings and other structures. 2. General Quality \u2014 shall be of uniform colour, free from cracks, flaws and nodules of free lime and of even texture. Shall have plane rectangular faces with parallel sides and sharp straight right angled edges. 3. Dimensions \u2014 The standard sizes shall be 190 mm \u00d7 90 mm \u00d7 90 mm and 190 mm \u00d7 90 mm \u00d7 40 mm. 4. Tolerances Dimension T olerances mm mm 190 + 3 90,40 + 2 Note \u2014 For the methods of tests, refer to relevant parts of IS 3495 : 1992 Method of test for burnt clay building bricks. ( third revision ) For detailed information, refer to IS 2691:1988 Specification for burnt clay facing bricks (second revision)."
    },
    {
      "standard_id": "IS 2691: 1988",
      "title": "BURNT CLAY FACING BRICKS",
      "scope": "Covers dimensions, quality and strength, and methods of sampling and test for burnt clay paving bricks for use in construction of pavements.",
      "pages": [
        128,
        129
      ],
      "text": "SUMMARY OF IS 2691 : 1988 BURNT CLAY FACING BRICKS (Second Revision) 5. Physical Requirements 5.1 Average Compressive Strength shall not be less than 10N/mm2 5.2 Water absorption after 24 hours immersion shall not exceed 15 percent. 5.3 Efflorescence shall be \u201cNil\u201d. 5.4 Warpage shall not exceed 2.5 mm. 4.7 SP 21 : 2005 1. Scope \u2014 Covers dimensions, quality and strength, and methods of sampling and test for burnt clay paving bricks for use in construction of pavements. 2. General \u2014 shall be mechanically shaped and not hand moulded. when broken, bricks show a uniformly dense structure free from lime, large voids and marked laminations. Shall have smooth rectangular faces and sharp corners. 3. Dimensions 190 mm \u00d7 90 mm \u00d7 90 mm and 190 mm \u00d7 90 mm \u00d7 40 mm Note \u2014 The bricks shall not be provided with frogs. 4. Tolerances Dimensions Total Tolerance for 20 Bricks mm m m 190 plus minus 80 90,40 plus minus 40 5. Physical properties 5.1 Average compressive strength shall be not less than 40 N/mm2 5.2 Average water absorption shall be not more than 5 percent 5.3 Efforescence shall be \u2018nil\u2019. Note \u2014 For methods of tests, refer to relevant parts of IS 3495:1992 Method of test for burnt clay building bricks (third revision ). For detailed information, refer to IS 3583:1988 Specification for clay paving bricks (second revision)."
    },
    {
      "standard_id": "IS 3583: 1988",
      "title": "BURNT CLAY PA VING BRICKS",
      "scope": "Covers the dimensions, quality and strength requirements of hollow bricks made from burnt clay and having perforations through and at right angle to the bearing surface.",
      "pages": [
        129,
        130
      ],
      "text": "SUMMARY OF IS 3583 : 1988 BURNT CLAY PA VING BRICKS (Second Revision) 4.8 SP 21 : 2005 1. Scope \u2014 Covers the dimensions, quality and strength requirements of hollow bricks made from burnt clay and having perforations through and at right angle to the bearing surface. 2. General Requirements 2.1 Bricks shall be free from cracks, flaws and nodules of free lime. Shall be of uniform colour. Shall have plane rectangular faces with parallel sides and shall have sharp straight edges at right angle; and a fine compact and uniform texture. 2.2 The bricks shall be free from excessive winding or bowing. Winding or bowing in length dimension concaity or converxity in external face of brikcs, and angles between sides and joining edges shall be not more than 5 mm. Note\u2014 For testing details refer to 3.2 of the standard. 3. Types a) Type A \u2014 Bricks with both faces keyed for plastering or rendering. b) Type B \u2014 Bricks with both faces smooth and suitable for use without plastering or rendering on either side, and c) Type C \u2014 Bricks with one face keyed and one face smooth. 4. Dimensions Length Width Height m m mm mm 190 190 90 290 90 90 290 140 90 Thickness of any shell and web shall not be less than 11 mm and 8 mm respectively. 5. Tolerances Dimensions Overall Measurements of 20 Bricks (mm) Min Max 290 5680 5920 190 3720 3880 140 2740 2860 90 1760 1840 5.1 In addition, the size of any individual brick in the sample shall not exceed the corresponding modular size as given below : Dimension of Bricks Modular Size mm mm 290 300 190 200 140 150 90 100 6. Crushing Strength \u2014 Minimum average value shall be 3.5 N/mm2. The strength of any individual brick shall not fall below the average value by more than 20 percent. 7. Water Absorption \u2014 Shall not be more than 20 percent by mass. 8. Efflorescence\u2014 Shall have a rating not more than \u2018slight\u2019. Note \u2014 For methods of tests, refer to Appendices A and B of the standard, and relevant parts of IS 3495 : 1992 Method of test for burnt clay building bricks ( third revision ). For detailed information, refer to IS 3952:1988 Specification for burnt clay hollow bricks for walls and partitions (second revision)."
    },
    {
      "standard_id": "IS 3952: 1988",
      "title": "BURNT CLAY HOLLOW BRICKS FOR WALLS AND PARTITIONS",
      "scope": "",
      "pages": [
        130,
        131
      ],
      "text": "SUMMARY OF IS 3952 : 1988 BURNT CLAY HOLLOW BRICKS FOR WALLS AND PARTITIONS (Second Revision) 4.9 SP 21 : 2005"
    },
    {
      "standard_id": "IS 4885: 1988",
      "title": "SEWER BRICKS",
      "scope": "Specifies dimensions, quality and strength, and methods of sampling and test for burnt clay sewer bricks used for sewers of sanitary (domestic) sewage.",
      "pages": [
        131,
        132
      ],
      "text": "SUMMARY OF IS 4885 : 1988 SEWER BRICKS (First Revision) Note \u2014 For method of the tests refer to the relevant parts of IS 3495:1992 Method of test for burnt clay building bricks ( third revision ). For detailed information, refer to IS 4885:1988 Specification for Sewer bricks (first revision). 1. Scope \u2014 Specifies dimensions, quality and strength, and methods of sampling and test for burnt clay sewer bricks used for sewers of sanitary (domestic) sewage. 2. Dimensions and Tolerances 2.1 Dimensions 190 mm \u00d7 90 mm \u00d7 90 mm, and 190 mm \u00d7 90 mm \u00d7 40 mm Note \u2014 For oval and other special shaped sewers, bricks may be tapered suitably. 2.2. Tolerance Dimensions Total Tolerance for 20 Bricks mm m m 190 plus minus 80 90, 40 plus minus 40 2.3. Tolerance for warpage of face or edges from plane surface and straight line shall be 2.5 mm. 3. General Quality \u2014 Shall be free from cracks, flaws and nodules of lime. shall have plane rectangular faces with sharp edges and corners. Kiln marks not exceeding 3 mm in depth shall be permitted on the opposite edges. When broken, sewer bricks shall show a fracture of uniformly fine grained and compact structure throughout. 4. Physical properties 4.1 Average compressive strength shall not be less than 17.5 N/mm2 and for individual brick it shall not be less than 16 N/mm2. 4.2 Average water absorption shall not exceed 10 percent and for individual it shall not exceed 12 percent. 4.3 Efflorecence shall not be more than \u201cslight\u201d 4.10 SP 21 : 2005 1. Scope \u2014 Requirements for dimensions, general quality and physical properties for burnt clay bricks for use in soling of roads. 2. General Quality \u2014 Shall be free from cracks and other flaws and nodules of free lime. Shall have, plane rectangular faces and straight right angle edges. 3. Dimensions 190 mm \u00d7 90 mm \u00d7 90 mm and 190 mm \u00d7 90 mm \u00d7 40 mm 4. Tolerances \u2014 Overall dimensions of 20 bricks, shall be as follows : Length 380 plus minus 8 cm Width 180 plus minus 4 cm Height for 90 mm high 180 plus minus 4 cm for 40 mm high 80 plus minus 4 cm 5. Physical Properties 5.1 Compresive Strength \u2014 Shall be not less than 10 N/mm2. 5.2 Water Absorption \u2014 Shall not be more than 20 percent. 5.3 Efflorescence \u2014 Shall not be more than \u201cslight\u2019. Note \u2014 For methods of tests, refer to relevant parts of IS 3495:1992 Method of test for burnt clay building bricks ( third revision ). For detailed information, refer to IS 5779:1986 Specification for burnt clay soling bricks (first revision)."
    },
    {
      "standard_id": "IS 5779: 1986",
      "title": "BURNT CLAY SOLING BRICKS",
      "scope": "Dimensions for special shapes of clay brick used in building and other civil engineering construction. It does not lay down the specification of the special shapes for clay bricks and same shall conform to IS 1077:1991* and IS: 2180:1988\u2020.",
      "pages": [
        132,
        133
      ],
      "text": "SUMMARY OF IS 5779 : 1986 BURNT CLAY SOLING BRICKS (First Revision) 4.11 SP 21 : 2005 1. Scope \u2014 Dimensions for special shapes of clay brick used in building and other civil engineering construction. It does not lay down the specification of the special shapes for clay bricks and same shall conform to IS 1077:1991* and IS: 2180:1988\u2020. Note \u2014 For exact shape of clay bricks and detailed dimensions, refer to Fig. 1 to 7 of the standard. For detailed information, refer to IS 6165:1992 Specification for dimensions for special shapes of clay bricks (first revision)"
    },
    {
      "standard_id": "IS 6165: 1992",
      "title": "DIMENSIONS FOR SPECIAL SHAPES OF CLAY BRICKS",
      "scope": "Requirement for classification, general quality, dimensions and physical requirements of common clay building bricks used in buildings.",
      "pages": [
        133,
        134
      ],
      "text": "SUMMARY OF IS 6165 : 1992 DIMENSIONS FOR SPECIAL SHAPES OF CLAY BRICKS (First Revision) Shape Major Overall Dimensions m m a) Closers \u2014 i) Snapheader closer 90 \u00d7 90 \u00d7 90 ii) King closer 190 \u00d7 90 \u00d7 90 iii) Queen closer 190 \u00d7 40 \u00d7 90 b) Copings \u2014 i) Half round coping 290 \u00d7 90 ii) Saddle back coping 290 \u00d7 90 \u00d7145 c) Bullnose Bricks \u2014 i) Single bullnose or bullnose header ii) Double bullnose iii) Bullnose stretcher 190 \u00d7 90 \u00d7 90 iv) Bullnose mitre v) Bullnose double vi) Bullnose on end d) Corner bricks \u2014 i) Squint 300 ii) Birdsmouth 300 iii) Header splay 190 \u00d7 90 \u00d7 90 iv) Single cant or plinth header v) Double cant 2. Dimensions 2.1 Size of modular and non-modular bricks shall be : Length Width Height m m mm mm Modular Size 190 90 90 Non-Modular Size 230 110 70 2.2 Sizes of special shapes of clay bricks shall be as follows : * Common burnt clay building bricks ( fifth revision ). \u2020 Heavy duty burnt clay building bricks ( third revision ). Shape Major Overall Dimensions m m e) Plinth bricks \u2014 i) Plinth stop ii) Plinth stretcher iii) Plinth internal return iv) Plinth header v) Plinth internal return vi) Plinth external return 190 \u00d7 90 \u00d7 90 f) Culvert bricks \u2014 i) Culvert 10 cm ii) Culvert 20 cm g) Chimney or well type bricks\u2014 i) Chimney or well header ii) chimney or well stretcher 4.12 SP 21 : 2005 1. Scope \u2014 Requirement for classification, general quality, dimensions and physical requirements of common clay building bricks used in buildings. Note \u2014 Burnt clay flyash bricks having compressive strength less than 30 N/mm 2 ( approximately 300 kgf/cm 2) are covered in this standard and for higher strength, see IS 2180 :1988* and IS 1077 : 1992** 2. Classification Class A verage Compressive Strength Designation not less than N/mm2 30 30.0 25 25 20 20.0 17.5 17.5 15 15.0 12.5 12.5 10 10.0 7.5 7.5 5 5.0 3.5 3.5 3. General Quality \u2014 Shall be hand or machine moulded and shall be free from cracks and flaws as black coring, nodules of stone and/or free lime and organic matter. Hand-moulded bricks of 90 mm or 70 mm height shall be moulded with a frog 10 to 20 mm deep on one of its flat sides; and bricks of 40 or 30 mm height as well as those made by extrusion process may not be provided with frogs. Shall have smooth rectangular faces with sharp corners and shall be uniform in shape and colour. 4. Dimensions Modular : 190 mm \u00d7 90 mm \u00d7 90 mm 190 mm \u00d7 90 mm \u00d7 40 mm Non-Modular : 230 mm \u00d7 110 mm \u00d7 70 mm 230 mm \u00d7 110 mm \u00d7 30 mm Modular and non-modular for proper bond arrangment 70 mm \u00d7 110 mm \u00d7 70 mm 1/3 length brick 230 mm \u00d7 50 mm \u00d7 70 mm 1/2 length brick 5. Tolerances \u2014 Dimensions of bricks shall be within the following limits per 20 bricks. Modular size Non-modular size a) Length 3 800 plus minus 80 4 600 plus minus 80 b) Width 1 800 plus minus 40 2 200 plus minus 40 c) Height 1 800 plus minus 40 1 400 plus minus 40 (For 90 mm high bricks) (For 70 mm high bricks) 800 plus minus 40 600 plus minus 40 (For 40 mm high bricks) (For 30 mm high bricks) 6. Physical Requirements 6.1 Compressive Strength \u2014 Average strength shall be as given in 2. 6.2 Water Absorption \u2014 Shall not be more than 20 percent 6.3 Efflorescence \u2014 Not more than \u201cmoderate\u201d for class 12.5 and \u2018slight\u2019 for brighter classes. For methods of tests, refer to relevant parts of IS 3495:1992 Method of test for burnt clay building bricks ( third revision ). For detailed information, refer to IS 13757:1993 Specification for burnt clay fly ash building bricks."
    },
    {
      "standard_id": "IS 13757: 1993",
      "title": "BURNT CLAY FLY ASH BUILDING BRICKS * Heavy duty burnt clay building bricks ( third revision ). ** Common burnt day building bricks ( fifth revision ). [[PAGE 135]]",
      "scope": "Covers dimensions, quality and strength requirement of burnt clay jallies having perforations of ornamental designs.",
      "pages": [
        134,
        135
      ],
      "text": "SUMMARY OF IS 13757 : 1993 BURNT CLAY FLY ASH BUILDING BRICKS * Heavy duty burnt clay building bricks ( third revision ). ** Common burnt day building bricks ( fifth revision ). 4.13 SP 21 : 2005 1. Scope \u2014 Covers dimensions, quality and strength requirement of burnt clay jallies having perforations of ornamental designs. Note \u2014 Burnt clay jallies are suitable for providing a screen on V erandah, Construction of parapet or boundary walls, etc. 2. Dimensions and tolerances 2.1. Dimensions (in mm) 190 \u00d7 190 \u00d7 100 190 \u00d7 190 \u00d7 50 190 \u00d7 140 \u00d7 100 190 \u00d7 140 \u00d7 50 140 \u00d7 140 \u00d7 100 140 \u00d7 140 \u00d7 50 140 \u00d7 90 \u00d7 50 90 \u00d7 90 \u00d7 50 2.2 Tolerances Dimensions Total Tolerance for 20 Jallies 190 mm 140 mm plus minus 80 mm 100 mm 90 mm plus minus 40 mm 50 mm 2.3. The thickness of any shell shall not be less than 10 mm and that of the web not less than 8 mm. The total void area of the jallies shall not eceed 40 percent. 2.4. Keys of bonding with mortar shall be 10 mm wide and 3 mm deep. 3. General Quality \u2014 Jallies shall be free from web or shell cracks, flaws or nodules of free lime. Shall be uniform in colour and texture. In the case of wire-cut jallies, the cut faces shall be at right angles and parallel to each other and the edges of shell and webs shall be trimmed to a smooth finish. The jallies shall not exhibit excessive warpage when placed between two parallel straight-edges. The maximum warpage permissible shall be 3 percent in any direction. 4. Physical Requirements 4.1. Average breaking load shall not be less than 12 N per mm width : 4.2. Average water absorption shall not be more than 15 percent 4.3. Efflorescence rating shall be not more than \u201cslight\u201d. Note \u2014 For methods of tests, refer to Appendices A to C of the standard. For detailed information, refer to IS 7556:1988 Specification for Burnt clay allies (first revision)"
    },
    {
      "standard_id": "IS 7556: 1988",
      "title": "BURNT CLAY JALLIES",
      "scope": "Covers the machine-pressed clay interlocking roofing tiles of the \u2018Mangalore Pattern.\u2019",
      "pages": [
        135,
        136
      ],
      "text": "SUMMARY OF IS 7556 : 1988 BURNT CLAY JALLIES (First Revision) 4.14 SP 21 : 2005 1. Scope \u2014 Covers the machine-pressed clay interlocking roofing tiles of the \u2018Mangalore Pattern.\u2019 2. Classification \u2014 Class AA and Class A with characteristics given in Table 1. TABLE 1 CLASSIFICATION OF ROOFING TILES Sl.no. Characteristic Requirement Class AA Class A i) Water absorption percent, Max 18 20 ii) Breaking load, kN, Min a)Average 1.0 (for 410 \u00d7 235 mm) 0.80(for 410 \u00d7 235 mm) 1.10 (for 420 \u00d7 250 mm 0.90 (for 420 \u00d7 250 mm and 425 \u00d7 260 mm) and 425 \u00d7 260 mm) b) Individual 0.90 (for 410 \u00d7 235 mm) 0.68 (for 410 \u00d7 235 mm) 1.00 (for 420 \u00d7 250 mm 0.78 (for 420 \u00d7 250 mm and 425 \u00d7 260 mm) and 425 \u00d7 260 mm) 3. General Quality. 3.1. Shall be free from irregularities, such as twists, bends, cracks and laminations. The roofing tile shall be free from impurities like particles of stone, lime or other foreign materials. When struck, the tile shall give a characteristic ringing soud and when broken the fracture shall be clean and sharp at the edges. The Class AA tile shall be of uniform colour. 3.2. Shape \u2014 Placed on either face on a plane surface, gap at corners shall not exceed 6 mm. 3.3. Lugs \u2014 At least 2 batten lugs and 2 eave lugs of thickness not less than 15 mm at bottom and 10 mm at top shall be provided. Projection shall be 7 to 12 mm for batten lugs and not less than 10 mm for eave lugs. 3.4. Tie-down hole \u2014 1.6 to 2 mm diameter. 4. Dimensions Overall Length Overall Width mm mm 410 235 420 250 425 260 Minimum overlap shall be 60 mm length wise and 25 mm widthwise Note\u2014 For typical details of Manglaore tile see Fig 1of the standard."
    },
    {
      "standard_id": "IS 654: 1992",
      "title": "CLAY ROOFING TILES, MANGALORE PATTERN",
      "scope": "Covers machine pressed clay ridge and ceiling tiles. It does not cover tiles of irregular sizes, shapes and colour and those made to meet special requirements. Sl No. Characteristic Requirement for Class AA Class A (1) (2) (3) (4) i) Water absorption percent (for ridge 18 20 and ceilling tiles), Max ii) Breaking strength (for ridge 0.015 0 (1.5 kg) 0.011 0 (1.10 kg) tiles only) kN, Min 0.012 5 (1.25 kg) 0.009 5 (0.95 kg)",
      "pages": [
        136,
        137
      ],
      "text": "SUMMARY OF IS 654 : 1992 CLAY ROOFING TILES, MANGALORE PATTERN (Third Revision) 4.1. For measurement of variations in length/width of tiles the difference between\u2014 a) The overall length/width of three tiles and b) The length/width of a tile is calculated and this value shall be within the limits mentioned below\u2014 For Tile V alue for V alue for Sizes Length W idth mm mm mm 410 \u00d7 235 630 to 650 410 to 430 420 \u00d7 250 670 to 690 420 to 440 425 \u00d7 260 690 to 710 430 to 450 Note \u2014 For tolerances, refer 6.2 of the standard. 5. Weight \u2014 Average of 6 tiles shall not be less than 2 kg and not more than 3 kg 6. Strength Requirement 6.1. Water Absorption \u2014 See Table 1. 6.2. Permealibility \u2014 Water shall not drip at the bottom when tested as per Annex B of the stanard. 6.3. Breaking load test \u2014 Shall conform to Table 1 when tested as per annex C of the standard. Note \u2014 For the methods of tests, refer to Appendices A to B of the standard. For detailed information, refer to IS 654:1992 Specification for clay roofing tiles, Mangalore pattern (third revision). 4.15 SP 21 : 2005 1. Scope \u2014 Covers machine pressed clay ridge and ceiling tiles. It does not cover tiles of irregular sizes, shapes and colour and those made to meet special requirements. Sl No. Characteristic Requirement for Class AA Class A (1) (2) (3) (4) i) Water absorption percent (for ridge 18 20 and ceilling tiles), Max ii) Breaking strength (for ridge 0.015 0 (1.5 kg) 0.011 0 (1.10 kg) tiles only) kN, Min 0.012 5 (1.25 kg) 0.009 5 (0.95 kg) 2. Classification\u2013 Class AA and class A with characteristics given in Table 1. TABLE 1 CLASSIFICATION OF RIDGE AND CEILLING TILES 3. Shape \u2013 Common patterns of ridge and ceiling tiles are shown in Fig. 1 and 2 of the standard. Gap at corners of celing tiles, when placed on a plane surface in normal position, shall be not more than 6 mm. Ceiling tiles are of two types, namely double lug and single lug. 4. General Quality \u2014 shall be uniform in shape and shall be free from irregularities, such as twists, bends, cracks and laminations. shall be free from impurities like particles of stone, lime or other foreign materials. When struck, the tile shall give a ringing sound and when broken, the fracture shall be clen, dense and sharp at the edges. 5. Dimensions of Ridge Tiles a) Length \u2014 375, 400 and 435 mm. The tolerance shall be plus minus 5 mm. b) Width and Height \u2014 Shall have a base of 265 mm and height of 100 mm with a tolerance of plus minus 5 mm. c) Thickness \u2014 shall be not less than 10 mm throughtout excluding ornamentation, etc. d) Rib \u2014 The rib at the rear end of the tile shall be of such a height and shape as to prevent effectively the tendency of the front face of the tile interlocked to slide over it. 6. Dimension of Ceiling Tiles \u2014 The length of the double lug ceiling tile at the bottom shall be such that when a tile is placed between two battens the space between the face of the batten and that of end of tile shall be between 3 and 6 mm. The length of the single lug ceiling tile at the bottom shall be 30 mm less than the face to face spacing of battens. The length of the lug shall not be more than 20 mm. Thickness of the tile or lug shall be not less than 10 mm. Note \u2014 For methods of tests, refer to Appendices A and B of the standard. For detailed information, refer to IS 1464:1992 Specification for clay ridge and ceiling tiles (second revision)."
    },
    {
      "standard_id": "IS 1464: 1992",
      "title": "CLAY RIDGE AND CEILING TILES",
      "scope": "Requirements for dimensions, quality and strength for clay flooring tiles.",
      "pages": [
        137,
        138
      ],
      "text": "SUMMARY OF IS 1464 : 1992 CLAY RIDGE AND CEILING TILES (Second Revision) 4.16 SP 21 : 2005 3. General Quality \u2014 shall be free from irregularities, such as twists, bends, cracks, flaws, laminations and imperfections. Faces of tiles shall be plain, grooved fluted or figured as specified and the edges shall be square. 4. Dimensions i) 150 \u00d7 150 \u00d7 15 mm ii) 150 \u00d7 150 \u00d7 20 mm iii) 200 \u00d7 200 \u00d7 20 mm iv) 200 \u00d7 200 \u00d7 25 mm v) 250 \u00d7 250 \u00d7 30 mm Depth of the grooves or frogging on the underside shall not exceed 3 mm. 5. Tolerances a) Length and breadth \u2014 Average + 5 mm, individual + 2 mm. b) Thickness \u2014 Average + 2 mm, individual + 1 mm. 6. Warpage \u2014 Shall not exceed 2 percent along edges and 1.5 percent along diagonals. Note \u2014 For methods of tests, refer to Appendices A to C of the standard. For details information, refer to IS 1478:1992 Specifications for clay flooring tiles (second revision). 1. Scope \u2014 Requirements for dimensions, quality and strength for clay flooring tiles. 2. Classification \u2014 Class 1, class 2, and class 3 with characteristics given in Table 1. TABLE 1 CLASSIFICATION OF FLOORING TILES SI.No. Characteristic Requirements for Class 1 Class 2 Class 3 i) Water absorption 10 19 24 percent, Max ii) Flexural strength, kg/cm width, Min a) Average 6 3.5 2.5 b) Individual 5 3.0 2.0 iii) Impact maximum height in mm of drop of steel ball: a) 15 mm thick 25 20 15 b) 20 mm thick 60 50 40 c) 25 mm thick 75 65 50 d) 30 mm thick 80 70 60"
    },
    {
      "standard_id": "IS 1478: 1992",
      "title": "CLAY FLOORING TILES",
      "scope": "Requirements for machine-made burnt clay flat terracing tiles.",
      "pages": [
        138,
        139
      ],
      "text": "SUMMARY OF IS 1478 : 1992 CLAY FLOORING TILES (Second Revision) 4.17 SP 21 : 2005 1. Scope \u2014 Requirements for machine-made burnt clay flat terracing tiles. 2. General Quality \u2014 Shall be uniform in shape and sizes and shall be free from irregularities, such as twists, bends, cracks and particles of stones. 3. Dimensions and Toleranes 3.1 Length \u2014 250 to 150 mm in stages of 25 mm. 3.2 Width \u2014 200 to 100 mm in stages of 25 mm. 3.3 Thickness \u201420 and 15 mm. 3.4 Tolerances \u2014 plus minus 2 percent on all dimensions in case of machine pressed tiles and plus minus 3 percent in case of machine exturded tiles. 4. Warpage \u2014 Shall not exceed 1 percent in any direction. 5. Water Absorption \u2014 Average of 6 tiles shall not exceed 15 percent. 6. Flexural Strength \u2014 Shall not be less than 2N/mm2. Note \u2014 For methods of tests, refer to Appendices A and B of the standard. For detailed information, refer to IS 2690 (Part 1):1993 Specification for burnt clay flat terracing tiles: Part 1 Machine-made (second revision)."
    },
    {
      "standard_id": "IS 2690 (Part 1): 1993",
      "title": "BURNT CLAY\u2013FLAT TERRACING TILES PART 1 MACHINE-MADE",
      "scope": "Requirements for hand-made burnt clay flat terracing tiles.",
      "pages": [
        139,
        140
      ],
      "text": "SUMMARY OF IS 2690 (PART 1) : 1993 BURNT CLAY\u2013FLAT TERRACING TILES PART 1 MACHINE-MADE (Second Revision) 4.18 SP 21 : 2005 1. Scope \u2014 Requirements for hand-made burnt clay flat terracing tiles. 2. General Quality\u2014 Shall be uniform in shape and sizes and shall be free from irregularities, such as twists, bends, cracks and particles of stones. 3. Dimensions and Tolerances 3.1 Length \u2014 250 to 150 mm in stages of 25 mm. 3.2 Width \u2014 200 to 75 mm in stages of 25 mm. 3.3 Thickness\u2014 25 to 50 mm in stages of 5 mm. 3.4 Tolerances \u2014 Shall be plus minus 3 percent for all dimensions. 4. Warpage\u2014 Shall not exceed 2 percent of the dimension in any direction. 5. Water Absorption \u2014 Shall not exceed 20 percent by weight. 6. Flexural Strength \u2014 Shall not be less that 1.5 N/mm2."
    },
    {
      "standard_id": "IS 2690 (Part 2): 1992",
      "title": "BURNT CLAY FLAT TERRACING TILES PART 2 HAND \u2013 MADE",
      "scope": "Covers machine-pressed, wire-cut, or hand-made rectangular burnt clay tiles used for lining irrigation canals and for drainage channels (other than sewage works).",
      "pages": [
        140,
        141
      ],
