Repository: workbydevansh/bis-standards-recommendation-engine

# BIS Standards Recommendation Engine

Submission-ready prototype for the Bureau of Indian Standards x Sigma Squad AI Hackathon.

The system converts a product description into the top 3-5 relevant BIS standards from **SP 21: Summaries of Indian Standards for Building Materials**. It is deterministic, offline, and designed around the required judging contract.

## Judge Command

```bash
python inference.py --input hidden_private_dataset.json --output team_results.json
```

The output JSON contains:

- `id`
- `retrieved_standards`
- `latency_seconds`

When the input contains `expected_standards`, the field is copied into the output so the provided `eval_script.py` can be run locally.

File: data/index/standards.json (part 8 of 52)
{
      "text": "SUMMARY OF IS 2690 (PART 2) : 1992 BURNT CLAY FLAT TERRACING TILES PART 2 HAND \u2013 MADE (Second Revision) Note \u2014 For methods of test, refer to Annex B of the standard, and relevant parts of IS 3495 Methods of tests of burnt clay building bricks ( third revision ). For detailed information, refer to IS 2690 (Part 2):1992 Specification for burnt clay flat terracing tiles: Part 2 Hand-made (second revision). 4.19 SP 21 : 2005 TABLE 1 PHYSICAL PROPERTIES Sl. No. Characteristic Requirements Class 105 Class 75 (1) (2) (3) (4) i) Compressive strength, N/mn 2 Min 10.5 7.5 ii) Water absorption percent, Max 15.0 20.0 iii) Transverse strength N/mm 2, Min 1.5 1.2 iv) Warp, mm, Max 3.0 3.0 1. Scope \u2014 Covers machine-pressed, wire-cut, or hand-made rectangular burnt clay tiles used for lining irrigation canals and for drainage channels (other than sewage works). 2. General \u2014 Shall be uniform in size, shape and free from irregulatities, such as cracks and laminations. Shall be free from impurities like particles of stone, lime and other foreign materials. 3. Dimensions and Tolerances . 3.1 Dimensions \u2014 300 mm \u00d7 150 mm \u00d7 50 mm. 3.2 Tolerances \u2014 plus minus 10 mm in length, plus minus 5 mm in width, and plus minus 1.5 mm in thickness. 4. Classification \u2014 Class 105 and Class 75. 5. Physical Properties See Table 1. Note \u2014 For methods of test, refer to Appendices A and B of the standard and relevant parts of IS 3495 Methods of tests of burnt clay building bricks ( third revision ). For detailed information refer to IS 3367:1993 Specification for burnt clay tiles for use in lining irigation and drainage works (second revision)."
    },
    {
      "standard_id": "IS 3367: 1993",
      "title": "BURNT CLAY TILES FOR USE IN LINING IRRIGATION AND DRAINAGE WORKS",
      "scope": "Requirements for dimensions, quality and strength requirements of hollow clay filler tiles having perforations parallel to their length and intended for use in floors and roofs.",
      "pages": [
        141,
        142
      ],
      "text": "SUMMARY OF IS 3367 : 1993 BURNT CLAY TILES FOR USE IN LINING IRRIGATION AND DRAINAGE WORKS (Second Revision) 4.20 SP 21 : 2005 1. Scope \u2014 Requirements for dimensions, quality and strength requirements of hollow clay filler tiles having perforations parallel to their length and intended for use in floors and roofs. 2. General Requirements \u2014 Shall be free from cracks, flaws and nodules of free lime. Shall be of uniform colour and shall have plane rectangular faces with parallel sides and straight right angled edges. 2.1 Winding or Bowing \u2014 Shall be not more than 5 mm per 30 cm length or width. 2.2 Concavity or Convexity \u2014 Shall be not more than 5 mm per 30 cm run at any point on either diagonal. 2.3 Angles between Sides and Joining Edges \u2014 Shall be not more than 5 mm per 30 cm run. Note \u2014 Tests for trueness of shape are illustrated in Fig 1 to 3 on the standard. 3. Dimensions and Tolerances 3.1 Dimensions Length Width Height mm mm mm 340, 390, 440, 490 350, 300 80, 90 540, 590, 640, 690 250, 200 100, 110 740 3.2 Tolerances \u2014 plus minus 5 percent 3.3 Thickness \u2014 Shall be not less than 11 mm for shell and not less than 8 mm for web. 4. Breaking Strength \u2014 Shall be not less than 10 kgf/cm2 length. 5. Water Absorption \u2014 Shall not more than 20 percent. Note 1 \u2014 Typical shapes of hollow clay filter tiles are shown in Fig. 4 of the standard. Note 2 \u2014 For methods of tests, refer to Appendices A and B of the standard. For detailed information, refer to IS 3951 (Part 1):1975 Specification for hollow clay tiles for floors and roofs:Part 1 Filler type (first revision)."
    },
    {
      "standard_id": "IS 3951 (Part 1): 1975",
      "title": "HOLLOW CLAY TILES FOR FLOORS AND ROOFS PART 1 FILLER TYPE",
      "scope": "Requirements for quality , dimensions, bulk density, water absorption and strength requirements of structural hollow clay tiles suitable for floor/roof.",
      "pages": [
        142,
        143
      ],
      "text": "SUMMARY OF IS 3951 (PART 1) : 1975 HOLLOW CLAY TILES FOR FLOORS AND ROOFS PART 1 FILLER TYPE (First Revision) 4.21 SP 21 : 2005 1. Scope \u2014Requirements for quality , dimensions, bulk density, water absorption and strength requirements of structural hollow clay tiles suitable for floor/roof. 2. General Requirements\u2014 Shall be free from cracks, flaws or inclusion of any deleterious materials. 2.1 Shall have at least one plane of symmetry in cross section. 2.2 Shall have serrations (not deeper than 3 mm and not wider than 6 mm) on all faces designed to be concreted or mortared or plastered. 2.3 Winding or Bowing \u2014 Shall not be more than5 mm per 30 cm length or width. 2.4 Concavity or Convexity \u2014 Shall not be more than 5 mm per 30 cm run at any point in either diagonal. 2.5 Angle between Sides and Joining Edges\u2014 Shall not be more than 5 mm per 30 cm run Note \u2014 Tests for trueness of shape are illustrated in Fig 1. to 3. of the standard. 3. Dimensions and Tolerances 3.1 Dimensions Length \u2014 290 and 390 mm Width \u2014 90 to 190 mm in stages of 50 mm Height \u2014 125 to 200 mm in stages of 25 mm 3.2 Thickness \u2014Shall be not less than 12 mm for shell and not less than 10 mm for web. 3.3 Tolerances \u2014 plus minus 5 percent on length and width. + 5 percent on height. Note \u2014 Hollow tiles may be either with small perforations or large holes or a combination of the two. 4. Bulk Density \u2014 Shall be not below 0.9g/cm 3 and not more than 1.2g/cm 3. 5. Compressive strength \u2014 Average not less than 200 kgf/cm2. Individual not less than 150 kgf/cm2. 6. Water Absorption \u2014 Shall not exceed 10 percent by weight. Note 1 \u2014Typical shapes of structure clay units for flooring and roofing are shown in Fig. 4 of the standard Note 2 \u2014 For methods of tests refer to 5.1.1 Appendices A and B of the standard. For detailed information, refer to IS 3951 (Part 2) : 1975 Specification for hollow clay tiles for floors and roofs: Part 2 Structural type (first revision)."
    },
    {
      "standard_id": "IS 3951 (Part 2): 1975",
      "title": "HOLLOW CLAY TILES FOR FLOORS AND ROOFS PART 2 STRUCTURAL TYPE",
      "scope": "",
      "pages": [
        143,
        144
      ],
      "text": "SUMMARY OF IS 3951 (PART 2) : 1975 HOLLOW CLAY TILES FOR FLOORS AND ROOFS PART 2 STRUCTURAL TYPE (First Revision) 4.22 SP 21 : 2005 1. Specification \u2014 Covers the specifications of hand made half round and flat country tiles. Sl No. Characteristic Requirement Class AA Class A Class AA Class A (1) (2) (3) (4) (5) (6) i) Water absorption percent, Max 19 24 19 24 ii) Breaking load, kN, Min a) Average 0.40 (40 kg) 0.30 (30 kg) 0.35 (35 kg) 0.25 (25 kg) b) Individual 0.35 (35 kg) 0.25 (25 kg) 0.30 (30 kg) 0.20 (20 kg) TABLE 2 DIMENSIONS OF TILES Dimensions mm Overall length Overall width Overall height Wide end Narrow end Wide end Narrow end Half Round Tiles Size I 250 105 85 50 40 Size II 250 120 95 60 45 Flat Tile Size I 200 175 145 20 20 SIze II 250 200 160 25 25 TABLE 1 CLASSIFICATION OF CLAY COUNTRY ROOFING TILES 2. Classification \u2014 Class AA and Class A with characteristics given in Table 1. 3. Shape, Dimension and Tolerances \u2013 For dimensions see Table 2 When the half round or flat country tile is placed on a plane surface, the gap at the corners shall be not more than 8 mm. The cross-section of the half round and flat country tiles shall be such as to give the tile structural rigidity. The overall minimum overlap in both the type of tiles shall be 60 mm length length wise. There is no overlap width wise in these tiles. The tolerances in length and width shall be below plus minus 5 percent. 4. General Quality \u2014 Shall be free from irregularities, such as twists, bend, cracks and lamination. Shall be free from impurities like particles of stone, lime or other foreign materials. Class AA tile shall be of uniform colour. 5. Weight \u2014 Average of 6 tiles when dried to constant weight at 110\u00b0\u00baC. Half round tile 5 to 8 N, Max Flat tile 7 to 10 N, Max Note 1 \u2014 For typical details of country roofing tiles see Fig. 1 of the standard. Note 2 \u2014 For methods of tests, refer to Appendices A and B of the standard."
    },
    {
      "standard_id": "IS 13317: 1992",
      "title": "CLAY ROOFING COUNTRY TILES, HALF ROUND AND FLAT TILES",
      "scope": "Requirements for gypsum plaster board intended to be used as a vertical or horizontal lining in building. It includes boards manufactured to receive either direct surface decoration or gypsum plaster finishes.",
      "pages": [
        144,
        145,
        146,
        147
      ],
      "text": "SUMMARY OF IS 13317 : 1992 CLAY ROOFING COUNTRY TILES, HALF ROUND AND FLAT TILES For detailed information, refer to IS 13317:1992 Specification for clay roofing country tiles, half round and flat tiles. Half Round Tiles Flat Tiles 2.1 SECTION 5 GYPSUM BUILDING MATERIALS 5.2 SP 21 : 2005 CONTENTS Title Page IS 2095 Gypsum plaster boards (Part I) : 1996 Plain gypsum plaster boards (second revision) 5.3 (Part 3) : 1996 Reinforced gypsum plaster boards (second revision) 5.5 IS 2547 Gypsum building plaster (Part I) : 1976 Excluding premixed light weight plaster (first revision) 5.7 (Part 2) : 1976 Premixed light weight plaster (first revision) 5.9 IS 2849 : 1983 Non load bearing gypsum partition blocks 5.10 (Solid and hollow types) IS 8272 : 1984 Gypsum plaster for use in the manufacture of fibrous 5.11 plaster boards (first revision) 5.3 SP 21 : 2005 1. Scope\u2014 Requirements for gypsum plaster board intended to be used as a vertical or horizontal lining in building. It includes boards manufactured to receive either direct surface decoration or gypsum plaster finishes. 2. Types\u2014 Gypsum plaster boards are classified according to their use\u2014 a) Gypsum wallboards b) Gypsum Board with reduced water Absorption Rate, c) Gypsum wallboard with improved core Cohesion at high temperatures d) Gypsum plaster baseboard, and e) Gypsum plaster baseboard with improved core cohesion at high temperatures 3. Material \u2014 Gypsum plaster shall conform to IS 2547 (Part 1) : 1976*. By product gypsum conforming to IS 12679:1987 + shall be used for the preparation of plaster."
    },
    {
      "standard_id": "IS 2095 (Part 1): 1996",
      "title": "GYPSUM PLASTER BOARDS PART 1 PLAIN GYPSUM PLASTER BOARDS",
      "scope": "",
      "pages": [
        147,
        148,
        149
      ],
      "text": "SUMMARY OF IS 2095 (PART 1) : 1996 GYPSUM PLASTER BOARDS PART 1 PLAIN GYPSUM PLASTER BOARDS (Second Revision) 4. General\u2014 Gypsum plaster boards consist of a gypsum plaster core with or without fibre encased in and firmly bonded to strong durable paper liners to form rectangular boards. Core shall be dried across full width. The face and back papers shall be securely bonded to the core. The paper surfaces may vary according to the use of the particular type of board, and the core may contain additive to impart additional properties. The longitudinal edges are paper covered and profiled to suit the application. The paper covered edges of gypsum wall boards are square, tapered, bevelled or rounded. The paper covered edges of gypsum baseboard are square or rounded. The ends of gypsum plaster board are square-cut. 5. Requirements 5.1 Dimensions \u2014 See Table 1. *Gypsum plaster boards : Part 1Plain gypsum plaster boards (second revision) + Specification for by product gypsum for use in plaster block and board. TABLE 1 DIMENSIONS OF GYPSUM PLASTER BOARDS Type of Width Length Thickness Board m m m m mm (1) (2) (3) (4) Wallboard 600, 900 and 1 200 1 800 to 3 600 in steps of 100 mm 9.5, 12.5, 15, 19, 23 and 25 Baseboard 400 and 900 1 200, 1 500 and 1 800 9.5 and 12.5 5.2 Tolerance \u2014 Shall be as given below\u2014 Type Tolerance in mm Width Length Thickness Gypsum Wallboard 0 0 plus minus 0.6 - 5 - 6 Gypsum Baseboard\u2014 a) Non- Perforated 0 0 plus minus 0.6 - 8 - 6 b) Perforated 0 0 plus minus 0.6 - 8 -16 5.3Breaking Load (T ransverse Strength) \u2014 See Table 2. TABLE 2 BREAKING LOAD OF GYPSUM PLASTER BOARDS. Type of Board Thickness Breaking Load, Min Transverse Longitudinal Direction Direction mm N N (1) (2) (3) (4) Plaster board 9.5 140 360 12.5 180 500 15.0 220 650 19.0 250 750 23.0 300 850 25.0 380 1,000 Base board 9.5 125 180 12.5 165 235 5.4 SP 21 : 2005 Note \u2014 For methods of tests, refer to IS 2542 (Part 2/Sec 1 to 8) : 1981 Methods of test for gypsum plaster, concrete and product: PART 2 Gypsum products ( first revision ). For detailed information, refer to IS 2095 (Part 1) : 1996 Specification for gypsum plaster boards: Part 1 Plain gypsum plaster boards (second revision). 5.4 Water Absorption \u2014 Shall be subject to mutual agreement between purchaser and manufacturer. 5.5 Mass of Plaster \u2014 minimum quantity of mass of plaster per sq. m of board of 12 mm thickness shall not be less than 9.4 kg. 5.6 Taper Profile \u2014 Taper width shall be 50 to 65 mm, and depth 0.8 to 2.0 mm. 5.5 SP 21 : 2005 TABLE 1. DIMENSIONS AND OTHER PROPERTIES OF FIBROUS GYPSUM PLASTER BOARD AND GRG BOARD Board Thickness Length Width Mass of Plaster Density (T) (L) (W) per m 2 of Board, kg kg/m3 mm mm mm M i n M i n (1) (2) (3) (4) (5) (6) Fibrous 12 1200 400 10 834 Gypsum 1500 600 Plaster 1800 900 Board 1200 GRG Board 4,6 2000 1000 4-10 2500 8,10 and 1200 6-15 12 3000 8-20 10-25 12-30"
    },
    {
      "standard_id": "IS 2095 (Part 3): 1996",
      "title": "GYPSUM PLASTER BOARDS PART 3 REINFORCED GYPSUM PLASTER BOARDS",
      "scope": "Covers the method of manufacture, tests and sampling of fibrous gypsum plaster boards and glass fibre reinforced gypsum (GRG) boards for use as a linning material for ceiling, dry surfacing material for walls, door panels or for partitions.",
      "pages": [
        149,
        150,
        151
      ],
      "text": "SUMMARY OF IS 2095 (PART 3) : 1996 GYPSUM PLASTER BOARDS PART 3 REINFORCED GYPSUM PLASTER BOARDS (Second Revision) 1. Scope \u2014 Covers the method of manufacture, tests and sampling of fibrous gypsum plaster boards and glass fibre reinforced gypsum (GRG) boards for use as a linning material for ceiling, dry surfacing material for walls, door panels or for partitions. 2. Materials \u2014 See 2 of the standard 3. Method of Manufacture \u2014 See 5 of the standard. 4. Dimensions and Tolerances 4.1 Shape \u2014 The boards shall be square or rectangular in shape. 4.2 Dimensions 4.3 Mass of Plaster \u2014 See Table 1. 4.4 Density 4.5 Tolerances a) Length + 0 mm - 6 b) Width + 0 mm - 5 c) Thickness plus minus 1.0 mm 5. Finish The surface of the boards shall be true and free from imperfection that would render the board unfit for use. The edge shall be straight and the corners shall be square. 6. Tests 6.1 Visual Inspection \u2014 All boards shall be sound, free from cracks, broken-edges and such other imperfections that would render them unfit for use. 6.2 Thickness \u2014 To be measured as per IS 2542. 6.3 Transverse/Flexural Strength 6.3.1 Deflection shall not exceed 19 mm under a load of 340 N. 6.3.2 Flexural strength \u2014 See Table 2. 6.3.3 Impact strength \u2014 When tested by Charpy test, shall have a value as per Table 2. 6.4 Jolting test \u2014 None of the sample should show crack or chipping off from the surface before 80 cycles of jolting. 5.6 SP 21 : 2005 Note \u2014 For methods of tests, refer to Appendices A and B on the standard, relevant parts of IS 2380 Methods of test for wood particle boards and boards from other lignocellulosic matarials, IS 2542 (Part 2): Methods of tests for gupsum plaster, concrete and products: Part 2 gypsum products. For detailed information, refer to IS 2095 (Part 3) : 1996 Specification for gypsum plaster boards: Part 3 Reinforced gypsum plaster boards (second revision). TABLE 2 FLEXURAL AND IMPACT STRENGTH OF GRG BOARDS. Average Flexural Minimum Flexural Average Impact Minimum Impact Strength Strength on Str ength Strength on Mpa Either Side N/mm2 Either Side Mpa N/mm2 N/mm2 18 15 17 14 6.5 Free Moisture \u2014 Shall not exceed 2 percent. 6.6 Surface hardness\u2014 Impression by a steel ball of 10 mm kept on the board for 5 minutes, shall not exceed 8 mm in diameter. 6.7 Water Absorption\u2014 Shall not exceed 15 percent in 24 hours. 6.8 Swelling\u2014 Fro GRG when tested as per IS 2380 (Part 17) the value shall not exceed 0.5 percent in 24 hours. 6.9 Fibre content \u2014 Shall be determined as per IS 2542 (Part 1) 5.7 SP 21 : 2005 Type I Under coat \u2014 1) Browning plaster, 2) Metal lathing plaster Type II Final coat plaster \u2014 1) Finish plaster, 2) Board finish plaster, 3) Anhydrous gypsum plasters are for finishing only, and 4) Keene\u2019s plaster is for finishing only. 3. Chemical Requirements - See Table 1 TABLE 1 CHEMICAL COMPOSITION Requirement Sl. Particulars Plaster of Paris Retarded Anhydrous Keene\u2019sPlaster No. Hemihydrate Gypsum Plaster Gypsum Plaster (1) (2) (3) (4) (5) (6) i) SO 3, percent by mass, Min 35 35 40 47 (ii) CaO, percent by mass, Min 2/3 of SO 3content 2/3 of SO 3content 2/3 of SO 3content 2/3 of SO 3content iii) Soluble magnesium 0.3 0.3 0.3 0.3 salts, expressed as percentage of MgO, Max iv) Soluble sodium salts, 0.3 0.3 0.3 0.3 expresed as percentage of Na 2 O, Max v) Loss on ignition, Not greater Not greater 3.0 Max 2.0 Max percent by mass than 9 than 9 and less and less than 4 than 4 vi) Free lime, Min \u2013 3* \u2014 \u2014 percent * Applicable to metal lathing plaster 1. Scope \u2014 Covers the classification and chemical and physical requirements for gypsum building plasters which possess a definite set due to hydration of calcium sulphate, anhydrous or hemihydrate, to form gypsum and are used in the manufacture of gypsum building products. Premixed lightweight building plasters are not included. 2. Classification a) Plaster of paris, b) Retarded hemihydrate gypsum plaster"
    },
    {
      "standard_id": "IS 2547 (Part 1): 1976",
      "title": "GYPSUM BUILDING PLASTERS PART 1 EXCLUDING PREMIXED LIGHTWEIGHT PLASTERS",
      "scope": "Requirements for premixed lightweight plaster consisting esentially of gypsum plaster and lightweight aggregate used in general building operations.",
      "pages": [
        151,
        152,
        153
      ],
      "text": "SUMMARY OF IS 2547 (PART 1) : 1976 GYPSUM BUILDING PLASTERS PART 1 EXCLUDING PREMIXED LIGHTWEIGHT PLASTERS (First Revision) 5.8 SP 21 : 2005 TABLE 2 PHYSICAL REQUIREMENT Requirements S.LNo. Particulars Plaster of Paris Anhydrous Keene\u2019s Plaster Gypsum Plaster Type A (short) Type B (long time setting time setting (1) (2) (3) (4) (5) (6) i) Setting time \u2013 \u2013 \u2013 \u2013 minutes: a)Plaster sand 45-120 120-900 \u2013 \u2013 mixture b)Neat 2 0-40 60-180 20-360 20-360 plaster ii) Transverse 5 4* \u2013 \u2013 strength kg/cm 2,Min iii) Soundness Set plaster pats Set plaster pats Set plaster pats Set plaster pats shall not show shall not show shall not show shall not show any sign of any sign of any sign of any sign of disintegration, disintegration, disintegration, disintegration, popping or popping or popping or popping or pitting pitting pitting pitting iv) Mechanical \u2013 \u2020Diameter of Diameter of the Diameter of the resistance of the indentation indentation shall indentation set neat shall not be not be more than shall plaster less than 3 mm 4 mm not be more and not more than 3.5 mm than 4.5 mm v) Residue on 90 5.0 5.0* 2.0 2.0 mm sieve (1.0) \u2020 percenage, Max vi) Expansion on \u2013\u2013 0.20 at 24 h \u2021 \u2013 0.5 at 96 h setting percentage, Max * Applicable to undercoat plasters only. \u2020 Applicable to final coat plasters. \u2021 Applicable to board finish plasters only. 4. Physical Requirements \u2014 See Table 2. Purity \u2014 No material shall be added to gypsum plasters except those which are necessary to control the setting, such as sodium citrate, break drown products of keratin, potassium sulphate, sodium sulplate alum and zine sulphate; or working characteristics such as alkyl - Aryl sulphonate or to impart anti-corrosion such as nitrates and nitrites of alkali metals or fungicidal properties. Note \u2014 For methods of tests, refer to Appendices A to C of the standard, IS 1288:1982 Methods of test for mineral gypsum (second revision ) and relevant parts of IS 2542 Methods of test for gypsum plaster, concrete and products. For detailed information, refer to IS 2547 (Part 1):1976 Specification for gypsum building plaster: Part 1 Excluding premixed light weight plasters . 5.9 SP 21 : 2005 1. Scope \u2014 Requirements for premixed lightweight plaster consisting esentially of gypsum plaster and lightweight aggregate used in general building operations. 2. Classification Type A \u2013 Under coat plasters \u2014 a) Browning plaster, b) Metal lathing paster, c) Bonding plaster Type B \u2013 Final coat plaster \u2014 Finish plaster. 3. Physical and Chemical Requirements \u2014 See Table 1. TABLE -1 PROPERTIES OF DIFFERENT TYPES OF PLASTERS . SL.No. Particulars UnderCoat Plasters Final Coat Plasters (TypeA) (Type B) Browning Metal Bonding Finish Plaster Lathing Plaster Plaster Plaster (1) (2) (3) (4) (5) (6) I) Sum of soluble sodium and 0.25 0.25 No upper limit 0.25 magnesium salt contents, expressed as percentages of sodium oxide (Na 2O), and magnesium oxide (MgO) by mass, Max ii) Dry bulk density, Max, kg/m 3 640 770 770 \u2013 iii) Dry set density, Max, kg/m 3 850 1 040 1 040 \u2013 iv) Compressive strength, Min, N/mm 2 0.93 1.0 1.0 \u2013 v) Free lime content, by percent, \u2013 2\u00bd \u2013 \u2013 mass, Min, vi) Mechanical resistance \u2013 \u2013 \u2013 Diameter of the indentation shall not be less than 4 mm and not more than 5.5 mm."
    },
    {
      "standard_id": "IS 2547 (Part 2): 1976",
      "title": "GYPSUM BUILDING PLASTER PART 2 PREMIXED LIGHTWEIGHT PLASTERS",
      "scope": "",
      "pages": [
        153,
        154
      ],
      "text": "SUMMARY OF IS 2547 (PART 2) : 1976 GYPSUM BUILDING PLASTER PART 2 PREMIXED LIGHTWEIGHT PLASTERS (First Revision) Note\u2014For methods of tests, refer to Appendices A and B of the standard and relevant parts of IS 2542 Methods of test for Gypsum plaster, Concrete and Products. For detailed information, refer to IS 2547 (Part 2): 1976 Specification for gypsum building plasters: Part 2 Premixed lightweight plasters . 5.10 SP 21 : 2005"
    },
    {
      "standard_id": "IS 2849: 1983",
      "title": "NON-LOAD BEARING GYPSUM PARTITION BLOCKS (SOLID AND HOLLOW TYPES)",
      "scope": "Requirements for gypsum partition blocks for use in non-load bearing construction in the interior of buildings and for the protection of columns, elevator shafts, etc, against fire.",
      "pages": [
        154,
        155
      ],
      "text": "SUMMARY OF IS 2849 : 1983 NON-LOAD BEARING GYPSUM PARTITION BLOCKS (SOLID AND HOLLOW TYPES) (First Revision) 1. Scope \u2014 Requirements for gypsum partition blocks for use in non-load bearing construction in the interior of buildings and for the protection of columns, elevator shafts, etc, against fire. 2. Types and Shapes \u2014 Block may be solid type or hollow type and shall be truly rectangular in shape with straight and square edges and true surfaces. 3. Requirements 3.1 Dimensions 3.2 Tolerances \u2014 Length plus minus 3.0 mm Height and Breadth plus minus 1.5 mm 3.3 Scoring \u2014 When the surfaces of the block are scored, the scoring shall not reduce materially the thickness of the shell. Surfaces of the block shall be such that they afford a suitable bond with plaster. 4. Compressive Strength \u2014 Shall be not less than 2.0 N/mm2 based on gross area. 5. Non-Combustibility \u2014 When tested in accordance with 6.2.1 of the standard no block shall: a) Cause the temperature readings of the furnace thermocouple to rise by more than 500C above the initial furnace temperature, b) Cause the temperature readings of the specimen thermocouple to rise by more than 500C above the initial furnace temperature, or c) Flame for more than 10 seconds. 6. Visual Inspection \u2014 Shall be sound, free from cracks, broken edges and other imperfections. Note \u2014 For the Methods of tests, refer to IS 2542 (Part 2)-1981 Methods of test for Gypsum plaster, concrete and products- Part 2 gypsum products (first revision ) and IS 3808:1979 Method of test for non-combustibility of building materials ( first revision ) For detailed information, refer to IS 2849:1983 Specification for non- load bearing gypsum partition blocks (solid and hollow types) (first revision). Length Height Breadth Hollow Blocks Side and Edge thickness, Min Circular Holes Elliptical or Rectangular Holes L H B t t 700 Max in 700 Max in 60 \u2013 \u2013 multiples multiples 75 15 20 of 100 of 100 80 \u2013 \u2013 100 20 20 125 25 30 150 15 20 Note\u2014 1 . All dimensions in millimeters \u2014 2. Dimensions other than length, height and breadth for guidance only 5.11 SP 21 : 2005 1. Scope \u2014 Requirements and the methods of sampling and tests for calcined gypsum plaster used in manufacturing fibrous plaster boards covered in IS 8273:1984*. Note \u2014 Gypsum building plasters are used extensively for general building operations and for the manufacture of preformed gypsum building products which have the specific advantages of lightness and high fire resistance. Fibrous plaster boards are used as coverings for walls, ceilings and partitions in normally dry environments in buildings. 2. Chemical Composition \u2014 The plaster shall consist essentially of calcium sulphate hemihydrate ( ) . And shall contain not less than 42 percent sulphur trioxide (SO3) * Fibrous gypsum plaster boards (first revision). Note \u2014 For methods of tests, refer to Appendices A to E of the standard For detailed information, refer to IS 8272:1984 Specification for gypsum plaster for use in the manufactures of fibrous plaster boards (first revision)."
    },
    {
      "standard_id": "IS 8272: 1984",
      "title": "GYPSUM PLASTER FOR USE IN THE MANUFACTURE OF FIBROUS PLASTER BOARDS",
      "scope": "Details of the zonal distribution of common commercial timbers of India, classified according to their various uses, and information on the availability of these timbers and on some of their important properties.",
      "pages": [
        155,
        156,
        157,
        158,
        159
      ],
      "text": "SUMMARY OF IS 8272 : 1984 GYPSUM PLASTER FOR USE IN THE MANUFACTURE OF FIBROUS PLASTER BOARDS (First Revision) 3. Properties 3.1 Fineness \u2014 Residue retained on 600 micron sieve shall not be more than 1 percent by mass. 3.2 Compressive Strength \u2014 Compressive strength of the plaster, shall not be less than 7.6 N/mm2. 3.3 Initial Setting Time \u2014Shall be between 20 and 35 minutes. O H CaSO24 2 1\u03bf 2.1 SECTION 6 TIMBER 6.2 SP 21 : 2005 CONTENTS Title Page TIMBER CLASSIFICATION IS 399 : 1963 Classification of commercial timber and their zonal distribution(revised) 6.3 IS : 12896 : 1990 Indian timber for door and window shutters and frames\u2014Classification 6.5 CONVERSION AND GRADING IS 190 : 1991 Coniferous sawn timber (baulks and scantling) (fourth revision ) 6.7 IS 876 : 1992 W ood poles for overhead power and telecommunication lines (third revision) 6.8 IS 1326 : 1992 Non-coniferous sawn timber (baulks and scantling) (second revision) 6.10 IS 1331 : 1971 Cut sizes of timber (second revision) 6.11 IS 2372 : 2004 Timber for cooling towers (Second revision) 6.13 IS 3337 : 1978 Ballies for general purposes (first revision) 6.14 IS 3629 : 1986 Structural timber in buildings (first revision) 6.15 IS 3731: 1985 T eak squares (first revision) 6.17 IS 4891 : 1988 Preferred cut sizes of sturctral timber (first revision) 6.18 IS 4895 : 1985 T eak logs (first revision) 6.20 IS 5246 : 2000 Coniferous logs (first revision) 6.21 IS 6056 : 1970 Jointed wood poles for over head power and telecommunication lines 6.22 IS 7308 : 1999 Non-coniferous logs (first revision) 6.24 IS 10394 : 1982 W ooden sleepers for railway track 6.25 6.3 SP 21 : 2005 1. Scope\u2014 Details of the zonal distribution of common commercial timbers of India, classified according to their various uses, and information on the availability of these timbers and on some of their important properties. 2. Uses\u2014The uses are classified under the following categories: a) Constructional purposes, including building construction, houseposts, beams, rafters, cart building, bridges, piles, poles and railway sleepers; b) Furniture and cabinet making; c) Light packing cases; d) Heavy packing cases (for machinery and similar stores); e) Agricultural implements and tool handles; f) Turnery atricles and toys; and g) Veneers and plywood 3. Zones\u2014 The territories comprising India, and Bhutan have been divided into five zones as indicated on the Map ( See page 85 of the standard ), which comprise roughly the following areas: I North Zone Jammu and Kashmir, Punjab, Himachal Pradesh, Delhi, Uttar Pradesh and Rajasthan II East Zone A s s a m , M anipur,Tripura, WestBengal, Bihar, Orissa, Sikkim, Bhutan, Andamans, Arunachal and Meghalaya and Nagaland III Centre Zone Madhya Pradesh, Vidharbha areas of Maharashtra State and the North East part of Andhra Pradesh (Godavari delta area) IV West Zone Maharashtra State (except Vidharbha areas), Gujarat and North West part of Karnataka V South Zone Tamil Nadu, Andhra Pradesh (except the Godavari delta area), Kerala and Karnataka (Except North West part)"
    },
    {
      "standard_id": "IS 399: 1963",
      "title": "CLASSIFICATION OF COMMERCIAL TIMBERS AND THEIR ZONAL DISTRIBUTION (Revised)",
      "scope": "",
      "pages": [
        159,
        160,
        161
      ],
      "text": "SUMMARY OF IS 399 : 1963 CLASSIFICATION OF COMMERCIAL TIMBERS AND THEIR ZONAL DISTRIBUTION (Revised) 4. Classification \u2014 Tables I, II, III, IV , and V of the standard list respectively important timbers commercially available in the five zones described under 3 and classified according to their uses given under 2. Against each species of timber, the availability in that zone, average weight and the range of weight of air-seasoned timber in kg/m 3 and lb/ft 3, durability, treatability, refractoriness to air seasoning and strength coefficient are given 4.1 Availability \u2014 The availability of timbers is categorized under three classes indicated below: X\u2014 Most common, 1 415 m 3 (1 000 tonnes) and more per year Y\u2014 Common, 355 m 3 (250 tonnes) to 1 415 m 3 (1 000 tonnes) per year Z\u2014 Less common, below 355 m 3 (250 tonnes) per year 4.2 Weight \u2014 The figure for average weight and range of weight per cubic metre (or ft3) at 12 percent moisture content for all the timbers have been given. The range of weights is given below the average weight in parentheses. 4.3 Durability \u2014 The timbers are classified for durability according to the average life of these test specimens as follows: High \u2013 Timbers having average life of 120 months and over Moderate \u2013 Timbers having average life of less than 120 months but of 60 months or over Low \u2013 Timbers having averge life of less than 60 months. 4.4 Treatability \u2014 The classification is based to represent approximately the degree of resistance offered by the heartwood of a species to the penetration of the preservative fluid under working pressure of 10.5 kgf/cm 2. The treatability of timbers has been classified as follows\u2014 a) Heartwood easily treatable b) Heartwood treatable, but complete penetration of preservative not always obtained c) Heartwood only partially treatable d) Heartwood refractory to treatment e) Heartwood very refractory to treatment penetration 6.4 SP 21 : 2005 of preservative being practically nil from side or end 4.5 Refractoriness to Air Seasoning\u2014 The timbers are classified, as stated below, under three categories, depending upon their behaviour with respect to cracking and splitting during normal air-seasoning practice suitable for the species concerned :High refractoriness (indicated \u2018High\u2019 in the tables) Moderate refractoriness (indicated \u201cmoderate\u2019 in the tables), and Low refractoriness (indicated \u2018Low\u2019 in the Tables). 4.6 Comparative Strength Coefficients \u2014 The figure for comparative strength coefficients for various uses for all the timbers have been arrived at by suitably grouping the various important mechanical properties that come into play for any particular use and giving due weightage to the relative importance of these properties. Note1 \u2014 For classification of timbers according to their uses for various zone, refer to Table I to V of the standard. Note 2 \u2014 For key for field indentification of commercial timber ( soft woods and hard woods) based on their general properties, refers to IS 4970 :1973. key for indentification of commercial timbers ( first revision) their zonal distibution (revised) For detailed information, refer to IS 399: 1963 Specification for classification of commercial timbers and their zonal distribution (revised). 6.5 SP 21 : 2005"
    },
    {
      "standard_id": "IS 12896: 1990",
      "title": "INDIAN TIMBERS FOR DOOR AND WINDOW SHUTTERS AND FRAMES \u2013 CLASSIFICATION",
      "scope": "Covers the general classification of Indian timber species suitable for door and window shutters and frames. It also lays down the general requirements of quality, seasoning, moisture content and preservative treatmesnt for timber. This standard does not, however, cover the species suitable for flush doors.",
      "pages": [
        161,
        162,
        163
      ],
