Repository: workbydevansh/bis-standards-recommendation-engine

# BIS Standards Recommendation Engine

Submission-ready prototype for the Bureau of Indian Standards x Sigma Squad AI Hackathon.

The system converts a product description into the top 3-5 relevant BIS standards from **SP 21: Summaries of Indian Standards for Building Materials**. It is deterministic, offline, and designed around the required judging contract.

## Judge Command

```bash
python inference.py --input hidden_private_dataset.json --output team_results.json
```

The output JSON contains:

- `id`
- `retrieved_standards`
- `latency_seconds`

When the input contains `expected_standards`, the field is copied into the output so the provided `eval_script.py` can be run locally.

File: data/index/standards.json (part 9 of 52)
{
      "text": "SUMMARY OF IS 12896 : 1990 INDIAN TIMBERS FOR DOOR AND WINDOW SHUTTERS AND FRAMES \u2013 CLASSIFICATION 1. Scope \u2013 Covers the general classification of Indian timber species suitable for door and window shutters and frames. It also lays down the general requirements of quality, seasoning, moisture content and preservative treatmesnt for timber. This standard does not, however, cover the species suitable for flush doors. 2. General Requirements \u2014The timber of all groups shall be free from decay, fungal growth, boxed heart, splits, pitch pockets or streaks on the exposed faces, and dead and loose knots. Live knots up to 25 mm diameter, not more than 3 per metre; live knots over 25 mm and up to 40 mm diameter not more than 2 per metre shall be permissible, provided they are evenly distributed and badly checked. Surface cracks not exceeding 2 mm in depth in timber intended for shutters and not exceeding 3 mm in depth in timber intended for frames shall be permitted. 3. Timber / Spices 3.1 Shutters\u2014Timbers species for the manufacture of door an window shutters shall have adequate strength, weight, retention of shape, ease of working, ability to season well, finish smooth and shall be sufficiently durable and/or treatable. In addition, for hgih class polished door shutters, it shall have excellent appearance and figure and shall have good gloss after polishing. The timber species shall be classified into the following four groups based on strength coefficient, weight (expressed as a percentage of teak), durability and treatability, appearance, figure and polish adaptability, keeping also in view their seasoning behaviour, retention of shape and workability. 3.1.1 Super Group\u2014 Strength \u2013 More than or equal to 80 coefficient Weight \u2013 Between 75-115 Durability \u2013 I or II In addition, these shall be excellent in figure appearance, smooth finishing and polishing. Species of this group are given in Annex A of the standard. 3.1.2 Group I \u2014 Strength coefficient : More than or equal to 80 Weight \u2013 Between 75-115 Durability \u2013 I or II In addition,these shall be good to very good in figure appearace and finishing. Species of this group are given in Annex B of the standard 3.1.3 Group II \u2014 Strength coefficient : More than or equal to 70 Weight \u2013 70-125 Durability \u2013 I, II or III (with treatbility (a), (b) or (c) see 5) Species of this groups are given in Annex C of the standard. Species which are comparable to Group II species in respect of strength, weight, seasoning, working and finishing characters but fall short only in treatability, that is, belong to durability III, with treatability (d) or (e) or whose durability/treatability data are not available shall be grouped in to Group II(A). These species are also given in Annex C of the standardd. Doors made out of the timbers of Group II(A) will require special preservative treatment after fabrication. 3.1.4 Group III \u2014 Strength : More than or equal to 60 coefficient Weight : 65-125 Durability : Any class or not know Species of this group are given in Annex D of the standard. Doors made out of the species in this group that have durability/treatability Class III (d or e) or whose durability/treatability is not known will require special preservative treatment after fabrication. 3.2 Frames \u2014Timber species suitable for the manufacture of door and window frames shall be classified into following three groups depending upon strentgth coefficient, durability and treatability. 6.6 SP 21 : 2005 III Less than 60 The treatability of heartwood of different species shall be classified into 5 grades [(a) to (e)], each grade being defined as indicated below: a) Heartwood easily treatable; b) Heartwood treatable but complete penetration not always obtained, in case where the least dimension is more than 6 cm; c) Heartwood only partially treatable; d) Heartwood refractory to treatment; and e) Heartwood very refractory to treatment penetration of preservative being practically nil even from the ends. Sapwood of even durability Class I species and heartwood and sapwood of durability Class II and III species shall be pressure treated with suitable preservatives conforming to IS 401: 1982 * except in the following conditions. Shutters manufactured from species belonging to Super Group in Annex A of the standard having durability Class II shall be pressure/ vacuum treated after complete fabrication only with PCP/ solvent system. Shutters manufactured from species belonging to Group II(A) and Group III in Annex C of the standard having durability/tretability III(d) or (e) or whose durability/treatability is not mentioned, shall be pressure/vacuum treated with PCP/solvent system only after complete fabrication to ensure minimum penetration of 2 mm in the finished products. For frames, timber of the species of Group III belonging to durability/ treatabilty Class III (c) in Annex F of the standard shall be treated to refusal under pressure when proper retentions as in IS 401 : 1982 * for ground contact condition are not achievable. * Preservation of timber (third revision) 3.2.1 Group I \u2014 Strength coefficient : 80 or more Durability : I Species of this group are given in Annex E of the standard. 3.2.2 Group II \u2014 Strength coefficient : 70 or more Durability : I, II [with treatability (a), (b), or (c) or III with treatability (a), or (b)] 3.2.3 Group III\u2014 Strength coefficient \u201465 or more Durability\u2014 I, II (with any treatability class) or III [with treatability (a), (b) or (c)] Species of this group are given in Annex G of the standard. 4. Seasoning and Moisture content \u2014 a) Class A\u2014Highly refractory, b) Class B\u2014 Moderately refractory, and c) Class C\u2014Non-refractory 4.1 Highly Refractory\u2014 Timber species are slow and difficult to season, free from surface and end cracking. 4.2. Moderately Refractory Timber Species\u2014 May be seasoned free from surface and end cracking within reasonably short periods, given a little protection againt rapid drying conditions. 4.3 Non-refractory Timber Species\u2014 May be rapidly seasoned free from surface and end cracking even in the open air and sun. If not rapidly dried, they develop blue stain and mould on the surface.Timber shall be seasoned to moisure content conforming to IS 287:1993 * by a suitable process specified in IS 1141:1993 + and moisture content shall be determined as per IS 11215:1991 \u2021. 5. Durability and Preservative Treatment \u2013 Timbers are classified for durability accoring to the average life of the test specimens as follows: Class Average Life (Months) I 120 and over II 60 and over but less than 120 * Permissible moisture content of timber used for different purposes (third revision). + Seasoning of timber (second revision). \u2021 Methods for determination of moisture content of timber products (first revision). For detailed information, refer to IS 12896 : 1990 Specification for Indian timbers for door and window shutters and frames. 6.7 SP 21 : 2005 1. Scope\u2014 Covers the requirements of coniferous sawn timber (baulks and scantli"
    },
    {
      "standard_id": "IS 190: 1991",
      "title": "CONIFEROUS SAWN TIMBER (BAULKS AND SCANTLINGS)",
      "scope": "Covers wood poles made of both broad leaved and coniferous species of timber and suitable for carrying overhead electric power transmission lines, telephone and telegraph circuits.",
      "pages": [
        163,
        164
      ],
      "text": "SUMMARY OF IS 190 : 1991 CONIFEROUS SAWN TIMBER (BAULKS AND SCANTLINGS) (Fourth Revision) metres correct to three places of decimals. 5. Requirements \u2014 Shall be air seasoned to a moisture content not exceeding 20 percent within a depth of 15 mm from the surface, excluding alength of 300 mm from each end. 6. Grading\u2014 The coniferous sawn timber shall be of three grades, that is Special Grade, Grade1 and Grade 2, depending upon prohibited and permissible defects. 7. Prohibited and Permissable Defects 7.1 Prohibited Defects\u2014 The sawn timber of all the three grades shall be free from spiral or twisted grain, warp, any kind of decay or live insect attack. Special grade sawn timber shall be free from centre heart, wane, cup shakes, borer holes (dead infestation) sapstain (bluestain) and knots also. Grade 1 shall be free from cup shakes also. 7.2 Permissible Defects \u2014The defects to the extent specified in Table 1 of the standard . 8. End Coating \u2014 To prevent and to minimize end cracking, splitting, etc, the ends of each baulk and scantling, up to a distance of at least 25 mm more than the length of longest split, shall be adequately coated with any of the materials mentioned in IS 1141 : 1993* *Seasoning timber \u2014 Code of Practice. Note \u2014 For methods of measurement of defects in timber, refer to IS 3364 (Part 2): 1976 Methods of measurement and evaluation of defects in timber: (Part 2) Converted timber (first revision). For detail information refer to IS 190:1991 Specifications for Coniferous sawn timber (baulks and scantilings) (fourth revision). 6.8 SP 21 : 2005 1. Scope\u2014Covers wood poles made of both broad leaved and coniferous species of timber and suitable for carrying overhead electric power transmission lines, telephone and telegraph circuits. 2. Species of Timber \u2014 The species of timber suitable for wood poles are categorized into three groups, as indicated below, based on the modulus of rupture of small clear specimens tested in the green state, that is, more than 25 percent moisture content: Group A - V ery strong timber having a modulus of rupture in bending of 85 N/mm 2 and over, represented by sal. Group B - Strong timber having a modulus of rupture in bending of 65 to 85 N/mm 2, represented by teak. Group C - Moderately strong timber having a modulus of rupture in bending of 45 to 65 N/mm 2, represented by chir. The species of timber recommended for wood poles categorized into the three groups are given in Table 1. 3. Classification \u2014 The wood poles shall be classified in seven classes based on strength (see Note). The dimensions of different classes categorized into three groups see 2 are given in Table 2. Note - Class 1 \u2014 Ultimate breaking load not less than 13500 N. Class 2 \u2014 Ultimate breaking load not less than 11000 N and not more than 13500 N. Class 3 \u2014 Ultimate breaking load not less than 8 500 N and not more than 11 000 N. Class 4 \u2014 Ultimate breaking load not less than 7 000 N and not more than8 500 N."
    },
    {
      "standard_id": "IS 876: 1992",
      "title": "WOOD POLES FOR OVER HEAD POWER AND TELECOMMUNICATION LINES",
      "scope": "Covers the requirements of non- coniferous sawn timber in the form of baulks and scantling.",
      "pages": [
        164,
        165,
        166
      ],
      "text": "SUMMARY OF IS 876 : 1992 WOOD POLES FOR OVER HEAD POWER AND TELECOMMUNICATION LINES (Third Revision) Class 5 - Ultimate breaking load not less than 5 500 N and not more than 7 000 N. Class 6 - Ultimate breaking load not less than 4 000 N and not more than 7 000 N. Class 7 - Ultimate breaking load not less than 3 000 N and not more than 4 000 N. 4. General Requirement \u2014After the poles are felled, their butts shall be sawn square. The bark shall be completely removed and all the branch shall be dressed down flush with the stem. The tops shall be levelled in the shape of an inverted \u2018V\u2019 for length equal to top diameter or 100 mm which ever is less. 5. Preliminary Treatment \u2014 Shall be given as soon as possible, a prophylactic treatment to prevent insect attack and fungal damage. 6. Preservative Treatment \u2014 Shall be treated with a preservative so as to impregnate completely the sapwood and as much of heartwood of non-durable species as possible. 7. Defects 7.1 Defects Totally Prohibited \u2014 Dcay, Hallows in the top, cross breaks and large holes. 7.2 Defects permitted to a limited extent-splits, checks, hollow heart, rot, ring shake, grain, insect damage, knots, scars, shape and strightness and short crook ( see 10.3 of the standard). 6.9 SP 21 : 2005 Table 2 Classes of Wood Pole Full length Ground Line Minimum Circumference at Ground Line Position Indicated in Col 2 of Pole Position from Butt End Class 1, Group Class 2, Group Class 3, Group Class 4, Group Class 5, Group Class 6, Group Class 7, Group ABC ABC ABC A B C ABC A B CABC m m mm mm mm mm mm mm mm mm mm mm mm mm mm mm mm mm mm mm mm mm mm (1) (2) (3) (4) (5) (6) (7) (8) (9) (10) (11) (12) (13) (14) (15) (16) (17) (18) (19) (20) (21) (22) (23) 6.0 1.2 600 630 700 550 580 650 500 530 600 480 500 550 440 460 510 430 450 500 400 410 450 7.0 1.2 630 670 740 600 630 700 550 570 640 510 530 600 470 500 550 460 480 530 420 440 490 7.5 & 8.0 1.5 660 700 780 630 660 730 570 600 670 540 560 630 490 520 570 480 500 560 440 460 510 9.0 1.5 700 740 820 660 700 760 600 630 700 560 590 660 520 540 600 500 530 590 460 480 530 10.0 1.8 730 760 840 680 720 780 620 650 720 580 610 680 640 560 620 520 550 610 480 500 530 12.0 1.8 780 820 920 730 760 850 670 700 780 630 660 720 580 610 660 560 590 650 510 540 590 14.0 2.0 830 870 960 780 810 900 710 750 830 670 700 780 620 650 710 600 630 690 540 570 630 Minimum circumference 500520 570 430 460 510 410 430 480 360 380 420 300 320 350 290 310 340 260 280 300 at Top for All Heights in mm For detailed information, refer to IS 876: 1992 Specification for wood poles for overhead power and Telecommunication lines (Third Revision). { { { { { { { 6.10 SP 21 : 2005 1. Scope \u2014 Covers the requirements of non- coniferous sawn timber in the form of baulks and scantling. 2. Species\u2014 Refer to Annex A and Annex B of the standard for the species of timber covered. 3. Dimensions and Measurements 3.1 The sawn timber is generally available in the following lengths and cross sections: Length\u2014 1 m, 1.5 m, 2.0 m, 2.5 m, 3.0 m, and 3.5 m Cross Section\u2013 200 mm \u00d7 100 mm, 200 mm \u00d7 125 mm 200 mm \u00d7150 mm, 200 mm \u00d7 200 mm 250 mm \u00d7 125 mm, 250 mm \u00d7 150 mm, and 300 mm \u00d7 150 mm. 3.2 Length \u2014 The length shall be measured from end to end in metres correct to 0.01 m. Any end portion of sawn timber that has become rounded or damaged shall be excluded from length measurement. Width and Thickness \u2014 The width and thickness shall be measured at the narrowest place in millimetre correct to 10 mm. Volume \u2014 The volume shall be computed in cubic metres correct to three places of decimal by the product of length, width and thickness on the basis of accepted sizes. 4. Requirements and Grading 4.1 Requirements \u2014 Timber shall be air-seasoned to a moisture content not exceeing 20 percent within a depth"
    },
    {
      "standard_id": "IS 1326: 1992",
      "title": "NON-CONIFEROUS SAWN TIMBER (BAULKS AND SCANTLING)",
      "scope": "Covers specification of converted timber normally stocked in timber depot both for structural and non-structural purposes. It refers to cut sizes of timber as stocked and does not take into considertion any reductiion or allowance relating to subsequent use.",
      "pages": [
        166,
        167,
        168,
        169
      ],
      "text": "SUMMARY OF IS 1326 : 1992 NON-CONIFEROUS SAWN TIMBER (BAULKS AND SCANTLING) (Second Revision) of 13 mm from the surface, excluding 300 mm from each end. Timber shall be either sawn or axe-hewn. Any axe-hewn timber shall be reasonably even. All pieces shall have fairly straight and parallel sides and rectangular cross sections. 4.2 Grading \u2014 The non-coniferous sawn timber shall be of three grades, that is, special grade, Grade 1 and Grade 2, depending upon prohibited and permissible defects. 5. Prohibited and Permissible Defects 5.1 Prohibited Defects \u2014 The sawn timber of all the three grades shall be free from spiral or twisted grain, warp, anykind of decay or live insect attack. Special grade sawn timber shall be free from centre heart, wane, cup shakes, borer holes (dead infestation), sapstain (blue stain) and knots also. Grade 1 shall be free from cup shakes also. 5.2 Permissible Defects \u2014Refer to Table 1 of the standard 6. Treatment \u2014 Prophylactic treatment is optional. 7. End Coatings \u2014 To prevent and to minimize end cracking splitting, etc, the ends of each baulk and scantling, up to a distance of 150 mm, or at least 25 mm more than the length of larger split (whichever is more) shall be adequately coated with any of the materials mentioned in IS 1141 : 1993*. * Code of practice for seasoning of timber ( second revision ). Note \u2014 For method of measurement of defects in timber refer to IS 3364 (Part 2) : 1976 Method of measurement and evaluation of defects in timber. Part 2 Converted timber ( first revision ). For detailed informtion, refer to IS 1326 : 1992 Non-coniferous sawn timber (baulks and scantlings) (Second Revision). 6.11 SP 21 : 2005 1. Scope \u2014 Covers specification of converted timber normally stocked in timber depot both for structural and non-structural purposes. It refers to cut sizes of timber as stocked and does not take into considertion any reductiion or allowance relating to subsequent use. 2. Dimensions and Tolerances 2.1 Cut sizes of timber shall be grouped in terms of width and thickness or sectional area into four groups, namely, (a) batten, (b) plank, (c) scantling, and (d) baulk. The nominal sizes of width and thickness of cut sizes of timber shall be as given in Table 1. The sizes of cut timber specified in Table 1 are at a moisture content of 20 percent. A method for adjustment of dimensions at different moisture contents is given in Appendix A of the standard. 2.2 Length \u2014 The preferred length of cut sizes of timber shall be 50 cm and upwards in steps of 10 cm. 2.3 The measurement of length, with and thickness of cut sizes of timber shall be made on mid line of the surface on which it is measured. 2.4 Tolerence \u2014 Permissible tolerances on cut sizes of timber shall be as follows: a) For width and thickness 1) Up to and including 100 mm plus minus 0 3 mm 2) Above 100 mm plus minus 3 6 mm b) For length plus minus 0 25 mm 3. Grading of Cut Sizes of Timber \u2014 Cut size of timber shall be graded after seasoning at a moisture content not less than 12 percent. 3.1 Grading for Structural Use \u2014 Based on permissible and prohibited defects the cut sizes of timber for structural use a) Grade1 \u2014 The estimated effect in reduction of the basic strength of timber is not more than 12.5 percent. b) Grade 2 \u2014 The estimated effect in reductiion of the basic strength of timber is not more than 25 percent. c) Grade 3 \u2014 The estimated effect in reduction of the basic strength of timber is not more than 37.5 percent. SUMMRY OF IS 1331 : 1971 CUT SIZES OF TIMBERS (Second Revision) TABLE 1 SIZES OF CUT TIMBER FOR STOCKING PURPOSES All measurements in centimetres . Thickness W idth 1.0 4.0 5.0 6.0 8.0 10.0 12.0 \u2013\u2013\u2013\u2013 \u2013 \u2013\u2013\u2013 \u2013 1.5 x x x x x x 14.0 16.0 18.0 \u2013 \u2013 \u2013 \u2013 \u2013 \u2013 2 x x x x x x x x x 20.0 22.0 24.0 \u2013 \u2013 \u2013 2 . 5 x x x x x x xxxx x x 26.0 28.0 30.0 3 x x x x x x xxxx x xxx x 4 x x x x x x xxxx x xxx x 5 \u2013 x x x x x xxxx x xxx x 6 \u2013 \u2013 \u2013 x x x xxxx x xxx x 8 \u2013 \u2013 \u2013 x x x xxxx x xxx x 1 0 \u2013 \u2013 \u2013 \u2013 x x xxxx x xxx x 1 2 \u2013 \u2013 \u2013 \u2013 \u2013 x xxxx x xxx x 1 4 \u2013 \u2013 \u2013 \u2013 \u2013 \u2013 \u2013xxx x xxx x 1 6 \u2013 \u2013 \u2013 \u2013 \u2013 \u2013 \u2013xxx x xxx x 1 8 \u2013 \u2013 \u2013 \u2013 \u2013 \u2013 \u2013\u2013xx x xxx x 2 0 \u2013 \u2013 \u2013 \u2013 \u2013 \u2013 \u2013\u2013\u2013x \u2013 \u2013\u2013\u2013 \u2013 x = preferred size of the width 6.12 SP 21 : 2005 For detailed information, refer to IS 1331 : 1971 Specification for cut sizes of timbers (second revision). 3.2 Grading for Non-Structural Use \u2014 Based on permissible and prohibited defects cut sizes of timber for non-structural use shall be of two grades, namely, Grade 1 and Grade 2. 4. Defects 4.1 Structural Use Defects Prohibited \u2014 Loose grains, splits, compressive wood in coniferous timber, heart wood rot, sap rot, warp, worm holes made by power post beetles and pitch pockets shall not be permitted. Permissible Defects \u2013 Defects to teh extent specified in Table 2 of the standard shall be permissible 4.2 Non-Structural Use Defect Prohibited \u2013 Heart wood rot, sap rot, brashness, shankes, insect attack shall not be permitted. Permissible Defect \u2013 Defects to the extent specified in Table 3 of the standrd shall be permissible. 6.13 SP 21 : 2005 1. Scope \u2014 Covers the species, grades, requirements and treatments for timber used in the construction of cooling towers. 2. Species of Timber \u2014 The species of timber suitable for cooling towers shall be as given in Table 1. Table 1 Timbers for Cooling Towers Botanical Name Trade Name 1. Abies pindrow Fir 2. Cedrus deodara Deodar 3. picea smithiana Spruce 4. Pinus kesiya Khasi pine 5. pinus roxburghii Chir 6. Pinus wallichiana Kail 7. Tectona grandis Teak 8. Pseudotsuga taxifolia Douglas fir 9. Pinus radiata Radiata pine 3. Grading of Timber 3.1 Colling tower timbers shall be of three grades, namely, select grade, Grade I and Grade II depending on the defects permitted. 3.2 Prohibited Defects (for All Grades) \u2014 Timber with loose grain, reaction wood, heartwood, rot warp, worm holes which are likely to affect strength, pitch pockets, centreheart (pith), shakes twisted grain and wane. 3.3 Permissible Defects \u2014 The defects to the extent specified in Table 2 of the standard for different grades of timber shall be permissible. 4. Dimensions and Tolerances 4.1 Nominal sizes, rough and finished dimensions for various thicknesses are given in Table 2. 4.2 A plus minus 5 mm tolerance in length shall normally be permisible. In other dimensions, no minus tolerances shall be permitted but a maximum plus tolerance of 2 mm shall be permitted. Table 2 Nominal and Dressed Dimensions Nominal rough thickness or width, in mm \u2013 25 32 38 50 75 over 100 Minimum rough sawn thickness or width, in mm\u2013 23 30 35 47.5 72.5 off 5 Dressed thickness or width,in mm\u2013 21 27 32 45 70 off 10 5. Treatment 5.1 Following treatments are recommended\u2014 a) The structural members and the shell members are to be treated to a net retention of 12 kg/m3 of timber with copper-chrome arsenic (CCA) or acid-copper-chrome (ACC) or 16 kg/m 3 of copper-chrome boron (CCB) or 128 kg/m3 of of cresote/fuel oil mixture. b) Fill is to be treated under pressure with a minimum average retention "
    },
    {
      "standard_id": "IS 2372: 2004",
      "title": "TIMBER FOR COOLING TOWERS",
      "scope": "Covers the requirements of BALLIES used for geneal purposes.",
      "pages": [
        169,
        170
      ],
      "text": "SUMMARY OF IS 2372 : 2004 TIMBER FOR COOLING TOWERS (First Revision) For detailed information, refer to IS 2372:2004 Specification for timber for cooling towers (Second revision). 6.14 SP 21 : 2005 1. Scope \u2014 Covers the requirements of BALLIES used for geneal purposes. 2. Specie of Timber \u2014 The species of timber suitable for BALLIES are given in Appendix A of the standard. 3. Manafacture \u2014 Bark shall be completely removed and all the branches and excrescences shall be dressed down flush with the surface. The top and bottom ends shall be cut square. 4. Dimensions\u2014 BALLIES shall conform to the dimensions given below; unless otherwise ordered. Class of Diameter at Diameter at Length Ballies the Top the Butt End cm cm m 1 Over 8.5 upto 12.5 Over 15 upto 20 3 to 9 2 Over 6.5 upto 8.5 Over 11.5 upto 15 3 to 9 3 Over 5 upto 6.5 Over 7.5 upto 11.5 3 to 9 5. Requirements \u2014BALLIES shall be air-dried to a moisture content not exceeding 20 percent within a depth of 12 mm from the surface when measured at one third length of the Ballies from its butt end. Shall be reasonably straight, and shall be free from cuts across the grain, live insect attack, any kind of decay (rot), pronounced spiral or twisted grain, hollow heart and dead knots exceeding 5 cm in diameter. 6. Permissible Defects 6.1 Surface Cracks"
    },
    {
      "standard_id": "IS 3337: 1978",
      "title": "BALLIES FOR GENERAL PURPOSES",
      "scope": "",
      "pages": [
        170,
        171
      ],
      "text": "SUMMARY OF IS 3337 : 1978 BALLIES FOR GENERAL PURPOSES (First Revision) For detailed information, refer to IS 3337: 1978 Specifications for ballies for general purposes. 6.2 End Cracks 6.3 Spiral or Twisted Grain 6.4 Curvature 6.5 Short Crooks 6.6 Pin Hole (Dead Infestation)\u2014For extent of defects permitted, refer to 7 of the standard. 7. Measurements 7.1 Length \u2014 Shall not be more than 7.5 cm shorter or more than 15 cm longer than the \u2018ordered\u2019 length. 7.2 Diameter \u2014 The top and butt end diameters shall be measured at the extreme ends. 8. Preservation \u2014 Whenever required shall be preserved by dipping, brushing or spraying with any one of the following composiions: a) Creosote \u2014 fuel oil mixture 50:50, b) 6 percent solution of copper-arsenic composition, c) 6 percent solution of acid-cupric-chromate composition, d) 8 percent solution of copper- chrome-boric composition, and e) 1.0 percent solution of sodium pentachlorophenate. 6.15 SP 21 : 2005"
    },
    {
      "standard_id": "IS 3629: 1986",
      "title": "STRUCTURAL TIMBER IN BUILDINGS",
      "scope": "Covers the various requirements of structural timber for use in buildings. It includes classification and grouping of different species of timber, their suitability for permanent and temporary structures, factors affecting strength, tolerances on dimensions, influence of defects and allowance for such defects in timber.",
      "pages": [
        171,
        172,
        173
      ],
      "text": "SUMMARY OF IS 3629 : 1986 STRUCTURAL TIMBER IN BUILDINGS (First Revision) 1. Scope \u2014 Covers the various requirements of structural timber for use in buildings. It includes classification and grouping of different species of timber, their suitability for permanent and temporary structures, factors affecting strength, tolerances on dimensions, influence of defects and allowance for such defects in timber. 2. Material 2.1 The species of timber recommended for various constructionl purposes are given in Table 1. 2.2 Based on permissible defects, cut sizes of structural timbers are classified in three grades, namely, select grade, Grade I and Grade II, materials maby be structural rejects, not suitable for structural members. 2.3 Moisture content of timber for various situations of buildings in different climate zones of the country shall conform to the requirement of IS 287: 1993 * 3. Suitability and Grouping * Permissible moisture content for timber used for different TABLE 1 GROUPING OF TIMBERS FOR STUCTURAL USE Species for Permanent Structures Species for Temporaary Structure or Semi Structural Use First Choice Second Choice Group A\u2014 Ping Dhaman (Madras) Red Kutch (Lal Khair), Bruguira, (Mangrove) Chooi Padri (MADRAS) Group B \u2014 Babul, Haldu, Karani Maniawaga Dhaman Safed Khair, Mundani, Aglaia, Yon, Jungli, Nimbo,Jutili, Hollong, Myrobalan (W est Bengal,Gurjan, Amari, Dhup, Kasood, Casuarina, Poon, Chestnut, (Harda), Black Oak (West Bengal) Satin-Wood, Paii, Tali, Ebony, Gurjar, Eucalyptus,Pipli, chuglam, Kusum (Bihar),Behera Ash, Lendi Machilus, Sianohor (kayea)Karol, Bola Assam, red bombeve, Oak (Meghalaya), Hoom, Narikel, Jamen, White chuglam and Bhendi. Group C \u2014 Haldu, Kadam, Indian Hiwar, Blackwood, Black wattle Chestnut (West Bengal) Mapie, Bael, Horse chentnut, Gokul, Kardhai, Supari, Toon, Chickrassy, Birch uriam (Biship-wood) , Tad (Palm), Muntenga, Dillenia, Kanju, Poone, Dhuna, Coconut, Dillenia Ebony Lampathi, Mango,aam, Kaim, Rudrakshi, Mysore-gum Gardenia, Palang, Walnut, Bonsum, Chir, Kail, Eucalyptus. Jarul, Jhingan, Banati, Subabul, Machilus, Oak (Nefa) Arjun, Champ, Raini, Neem, Domsal, Mulberry, Tooli, Pohu, Whitehollock,and Khasipine, Klaskar, Singhi Debdaru, Arupati, Hathipaila, White bombive Thitmin, Vedankonnai, Chilauni, Makai, Padriwood, , Yew Imli and vellapine 3.0 Suitability for a given purpose depends on \u2014 a) Durability and treatability of species . b) Strength charcterestics of the species, and c) Grading in respect of freedom from defects. 3.1 Suitability in Respect of Durability and Treatability for Permanent Structures. 3.1.1 First choice \u2014 The species shall be of any one of the following categories \u2014 a) Untreated heartwood of high durability as listed in Table 1. Heartwood of these species of timber , if containing more than 15 percent sapwood, needs treatment for protection. b) Treated heartwood of moderate and low durability and Class \u2018a\u2019 and Class \u2018b\u2019 treatability as listed in Table 1. c) Heartwood of moderate durability and Class \u2018c\u2019 treatability after pressure impregnaion) 6.16 SP 21 : 2005 For detailed information, refer to IS 3629 : 1981Specification for structural timber in buildings (first revision). as listed in Table 1. d) Sapwood of all classes of ability after through treatement with preservatives. Note \u2014 All such species which can be adequately treated to desired retention of preservative may be used. 3.1.2 Second choice \u2014 The species shall be heartwood of moderate durability and Class \u2018d\u2019 treatability. Small thicknesses up to 60 mm when treated under presure impregnation, shall be used for components under cover and out of contact with ground. Such timbers are listed in col 3 of Table 1. 3.1.3 Suitability in Repect of Durability and Treatability for Temporary Structures and for Semi- Structural Uses \u2014 Heartwood of low durability and Class \u2018e\u2019 tretability or the species whose durability and/ or treatability is yet to be established may be used where life of the structure is not primary consideration.Such timbers are listed in col 4 of Table 1. 3.2 Grouping \u2014 Groups Modulus of Elasticity (E) Limit (Ft) N/mm 2 N/mm2 A Above 12, 600 18.0 B Above 9, 800 and upto12, 600 12.0 C Above 5, 600 and upto 9, 800 8.5 4. Permissible Stresses \u2013 See Table 2 4.1 TABLE 2 FACTORS OF SAFETY TO BE APPLIED TO BASIC STRESS TO OBTAIN SAFE PERMISSIBLE STRESS. Sl No. Types of Stress Grade 1 (Standard Location) Inside Outside Wet (1) (2) (3) (4) (5) i) Extreme fibre in beams for broard leaved species. Min 5 6 7.5 ii) Extreme fibre stress for beams in conifers 6 7 8.5 iii) Shear along grain 7 7 7 iv) Horizontal shear in beams 10 10 10 v) Compressive stress 4 4.5 5.5 parallel to grain vi) Compressive stress perpendicular to grain 1.75 2.25 2.75 4.2 For other grades permissible stresses given in IS 883 : 1994 shall be multiplied by a) For select grade timber 1.16 b) For Grade II timber 0.84 5. Dimensions and Tolerances 5.1 Sawn Timber \u2014 The cut sizes of timber for Structural purposes and the tolerance shall be those as given in IS 4891: 1988 \u2021 except where net dimensions are specifically mentioned Permissible tolerances in measurements shall be as fol- lows \u2014 a) For measurements up to and including \u2013 0 mm 100 mm in width or thickness + 3 mm b) For measurements above 100mm \u2013 3 mm in width or thickness + 6 mm c) For measurements of all sizes in \u2013 0 mm length + 10 mm 6. Defects 6.1 Prohibited Defects a) Timber with loose grain, splits, compression wood in coniferous structural timber, heart wood rot and sap rot and crookedness. b) Worm holes made by powder post beetles and pitch pockets. 6.2 Permissible Defects a) Wanes are permitted provided they are not combined with knots and the reduction in strength on account of the wanes is not more than the reduction with themaximum allowable knots. Wanes may also be permitted provided there is no objection to its use as bearing area nailing edge and affects general appearances b) Worm holes other than those due to powder post beetles located and grounded to reduce the strength of timber shall be evaluated in the same way as knots; and c) All other defect which donot affect any of the mechanical properties of timber shall be permitted. + Design of structural timber in building ( fourth revision ). # Preferred cut sizes of structural timber (first revision). 6.17 SP 21 : 2005"
    },
    {
      "standard_id": "IS 3731: 1985",
      "title": "TEAK SQUARES",
      "scope": "Covers the requirements of various grades of teak squares based on defects.",
      "pages": [
        173,
        174
      ],
      "text": "SUMMARY OF IS 3731 : 1985 TEAK SQUARES (First Revision) 1. Scope \u2014 Covers the requirements of various grades of teak squares based on defects. 2. Grades Grade 1 \u2014 No single square shall contain more than 2.0 units of defects and the average for the whole consignment shall be not more than 0.75 units of defects. Grade 2 \u2014 No sigle square shall contain more than 4.0 units of defects and the average for the whole consignment shall not be more than 1.5 units of defects. Grade 3 \u2014 No single square shall contain more than 6.0 units of defects and the averge for the whole consignment shall not be more than 3 units of defects. For squares more than 5m in length the above limits shall be derived by the following equation\u2014 Permissible number of defects in squares more than 5m in length \u2014 L/5 \u00d7 Permissible defect value according to grade. where L \u2014 length of squares in m.The value derived shallnot exceed twice the number of units of defects permitted for each grade. 3. General Requirements\u2014Teak squares shall be either sawn or hewn to a resonable evenness. All pieces shall have fairly straight and parallel sides with the planes of end-sections fairly perpendicular to the planes of the side surfaces.All squares shall be of good sound wood and free from defects other than those permitted Plugging or covering of the visible defects shall not be permitted in any form.All pieces shall be air-seasoned to a moisture content not exceeding 20 percent up to a depth of 15 mm from any portion of the surface excluding 30 cm from each end. 4. Dimension and Their Measurements \u2014 All cross-sectional measurements shall be made at mid length of the teak square correct to 0.5 cm Length shall be measured from end to end correct to the nearest lower 0.05m at the corners of the ends, the shortest length parallel to longitudinal edges shall be taken as the length of the teak square.The volume of any piece shall be computed in m 3 to the nearest third decimal place. 5. Permissible Defects and Their Evaluation 5.1 Curvature 5.2 Taper 5.3 Wane 5.4 Knots 5.5 Holes 5.6 Shakes 5.7 Checks and Splits 5.8 Other Defects\u2014For extent of defects permitted, refer to 6 of the standard Note \u2014 For methods of measurement and evaluation of defects in timber, refer to IS 3364 (Part 2) : 1976 Methods of measurement and evaluation of defects in timber Part 2 Converted timber ( first revision ). For detailed information refer to IS 3731 : 1985 Specification for teak squares (first revision). 6.18 SP 21 : 2005 1. Scope \u2014 Covers preferred cut sizes of timber for use in the following units: a) Roof trusses, b) Roof purlins, rafters, floor beams, etc; c) Partitions framing, covering; d) Centering; and e) Door / window/ventilators 2. Preferred Sizes \u2014 Preferred cut sizes shall be as covered in Tables 1 to 4. For centering the preferred sizes shall be the same as for partition framing covered in Table 3. 3. Tolerances a) (i) For measurement up to 100 mm 0 to +3mm (ii) Measurement above 100 mm \u2013 3 to + 6 mm b) Length for all sizes 0 to +10 mm TABLE 1 PREFERRED CUT SIZES OF STRUCTURAL TIMBERS FOR ROOF TRUSSES (Span from 3 to 20 meters) Thickness in mm Width in mm 20 40 50 60 80 100 \u2014- \u2014- \u2014- 25 40 50 60 80 100 120 140 160 30 40 50 60 80 100 120 140 160 35 \u2014 \u2014 60 80 100 120 140 160 40 \u2014 \u2014 60 80 100 120 140 160 50 \u2014 \u2014 60 80 100 120 140 160 6 0 \u2014\u2014\u20148 01 0 0 1 2 0 1 4 0 1 6 0 8 0 \u2014\u2014\u2014\u2014 - 1 0 0 1 2 0 1 4 0 1 6 0 Note1 \u2014 For truss spans marginally above 20 m, preferred cut sizes of structural timber maybe allowed. Note2 \u2014 Preferred length of timber : 1, 1.5, 2, 2.5 and 3 m. TABLE 2 PREFERRED CUT SIZES OF STRUCTURAL TIMBER FOR ROOF PURLINS, RAFTERS, FLOOR BEAMS, ETC Thickness in mm W idth in mm 50 80 100 120 140 \u2014 \u2014 \u2014 60 80 100 120 140 160 \u2014 \u2014 80 \u2014 100 120 140 160 \u2014 \u2014 100 \u2014 \u2014 \u2014 \u2014 140 160 180 200 Note\u2014 Preferred length of timber: 1.5, 2, 2.5 and 3 m."
    },
    {
      "standard_id": "IS 4891: 1988",
      "title": "PREFERRED CUT SIZES OF STRUCTURAL TIMBER",
      "scope": "",
      "pages": [
        174,
        175,
        176
      ],
      "text": "SUMMARY OF IS 4891 : 1988 PREFERRED CUT SIZES OF STRUCTURAL TIMBER (First revision) 6.19 SP 21 : 2005 TABLE 3 PREFERRED CUT SIZES OF STRUCTURAL TIMBER FOR PARTITION FRAMING AND COVERING Thickness in mm Width in mm 1 0 4 05 06 08 0\u2014 - \u2014\u2014\u2014\u2014 1 5 4 05 06 08 01 0 0 \u2014\u2014\u2014\u2014 20 40 50 60 80 100 120 160 200 \u2014 25 40 50 60 80 100 120 160 200 240 30 40 50 60 80 100 120 160 200 240 40 40 \u2014 60 80 100 120 160 200 240 50 \u2014 50 \u2014 80 100 120 160 200 240 60 \u2014 \u2014 60 80 100 120 160 200 240 80 \u2014 \u2014 \u2014 80 100 120 160 200 240 Note \u2014 Preferred length of timber : 0.5, 1, 1.5, 2, 2.5 and 3 m. TABLE 4 PREFERRED CUT SIZE OF TIMBER FOR DOOR/ WINDOW VENTILATOR COMPONENTS Thickness W idth in mm in mm 15 \u2014 \u2014 \u2014 \u2014 \u2014 \u2014 \u2014 \u2014 \u2014 \u2014 160 1 80 200 220 240 20 \u2014 \u2014 \u2014 \u2014 50 60 80 100 \u2014 \u2014 \u2014 \u2014 \u2014 \u2014 \u2014 25 25 \u2014 \u2014 \u2014 50 60 80 100 \u2014 \u2014 \u2014 \u2014 \u2014 \u2014 \u2014 30 \u2014 30 \u2014 \u2014 50 60 80 100 \u2014 \u2014 \u2014 \u2014 \u2014 \u2014 \u2014 35 \u2014 \u2014 35 \u2014 50 60 80 100 \u2014 \u2014 160 \u2014 \u2014 \u2014 240 40 \u2014 \u2014 \u2014 40 50 60 80 100 \u2014 \u2014 160 \u2014 \u2014 \u2014 240 50 \u2014 \u2014 \u2014 \u2014 \u2014 \u2014 80 100 120 \u2014 \u2014 \u2014 \u2014 \u2014 \u2014 60 \u2014 \u2014 \u2014 \u2014 \u2014 \u2014 \u2014 100 120 140 \u2014 \u2014 \u2014 \u2014 \u2014 Note\u2014 Preferred timber lengths (wall opening module of 100 mm) for frames\u2014 590, 790, 890, 990, 1 190, 1 290,1 990 and 2090 mm. Preferred timber length for shutters\u2014 460, 500, 700, 800, 900, 1 100, 1 200, 1 905 and 2 005 mm For detailed information, refer to IS 4891 : 1988 Specification for preferred cut sizes of structural timber (first revision). Tolerances in door/window/ventilatorscomponents shall be permissible as under \u2014 a) Frames plus minus 3 mm b) Shutters 1) Doors i) Width plus minus 3 mm ii) Thickness plus minus 1 mm No tolerance for panels 2) Window/ventilators, etc Width 40 mm and less plus minus 1 mm Above 40 mm plus minus 3 mm Cut sizes of timber as stocked and specified in tables are normall at moisture content of 20 percent. But at the time of fabrication and erection, the timber members are required to possess 12 to 20 percent of moisture content of the oven-dry weight. Thus a lateral shrinkage effect in the stocked sizes of timber will take place and, therefore, the ultimate shrinkage to which the timber will be subjected to has got to be compensated at the time of converting the timber at 20 percent moisture content for stocking purposes. 6.20 SP 21 : 2005"
    },
    {
      "standard_id": "IS 4895: 1985",
      "title": "TEAK LOGS",
