Repository: workbydevansh/bis-standards-recommendation-engine

# BIS Standards Recommendation Engine

Submission-ready prototype for the Bureau of Indian Standards x Sigma Squad AI Hackathon.

The system converts a product description into the top 3-5 relevant BIS standards from **SP 21: Summaries of Indian Standards for Building Materials**. It is deterministic, offline, and designed around the required judging contract.

## Judge Command

```bash
python inference.py --input hidden_private_dataset.json --output team_results.json
```

The output JSON contains:

- `id`
- `retrieved_standards`
- `latency_seconds`

When the input contains `expected_standards`, the field is copied into the output so the provided `eval_script.py` can be run locally.

File: data/index/standards.json (part 10 of 52)
{
      "scope": "Covers the requiremens of various grades of teak logs intended for conversion purposes. It does not cover the requirements of teak logs for veneering purposes.",
      "pages": [
        176,
        177
      ],
      "text": "SUMMARY OF IS 4895 : 1985 TEAK LOGS (First Revision) 1. Scope \u2014 Covers the requiremens of various grades of teak logs intended for conversion purposes. It does not cover the requirements of teak logs for veneering purposes. 2. General Requirements \u2014 The logs shall be free from hollow heart, shatter, anykind of decay (rot) and live insect attack. All buttresses, remnants of branches and large knots shall be trimmed flush with the bole of log. The two ends should be clean-cut with a saw and shall be as close to the plane at right angles to the axis as possible. Plugging or covering of the visible defects shall not be permitted in any form. 3. Permissible Defects 3.1 Curvature 3.2 Shakes 3.3 Flutes 3.4 Knots 3.5 Check and Splits 3.6 Twist 3.7 Holes\u2014For extent of defects permitted refer to 4 of the standard. 4. Grades\u2014 The logs of 2.5 m length shall be graded as below depending on cumulative value of the permissible defects: Grade 1 \u2014 No single log shall contain more than 2.5 units of defects. Grade 2 \u2014 No single log shall contain more than 5 units of defects Grade 3 \u2014 No single log shall contain more than 7.5 units of defects For logs more than 2.5 m in length, the limits given above shall be derived by the following equation; Permissible number of defects in logs more than 2.5 m in length = Where L \u2014 length of log in m, and P \u2014 permissible defect value for 2.5 m in length . 5. Dimensions \u2014 The minimum dimensions of the logs shall be the following Length \u2014 2.5 m Mid \u2013 girth \u2014 1 m Note \u2014For method of measurement of defects in timber, refer to IS 3364 (Part 1) : 1976 Methods of measurement and evaluvation of defects in timber Part 1 Logs ( first revision). For detailed Information, refer to IS 4895 : 1985.Specification for Teak logs (first revision) 2.5 \u00d7L P 6.21 SP 21 : 2005 1. Scope \u2014 Covers the requirements of three grades of coniferous logs, that is, Grade 1, Grade 2 and Grade 3, for conversion into timber. 2. Grades Grade 1\u2014 6 minor defects or 2 major and 2 minor defects. Grade 2\u2014 9 minor defects or 3 major and 3 minor defects. Grade 3\u2014 12 minor defects or 3 major and 6 minor defects. 3. Species \u2014The logs shall be of the species of timber listed below\u2014 Trade Name Botanical Name Abbreviation Fr Abies pindrow Royale FIR Deodar Cedrus deodara D.Don DEO Cypress Cupressus torulasa D.Don CYP Spruce Picea Smithiana Boiss SPR Kail Pinus excelsa Wall KAL Khasi Pine Pinus Khasya Royle KPI Chir Pinus Roxburg Sargent CHR 4. Dimensions Minimum length 2.5 m Minimum mean mid-girth 1 m 5. Requirements \u2014 The logs shall be free from hollow centre above 15percent of the basal area of the log, spiral grain, any kind of decay (rot), insect attack and any other defects (except those permitted in 6 below). The hollow centre throughout the length of the long shall not be permitted. 6. Permissible Defects 6.1 Lack of Straightness 6.2 Taper 6.3 End Splits 6.4 Surface Cracks 6.5 Cup Shakes 6.6 Knots 6.7 Hollow Centre 6.8 Wounds - For extent of defects permitted, refer to 8 of the standard 7. End Coating \u2014 Shall be adequately coated, up to a distance of at least 125 mm, with any of the materials mentioned in IS 1141 : 1993 *. Application of end coating on the logs shall be done soon after the inspection of the log. *Code of practice for seasoning of timber ( second revision )."
    },
    {
      "standard_id": "IS 5246: 2000",
      "title": "CONIFEROUS LOGS",
      "scope": "Covers the specification of jointed wood poles made of both broad leaved, and coniferous species of timber, grown in India, and suitable for carrying overhead electric power transmission lines, telephone and telegraph circuits.",
      "pages": [
        177,
        178
      ],
      "text": "SUMMARY OF IS 5246 : 2000 CONIFEROUS LOGS (First revision) For detailed Information, refer to IS 5246 : 2000 Specification for coniferous logs first revision 6.22 SP 21 : 2005 1. Scope \u2014 Covers the specification of jointed wood poles made of both broad leaved, and coniferous species of timber, grown in India, and suitable for carrying overhead electric power transmission lines, telephone and telegraph circuits. 2. Species of Timber \u2014 Three groups, based on the modulus of rupture of small clear specimens tested in the green condition, that is more than 25 percent moisture content.(see Appendix A of the standard). Group A Very strong timbers having a modulus of rupture in bending of 850 kg/cm 2 and above, represented by sal. Group B Strong timbers having a modulus of rupture in bending of 630 to 850 kg/cm 2, represented by teak. Group C Moderately strong timbers having a modulus of rupture in bending 450 to 630 kg/cm 2, represented by chir. 3. Classification and Dimensions 3.1 Classification Class 1 Ultimate breaking load not less than 1 350 kg. Class 2 Ultimate breaking load not less than 1 100 kg and not more than 1 350 kg. Class 3 Ultimate breaking load not less than 850 kg and not more than 1100 kg. Class 4 Ultimate breaking load not less than 700 kg and not more 850 kg. Class 5 Ultimate breaking load not less than 550 kg and not more than 700 kg. Class 6 Ultimate breaking load not less than 400 kg and not more than 550 kg. Class 7 Ultimate breaking load not less than 300 kg and notmore than 400 kg. The above loads are assumed to be applied at a distance 60 cm from the top of the jointed pole. 3.2 Dimensions \u2014 See Table 1 TABLE 1 DIMENSION"
    },
    {
      "standard_id": "IS 6056: 1970",
      "title": "JOINTED WOOD POLES FOR OVERHEAD POWER TELECOMMUNICATION LINES",
      "scope": "Covers the requirements of three grades of non-coniferous logs, for conversion into sawn timber.",
      "pages": [
        178,
        179,
        180
      ],
      "text": "SUMMARY OF IS 6056 : 1970 JOINTED WOOD POLES FOR OVERHEAD POWER TELECOMMUNICATION LINES TABLE 1 DIMENSION OF THE JOINTED WOOD POLES Overall Groundline Minimum Circumference at Ground LinePosition Height Position Indicated in Col. 2 for the Lower Componts of Full From Butt Length End of Class 1 Class 2 Class 3 Class 4 Class 5 Class 6 Class7 of Wood lower Group Group Group Group Group Group Group Poles Componen t A B C A B CA B C AB CA B C A B C A B C (1) (2) (3) (4) (5) (6) (7) (8) (9) (10) (11) (12) (13) (14) (15) (16) (17) (18) (19) (20) (21) (22) (23) m m cm cm cm cm cm cm cm cm cm cm cm cm cm cm cm cm cm cm cm cm cm 6 1.2 62 65 72 60 63 70 55 58 65 50 53 60 48 50 55 46 48 50 44 46 48 7 1.2 65 69 76 63 67 74 60 63 70 55 57 64 51 53 60 48 50 52 46 48 50 7.5 and 81.5 68 71 80 66 70 78 63 66 73 57 60 67 54 56 63 51 53 55 48 50 52 9 1.5 72 76 84 70 74 82 66 70 76 60 63 70 56 59 66 53 56 59 50 53 56 10 1.8 73 78 86 73 76 84 68 72 78 62 65 72 58 61 68 55 58 61 52 55 58 12 1.8 78 84 94 78 82 92 73 76 85 67 70 78 63 66 72 58 61 63 53 56 59 14 2.0 83 89 98 83 87 96 78 81 90 71 75 83 67 70 78 61 64 67 56 59 62 Minimum circumference at top of upper 50 52 57 43 46 51 41 43 48 36 38 42 30 32 35 29 31 34 26 28 30 component for at heights in cm Note \u2014 The circumferences for different species at the joints of the components are covered under 8.1.1 and 8.1.2, of the standard and the length of the components are covered under individual types of joints. For poles of intermediate length in Table 1, th e circumferences given for the next larger pole shall be used } 6.23 SP 21 : 2005 4. Preparation of Components of Jointed Poles \u2014The bark of the components shall be completely removed and all the branches shall be dressed down flush with the stem. The tops of the upper components shall be bevelled in the shape of an inverted \u2018V\u2019 for a length equal to top diameter or 10 cm whichever is less. 5. Preliminary Treatment \u2014 A prophylactic treatmen shall be given. 6. Preservative Treatment \u2014 Shall be treated with a preservative so as to impregnate completely the sapwood and as much of heartwood of non-durable species as possible. 7. General Requirements \u2014 As far as possible the upper and lower sectiions shall be of the same species or at least species of the same group. Jointing sections belonging to species of different groups is not recommened. The sections being jointed shall have approximately same girth at the joint. 8. Defects 8.1 Defects Totally Prohibited a) Sap rot, b) Hollows in the top, c) Cross breaks, d) Large holes, and e) Short crooks 8.2 Deffects Permitted to a Limited Extent \u2014Dead streaks, Decay, Spilt or checksHallow heart , Rot,Ring shake, grain, insect damage, knots, sears, Shape and straightness . For extent of defects permitted refer to 10 of the standard. 9. Types of Jointed Poles a) Wire bound lap jointed poles b) Z-Type lap jointed poles c) V-Type lap jointed poles d) Angle iron butt jointed poles e) Half \u2014 Sleeve Half - lap jointed poles f) Half \u2014 Sleeve Tongue and Groove jointed poles Note \u2014 For details refer to 11 of the standard For detailed information, refer to IS 6056 : 1970 Specification for jointed wood poles for overhead power telecommunication lines. 6.24 SP 21 : 2005 1. Scope \u2014 Covers the requirements of three grades of non-coniferous logs, for conversion into sawn timber. 2. Grades \u2014 Grade I \u2014 No single log of length 2.5 m shall contain more than 3 units of defects Grade II\u2014 No single log of length 2.5 m shall contain more than 6 units of defects. Grade III\u2014 No single log of length 2.5 m shall contain more than 9 units of defects. For logs other than 2.5 m in length, the limits given in above shall be derived by the following equation\u2014 Permissible number of defect in logs other than 2.5 m in length = L/2.5\u00d7P Where L = length of log in m, and P = permissible defect value for 2.5 m length 3. Species \u2014 The logs shall be of the species of timber given in Appendix A of the standard. 4. Dimensions \u2014 The minimum dimensions of logs shall be the following : Length 2.5 m Mean mid-girth 1 m 5 . Requirements \u2014 The logs shall not be knobbly. They shall be free from brashness, hollow centre, shatter, spiral grain, any kind of decay (rot), live insect attack and any other defects which may reduce the uefulness of logs for conversion into sawn timber.All buttresses, remnants of branches and large knots shall be trimmed flush with the bole of log. The two ends should be clean cut with a saw and shall be as close to the plane at right angles to the axis as possible. 6. Permissible Defects 6.1 Bend 6.2 Taper 6.3 End Splits (Including Heart or Star Shakes) 6.4 Surface Cracks 6.5 Cup shakes (Including Ring Shakes) 6.6 Knots 6.7 Wounds 6.8 Flutes 6.9 Buttress 6.10 Twist 6.11 Hollow heart\u2014For extent of defects permitted, refer to 8 othe standard. 7. End Coating \u2014 Shall be adequately coated up to a distance of at least 15 cm with any of the materials mentioned in IS 1141 : 1993 *. *Code of Practice for preservation of timber ( third revision )"
    },
    {
      "standard_id": "IS 7308: 1999",
      "title": "NON-CONIFEROUS LOGS",
      "scope": "Covers the requirements of wooden sleepers and wooden specials used for broad gauge ,metre and narrow gauge railway tracks.",
      "pages": [
        180,
        181
      ],
      "text": "SUMMARY OF IS 7308 : 1999 NON-CONIFEROUS LOGS (First Revision) For detailed information, refer to IS 7308 : 1999 Specification for non-coniferous logs (first revision). 6.25 SP 21 : 2005 1. Scope \u2014 Covers the requirements of wooden sleepers and wooden specials used for broad gauge ,metre and narrow gauge railway tracks. 2. Timber Species \u2014 See Appendix A of the standard for recommended species and their composite sleeper Index (CSI). 3. Dimensions and Tolerances 3.1 Track Sleepers \u2014 See Table 1 3.2 Special Sleepers for Bridges and Crossings \u2014 See Table 2 4. Preservative Treatment \u2014 Sleepers containing sap wood and those without an asterisk mark in Appendix A shall be given preservative treatment. 5. Grading \u2014 Class I and Class II, depending on permissible defects. A sleeper shall be classified as of the Class II even if it is of that class in terms of only one defect and is of the Class I in terms of all other defects. Likewise, a sleeper shall be rejected if the permissible range in any one of the defects is exceeded. Special sleepers shall be of Class I only. 6. Permissible Defects \u2014 Refer Table 4 of the standard."
    },
    {
      "standard_id": "IS 10394: 1982",
      "title": "WOODEN SLEEPERS FOR RAILW AY TRACK",
      "scope": "Covers physical and chemical requirements of paving bitumens for use in roadways, runways and allied constructions.",
      "pages": [
        181,
        182,
        183,
        184,
        185
      ],
      "text": "SUMMARY OF IS 10394 : 1982 WOODEN SLEEPERS FOR RAILW AY TRACK For detailed information, refer to IS 10394 : 1982 Specification for wooden sleeper for railway track TABLE 1 DIMENSIONS FOR STANDARD TRACK SLEEPERS Gauge Length Tolerance Cross Sectional Tolerance in Cross (cm) in Length, % Dimensions (cm) Section, % Broad gauge (BG) 275 +10, 25 \u00d7 13 +10, -2.5 \u20135 Metre gauge (MG) 180 do 20 \u00d7 11.5 do Narrow gauge (NG) 150 do 18 \u00d7 11.5 do TABLE 2 DIMENSIONS FOR SPECIAL SLEEPERS Gauge Cross-Section Length T olerance in Tolerance in (cm) Cross-section % (cm) Length, % B G 25 \u00d7 15 + 5 275, 305, 335 and onwards +5 \u2013 2.5 varying by 30 cm \u20131.25 28 \u00d7 15 do do do 25 \u00d7 18 do do do MG 20 \u00d7 13 do 185, 215, 245 and do onwards varying by 30 cm 25 \u00d7 13 do do do 20 \u00d7 15 do do do N G 18 \u00d7 13 do do do 20 \u00d7 13 do do do 25 \u00d7 13 do do do }} } } 2.1 SECTION 7 BITUMEN AND TAR PRODUCTS 7.2 SP 21 : 2005 CONTENTS Title Page IS 73 : 1992 Paving bitumen (second revision) 7.3 IS 212 : 1983 Crude coal tar for general use (second revision) 7.5 IS 215 : 1995 Road tar (third revision) 7.6 IS 216 : 1961 Coal tar pitch (revised) 7.8 IS 218 : 1983 Creosote oil for use as wood preservatives (second revision) 7.9 IS 454 : 1994 Cutback bitumen from waxy crude (second revision) 7.10 IS 702 : 1988 Industrial bitumen (second revision) 7.11 IS 3117 : 2004 Bitumen emulsion for roads and allied application (anionic type) (first revision) 7.12 IS 8887 : 2004 Bitumen emulsion for roads (cationic type) (second revision) 7.14 IS 9912 : 1981 Coal tar based coating materials and suitable primers for protecting 7.15 iron or steel pipe lines. 7.3 SP 21 : 2005 1. Scope \u2014 Covers physical and chemical requirements of paving bitumens for use in roadways, runways and allied constructions. 2. Types and Gades a) Type 1\u2014 Paving bitumen from non-waxy crude; and b) Type 2 \u2014Paving bitumen from waxy crude. 2.1 Paving Bitumen Type 1\u2014 Shall be classified into six grades according to their penetration and each grade shall be given a designation as given in Table 1 with letter \u2018S\u2019 denoting the type and a numeral representing the mean of the limits of the penetration specified for the grade. 2.2 Paving bitumen Type 2\u2014 Shall be classified into four grades according to their penetration and each grade shall be given a designation as given in Table 2 with letter \u2018A\u2019 denoting the type and a numeral representing the mean of the limit of the penetation specified for the grade. 3. Requirements \u2014 The material shall be homogeneous and shall not foam when heated to 175\u00b0C. For a given lot under each type the softening point for samples taken from different parts of the lot shall not vary by more than 8\u00b0C from maximum to minimum and shall not fall outside the range of the test range of the test limits specified in Tables 1 and 2. TABLE 1 REQUIREMENTS FOR PA VING BITUMEN TYPE 1 Sl Characteristics Requirements for Grades S35 S45 S55 S65 S90 S200 (1) (2) (3) (4) (5) (6) (7) (8) i) Specific gravity at 27 \u00b0C, Min 0.99 0.99 0.99 0.99 0.99 0.99 ii) Water, percent by mass, Max 0.2 0.2 0.2 0.2 0.2 0.2 iii) Flash point, cleveland open cup, \u00b0C, Min 175 175 175 175 175 175 iv) Softening point \u00b0C 50 to 65 45 to 60 45 to 60 40 to 55 35 to 50 30 to 45 v ) Penetration at 25 oC 100g, 5Second.,1/10 mm 30 to 40 40 to 50 50 to 60 60 to 70 80 to 100 175 to 225 vi) Penetration ratio*, Min 35 35 35 35 35 35 vii) Ductility at27 \u00b0 C, cm, Min 50 75 75 75 75 -- viii)Paraffin wax content, percent by mass, Max 4.5 4.5 4.5 4.5 4.5 4.5 ix) Frass breaking point, \u00b0C, Min \u2013 4 \u20134 \u20136 \u20136 \u20138 \u201310 x) Loss on heating, in thin film oven test, percent by mass, Max 11 1 1 1 2 x i ) Retained penetration after 55 55 52 52 47 42 thin film oven test, 25 \u00b0C 100g, 5 second, 1/10mm percent of original, Min xii) Matter soluble in trichloroethylene 99 99 99 99 99 99 percent by mass, Min xiii)Viscosity at a) 60 \u00b0C, Poises 2 500 plus minus 500 2 000 plus minus 400 1 500 plus minus 300 1 000 plus minus 200 500 plus minus 100 250 plus minus 50 b) 135\u00b0C, CSt, Min 220 210 180 150 110 20"
    },
    {
      "standard_id": "IS 73: 1992",
      "title": "PA VING BITUMEN",
      "scope": "Covers the requirements of crude coal tar used for general purposes, such as treatment of wooden poles and sleepers, toilet walls, fishing nets, etc.",
      "pages": [
        185,
        186,
        187
      ],
      "text": "SUMMARY OF IS 73 : 1992 PA VING BITUMEN (Second Revision) Penetrationat C g s Penetrationat C g s x4 200 60 25 100 5 100 0 0 ,, ,,* Penetration ratio= 7.4 SP 21 : 2005 Note\u2014For methods of tests, refer to. IS 1202 : 1978 Methods of testing tar and bituminous material: Determination of specific gravity ( first revision ). IS 1203 : 1978 Determination of penetration ( first revision ). IS 1205 : 1978 Determination of softening point ( first revision ). IS 1206 (Part 2):1978 Determination of viscosity, Part 2 Absolute viscosity ( first revision ). IS 1206 (Part 3):1978 Determination of viscosity Part 3 Kinematric viscosity ( first revision ). IS 1208 : 1978 Determination of ductility ( first revision ). IS 1211 : 1978 Determination of water content (dean and Stark method) ( first revision ). IS 1212 : 1978 Determination of loss on heating ( first revision ). IS 1216 : 1978 Determination of solubility in carbon disulphide trichloroethylene ( first revision ) IS 1448 (Part 69):1969 Methods of tests for petroleum and its products Part 69: Flash and fire point by Cleveland (open) cup IS 9381:1979 Methods of testing tar and bituminous materials: Determination of FRAASS breaking point of bitumen. IS 9382 : 1979 Determination of effect of heat and air by thin film oven tests. IS 10512:1983 Methods for determination of wax content in bitumen. For detailed information, refer to IS 73:1992. Specification for paving bitumen (second revision). TABLE 2 REQUIREMENTS FOR PA VING BITUMEN TYPE 2 Sl Characteristics Requirements for Grades No. A35 A55 A65 A90 (1) (2) (3) (4) (5) (6) i) Specific gravity at 27 \u00b0C, Min 0.99 0.99 0.99 0.98 ii) Water, percent by mass, Max 0.2 0.2 0.2 0.2 iii) Flash point, Cleveland open cup, \u00b0C, Min 175 175 175 175 iv) Softening point \u00b0C 55 to 70 45 to 60 45 to 60 35 to 50 v) Penetration at 25 \u00b0C, 100g,5 sec., 1/10mm 30 to 40 50 to 60 60 to 70 80 to 100 vi) Penetration ratio *, Min 25 25 25 25 vii) Ductility at 27 \u00b0C, cm, Min 10 15 15 15 viii)Paraffin wax content, 10 10 10 10 percent by mass, Max ix) Frass breaking point, \u00b0C, Min \u20134 \u20136 \u20138 \u201310 x) Loss on heating in thin film oven test, percent by mass, Max 11 1 1 xi) Retained penetration after thin film 57 57 47 42 oven test,25\u00b0C 100 g, 5 second, 1/10 mn percent of original, Min xii) Matter soluble in trichloroethylene 99 99 99 99 percent by mass, Min xiii)Viscosity at a) 60 \u00b0C, Poises 1 000 plus minus 300 400 plus minus 300 300 plus minus 100 200 plus minus 50 b) 135 \u00b0C, cost, Min 250 100 70 50 0 0 Penetration 4 C, 200g, 60sPenetration ratio 100Penetration at 25 C, 100g, 5s=\u00d7* 7.5 SP 21 : 2005 1. Scope \u2014 Covers the requirements of crude coal tar used for general purposes, such as treatment of wooden poles and sleepers, toilet walls, fishing nets, etc."
    },
    {
      "standard_id": "IS 212: 1983",
      "title": "CRUDE COAL TAR FOR GENERAL USE",
      "scope": "Covers two types of tar each having five grades of road tars with different viscosity ranges suitable for different types of road construction under the climatic conditions prevalling in various parts of the country.",
      "pages": [
        187,
        188
      ],
      "text": "SUMMARY OF IS 212 : 1983 CRUDE COAL TAR FOR GENERAL USE (Second Revision) TABLE 1 REQUIREMENTS OF CRUDE COAL TAR Sl. No. Characteristics Min Max (1) (2) (3) (4) i) Specific gravity 27 \u00b0C/27\u00b0C 1.09 1.24 ii) Water Content percent/ weight \u2014 4 iii) V iscosity BRTA 4mm at 30\u00b0Cs, 30 100 iv) Distillation fractions percent w/w Up to 200 \u00b0C\u2014 4 200 to 230 \u00b0C2 1 0 230 to 270 \u00b0C6 1 2 270 to 300 \u00b0C4 7 300 to 350 \u00b0C1 2 1 7 v) Mineral matter (Ash) 0 1 vi) Matter insoluble in benzene percent by weight 5 25 Note \u2014 For methods of tests refer to IS 1202 : 1978 Methods of testing tar and bituminous materials: Determination of specific gravity ( first revision ) IS 1206 (Part 3):1978 Determination of viscosity Part 3 Kinematic viscosity ( first revision ) IS 1211 : 1978 Determination of water content (Dean and Stark method) ( first revision ). IS 1213 : 1978 Distillation test ( first revision ). IS 1214 : 1978 Determination matter insoluble in benzene ( first revision ) IS 1217 :1978 Determination of mineral matter (ASH) ( first revision ) For detailed information, refer to IS 212:1983 Specification for crude coal tar for general use (second revision). 2. Composition Shall be obtained as a by product of destructive distillation of coal. 3. Requirements See Table 1 7.6 SP 21 : 2005 1. Scope \u2014 Covers two types of tar each having five grades of road tars with different viscosity ranges suitable for different types of road construction under the climatic conditions prevalling in various parts of the country. 2. Types and Grades 2.1 Types Type A \u2014 for surface dressing and dense tarsurfacings. Type B \u2014 for open graded premix carpet with or without seal coat. 2.2 Grades \u2014 There shall be five grades of road tar as follows : RT-1\u2014 For surface dressing under cold weather conditions and use on hill"
    },
    {
      "standard_id": "IS 215: 1995",
      "title": "ROAD TAR",
      "scope": "Requirements for the range of four grades of coal tar pitch from soft to hard consistencies with softening points varying from 45 to 92\u00b0C intended for the production of waterproofing, protective and binding compounds employed in masonary, steel, timber and concrete structures and also for the preparation of roofing felts.",
      "pages": [
        188,
        189,
        190
      ],
      "text": "SUMMARY OF IS 215 : 1995 ROAD TAR (Third Revision) roads at high altitudes as well as for priming the base; RT-2 \u2014 For surface painting in normal climatic conditions; RT-3 \u2014 a) For surface painting and renewal coat; b) For premix chipping carpet (top course and light carpets); RT-4 \u2014 For premix tar macadam (base course) and dense tar surfacing; and RT-5 \u2014 For grouping and water proofing. 3. Requirements 3.1 Road tars shall be prepared entirely from crude tar produced as a by- product of carbonization of coal to cover both high temperature (HT) and low temperature (LT) coal tars in coke ovens or retorts. TABLE 1 REQUIREMENTS FOR TYPE A ROAD TARS Sl. No. Characteristics Limits for Grades RT-1 RT-2 RT-3 RT-4 RT-5 (1) (2) (3) (4) (5) (6) (7) i) Specific gravity at 27/27 \u00b0C 1.16-1.26 1.16-1.26 1.18-1.28 1.18-1.28 1.18-1.28 ii) Viscosity by standard tar viscometer (10 mm cup) \u2014 a) Temperature of test, \u00b0C 3 54 04 5 5 56 5 b) Viscosity in seconds 30\u201355 30\u201355 35\u201360 40\u201360 40\u201360 iii) Equiviscous temperature (EVT) \u00b0C 32\u201336 37\u201341 43\u201346 53\u201357 63\u201368 iv) Softening point (R&B), \u00b0C 15\u201319 20\u201324 26\u201329 26\u201340 45\u201350 v) Distillation fractions, percent by weight (g per 100g) Distilling \u2014 a) Light oil below 200 \u00b0C 0.5 0.5 0.5 0.5 0.5 b) Middle oil 200 \u00b0C-270\u00b0C 5\u201312 2\u20139 1\u20136 0.5\u20134 0\u20134 c) Heavy oil 270 \u00b0C-300\u00b0C 4\u201310 4\u20138 3\u20136 2\u20137 1\u20135 d) Anthracene oil 300 \u00b0C-350\u00b0C 15\u201325 16\u201326 17\u201327 18\u201329 18\u201329 e) Pitch residue converted 45\u201360 50\u201365 55\u201370 60\u201375 65\u201380 to 76 \u00b0C (R &B) vi) Softening point (R&B) of the pitch residue \u2014 percent by weight, Max a) at 300 \u00b0C, Max 48 50 52 54 56 b) at 360 \u00b0C, Max 90 90 90 90 90 vii) W ater content, percent by weight, Max 0.5 0.5 0.5 0.5 0.5 viii) Phenols, percent by weight, Max 2.0 2.0 2.0 2.0 2.0 ix) Naphthalene, percent by weight, 4.0 3.5 3.0 2.5 2.0 Max x) Raw anthracene, percent 3.5 4.0 4.0 4.0 4.0 by weight, Max xi) Matter insoluble in toluene, 22 22 24 24 24 percent by weight, Max 7.7 SP 21 : 2005 TABLE 2 REQUIREMENTS FOR TYPE B ROAD TARS Sl.No. Characteristics Limits of Grades RT-1 RT-2 RT-3 RT-4 RT-5 (1) (2) (3) (4) (5) (6) (7) i) Specific gravity at 27/27 oC 1.10-1.28 1.10-1.28 1.12-1.28 1.12-1.28 1.14-1.28 ii) Viscosity by standard tar viscometer (10 mm cup): a) Temperature of test, \u00b0C 3 54 04 5 5 56 5 b) Viscosity in seconds 30-55 30-55 35-60 35-70 35-70 iii) Equiviscous temperature (EVT) \u00b0C 32-36 37-41 43-46 53-57 63-67 iv) Softening point (R&B), \u00b0C - - - - 45-50 v) Distillation fractions, percent by weight (g per 100g) Distilling : a) Light oil below 170 \u00b0C 0.5 0.5 0.5 0.5 0.5 b) Middle oil 170 oC-270\u00b0C 5-12 2-9 1-6 0-4 0-4 c) Heavy oil 270 oC-300\u00b0C 4-10 4-8 3-6 2-7 1-5 d) Anthracene oil above 300 \u00b0C 17-27 18-28 18-28 19-30 19-30 e) Pitch residue converted 50-70 61-71 64-74 67-77 70-80 to 76 \u00b0C (R&B) vi) Softening point (R&B) of the pitch residue, \u00b0C a) at 300 \u00b0C, Max 40 40 40 40 40 b) at 360 \u00b0C, Max 80 80 80 80 80 vii) W ater content, percent by weight, Max 0.5 0.5 0.5 0.5 0.5 viii) Phenols, percent by 2.0 2.0 2.0 2.0 2.0 weight, Max ix) Naphthalene, percent 4.0 3.5 3.0 2.5 2.0 by weight, Max x) Raw anthracene, percent 3.5 4.0 4.0 4.0 4.0 by weight, Max xi) Matter insoluble in toluene, 22 22 24 24 24 percent by weight, Max s Note \u2014 For methods of tests, refer to IS 1202 : 1978 Methods of testing tar and bituminous material : Determination of specific gravity ( first revision ). IS 1205 : 1978 Determination of Softening point ( first revision ). IS 1206(Part 1) : 1978 Determination of viscosity: Part 1 Industrial viscosity ( first revision ). IS 1207 : 1978 Determination of equiriscous temperature (EVT) ( first revision ). IS 1211: 1978 Determination of water content (Deam and Stark method) ( first revision ). IS 1215 : 1978 Determination of matter insoluble in toluene ( first revision ). IS 1218 : 1978 Determination of phenols ( first revision ). IS 1219 : 1978 Determination of naphthalene ( first revision ). For detailed information, refer to IS 215 : 1995 Specification for road tar (third revision). 7.8 SP 21 : 2005 1. Scope \u2014 Requirements for the range of four grades of coal tar pitch from soft to hard consistencies with softening points varying from 45 to 92\u00b0C intended for the production of waterproofing, protective and binding compounds employed in masonary, steel, timber and concrete structures and also for the preparation of roofing felts. Note \u2014 Coal tar pitch is also used for caulking of decks, as a binder for carbon electrodes and coal briquetters, for damp-proof courses, fllooring mastics and as a base for coal tar paints. This is not suitable for formulation of quick drying black enamels nor for road construction. 2. Grades \u2014 Shall be classified into the following four grades: a) Soft pitch, b) Soft medium pitch, c) Hard medium pitch, d) Hard pitch. 3. Requirements 3.1 Composition \u2014 The material shall be: a) either the residue of the direct distillation of crude tar produced by the high temperature carbonization of coal in coke ovens or retorts, or b) obtained by fluxing back such pitch residues with high boiling coal tar distillates to give products of the desired softening point. 3.2 The material shall also comply with the requirements, according to grade, given in Table1. Note \u2014 For methods of tests, refer to IS 1202:1978 methods of testing tar bituminous material: Determination of specific gravity (first revision) IS 1205:1978 Determination of softening point ( first revision). IS 1213:1978 Distillation test ( first revision). IS 1215:1978 Determination of matter insoluble in toulene ( first revision ). IS 1217:1978 Determination of mineral matter ( first revision ). For detailed information, refer to 216 : 1961 Specifications for Coal tar pitch (Revised)."
    },
    {
      "standard_id": "IS 216: 1961",
      "title": "COAL TAR PITCH (Revised)",
      "scope": "",
      "pages": [
        190,
        191
      ],
      "text": "SUMMARY OF IS 216 : 1961 COAL TAR PITCH (Revised) TABLE 1 EQUIREMENTS FOR COAL TAR PITCH Sl. Characteristics Requirements for Grades No. Soft Pitch Soft Medium Hard Medium Hard Pitch Pitch Pitch (1) (2) (3) (4) (5) (6) i) Specific gravity at 27 \u00b0C 1.20 to 1.30 1.22 to 1.32 1.22 to 1.32 1.28 to 1.38 ii) Softening point 45 to 55 \u00b0C 58 to 68 \u00b0C 70 to 80 \u00b0C 82 to 92 \u00b0C iii) Distillate : Percent by weight below 270 \u00b0C, Max 4 4 3 No Test Percent by weight below 300 \u00b0C, Max 8 8 4 No Test iv) Matter insoluble in toluene (free carbon), percent by weight, Max 25 28 30 35 v) Ash, percent by weight, Max 0.5 0.5 0.75 0.8 7.9 SP 21 : 2005"
    },
    {
      "standard_id": "IS 218: 1983",
      "title": "CREOSOTE OIL FOR USE AS WOOD PRESERVATIVES",
      "scope": "Covers materials commercially known as coal tar creosote (or creosote oil) primarily used for preservation of wood.",
      "pages": [
        191,
        192
      ],
      "text": "SUMMARY OF IS 218 : 1983 CREOSOTE OIL FOR USE AS WOOD PRESERVATIVES (Second Revision) 1. Scope\u2013 Covers materials commercially known as coal tar creosote (or creosote oil) primarily used for preservation of wood. 2. Types a) Type I \u2014 Obtained from tar produced by the high temperature carbonization of coal, and b) Type II\u2014 Obtained from tar produced by the medium or low temperature carbonization of coal. 3. Requirements 3.1 Description \u2014 It shall be homogeneous liquid and shall consist essentially of distillate of coal tar 3.2 Liquidity \u2014 It shall liquefy completely on being warmed to 38\u00b0C, with stirring and shall remain liquid on cooling down to 32\u00b0C, and on standing at that temperature for 2 hours. 3.3 The materials shall also comply with the requirements prescribed in Table.1 4. Precautions 4.1 Safety \u2014 All persons handling the creosote should be fully aware of the hazards involved in handling. Skin should be protected from coming in direct contact with the liquid. Eyes should be protected by using safety goggles, while handling the material. 4.2 First-Aid Treatment. 4.2.1 Skin \u2014 The affected area may be washed immediately with industrial methylated spirit, followed by a wash with soap and water. 4.2.2 Eye \u2014 Immediate treatment is vital. Eye/ eyes may be washed thoroughly with running cold water. Alternatively, if quick application is possible, use copi- ous quantities of buffered phosphate solution prepared by mixing 700 g anhydrous potassium di- hydrogen phosphate (KH 2PO4 12 H2O) in 850 ml distilled water. The solution can be stored for 3 months only. For use it should be diluted with three times of water. Note \u2014 for methods of tests, refer to IS 1202:1978 Methods of testing tar and bituminous materials, determination of specific gravity ( first revision ). IS 1211:1978 Determination of water content (Dean and Stark method) ( first revision ). IS 1213:1978 Distallation test ( first revision ). IS 1215:1978 Determination of matter insoluble in toulene ( first revision ). For detailed information, refer to IS 218 : 1983 Specifications for creosote oil for use as wood preservatives (second revision). TABLE 1 REQUIREMENTS FOR CREOSOTE Sl Characteristics Type I Type II No. Min Max Min Max (1) (2) (3) (4) (5) (6 ) i) Specific gravity 38/ 38 \u00b0C 1.03 \u2014 0.95 \u2014 ii) Water content percent v/v \u2014 2.0 \u2014 2.0 iii Matter insoluble in toluene percent w/w \u2014 0.5 \u2014 0.5 iv) Alkali soluble tar acids percent v/v \u2014 \u2014 15 \u2014 v) Distillation fractions percent v/v distilling up to \u2014 \u2014 \u2014 \u2014 a) 210\u00b0C \u2014 5 \u2014 5 b) 235\u00b0C \u2014 30 5 20 c) 315\u00b0C \u2014 75 40 60 d) 355\u00b0C \u2014 \u2014 75 \u2014 e) Residue soft and nonsticky f) Specific gravity of distillation 1.025 \u2014 0.935 \u2014 fraction 235 0Cto 315 0C at 38/38 0C g) Alkali soluble tar acids,in fraction \u2014 \u2014 15 \u2014 235 0C to 315 0C percent v/v 7.10 SP 21 : 2005"
    },
    {
      "standard_id": "IS 454: 1994",
      "title": "CUTBACK BITUMEN FROM WAXY CRUDE",
      "scope": "Covers the physical and chemical requirements of cutbacks bitumen from waxy crude of indigenous origin.",
      "pages": [
        192,
        193
      ],
      "text": "SUMMARY OF IS 454 : 1994 CUTBACK BITUMEN FROM WAXY CRUDE (Second Revision) 1. Scope \u2014 Covers the physical and chemical requirements of cutbacks bitumen from waxy crude of indigenous origin. 2. Grades a) Light grade \u2014 For use as primer. TABLE 1 REQUIREMENTS FOR CUTBACK BITUMEN FROM WAXY CRUDE Sl.No. Characteristics Requirement for Grades Light Medium Heavy Min Max Min Max Min Max (1) (2) (3) (4) (5) (6) (7) (8) i) Kinematic viscosity, 60 0C cst 70 140 800 1600 3000 6000 ii) Flash point, Pensky Martens closed type,0\u00b0C 38 \u2014 55 \u2014 55 \u2014 iii) Distillate volume, percent of total distillate up to 360 0C a) Up to 190\u00b0 C 10 \u2014 30 \u2014 \u2014 \u2014 b) Up to 225\u00b0 C 50 \u2014 30 \u2014 \u2014 \u2014 c) Up to 260\u00b0 C 70 \u2014 30 \u2014 \u2014 \u2014 d) Up to 315\u00b0 C 85 \u2014 75 \u2014 50 \u2014 iv) Residue from distillation up to 360\u00b0C, percent by volume (by difference) 55 \u2014 75 \u2014 80 \u2014 v) Tests on residue from distillation upto 360\u00b0C a) Viscosity at 60\u00b0 C, poises 600 2400 100 2400 100 2400 b) Ductility at 27\u00b0 C 12 \u2014 10 \u2014 10 \u2014 c) Matter soluble in Trichloroethylene percent by mass 99 \u2014 99 \u2014 99 \u2014 d) Penetration 25\u00b0 C /100g/5Sec 35 70 50 100 25 50 vi) Water content percent by mass \u2014 0.2 \u2014 0.2 \u2014 0.2 b) Medium grade \u2014 For surface dressing and resurfacing operations, and c) Heavy grade \u2014 For pre-mix type of construction. Note \u2014 The source and grade shall be stated by the manufacturer. 3. Requirements\u2014 See Table 1 Note\u2014 For methods of tests, refer to IS 1203 : 1978 Determination of penetration ( first revision ). IS 1206 (Part1):1978 Determination of viscosity Part 1 Industrial viscosity (first revision ). IS 1208 : 1978 Determination of ductility ( first revision ). IS 1209 : 1978 Determination of flash point and fire point ( first revision ). IS 1211 : 1978 Determination of water content (Dean and Stark method) (first revision ). IS 1213 : 1978 Distillation test ( first revision ). IS 1203 : 1978 Determination of solubility in carbon disulphide trichloroethylene ( first revision ). For detailed information, refer to IS 454 : 1991 Specifications for cutback bitumen from waxy crude (second revision). 7.11 SP 21 : 2005 1. Scope \u2014 Covers the physical and chemical requirements of industrial bitumen for use in buildings and other indusrtrial purposes. 2. Grades \u2013 a) 85/25 b) 85/40 c) 90/15"
    },
    {
      "standard_id": "IS 702: 1988",
      "title": "INDUSTRIAL BITUMEN",
      "scope": "",
      "pages": [
        193,
        194
      ],
      "text": "SUMMARY OF IS 702 : 1988 INDUSTRIAL BITUMEN (Second Revision) d) 115/15 e) 135/10 f) 155/6 Note\u2014 The two values given in the grade denotes approximately softnening point and penetration respectively 3. Requirements \u2014 See Table 1 TABLE 1 REQUIREMENTS OF INDUSTRIAL BITUMEN Sl. Characteristics Requirements for Grades No. 85/25 85/40 90/15 115/15 135/10 155/6 (1) (2) (3) (4) (5) (6) (7) (8) i) Specific gravity at 27\u00b0C 1.00 to 1.05 1.00 to 1.05 1.01 to 1.06 1.02 to 1.07 1.02 to 1.071.02 to 1.07 ii) Flash point, cleveland open cup, \u00b0C 225 225 225 225 225 225 iii) Softening point, \u00b0C 80 to 90 80 to 90 85 to 100 110 to 120 130 to 140 150 to 160 iv) Penetration at 25\u00b0C, 20 to 30 35 to 45 10 to 20 8 to 20 7 to 12 2 to 10 100g, 5 sec, 1/10mm v) a) Loss on heating, percent by mass, Max 0.30 0.30 0.30 0.30 0.30 0.30 b) Penetration of the residue at 25\u00b0C, 100g, 5s, percent of original Min 60 60 60 60 60 60 vi) Ductility at 27\u00b0C, cm, Min 33 2 2 1 0 vii) Matter soluble in trichloro-ethylene, percent by mass, Min 99 99 99 99 99 99 Note\u2014For methods of tests, refer to IS 1202:1978 Methods of testing tar and bituminous materials, determination of specific gravity ( first revision ). IS 1203:1978 Determination of penetration ( first revision ) IS 1205:1978 Determination of softening point ( first revision ) IS 1208:1978 Determination of ductility ( first revision ) IS 1212:1978 Determination of loss on heating ( first revision ) IS 1216:1978 Determination of solubility in carbon disulphide trichloroethylene ( first revision ) IS 1448 (Part 69):1969 Methods of tests for petroleum and its products, Part 69 Flash and fire point by clevland (open) cup. For detailed information, refer to IS 702 : 1988 Specifications for industrial bitumen (second revision). 7.12 SP 21 : 2005"
    },
    {
      "standard_id": "IS 3117: 2004",
      "title": "BITUMEN EMULSION FOR ROADS AND ALLIED APPLICATIONS (ANIONIC TYPE)",
      "scope": "Physical and chemical requirements of grades of bitumen emulsion (anionic type) for roads and allied applcations.",
      "pages": [
        194,
        195,
        196
      ],
