Repository: workbydevansh/bis-standards-recommendation-engine

# BIS Standards Recommendation Engine

Submission-ready prototype for the Bureau of Indian Standards x Sigma Squad AI Hackathon.

The system converts a product description into the top 3-5 relevant BIS standards from **SP 21: Summaries of Indian Standards for Building Materials**. It is deterministic, offline, and designed around the required judging contract.

## Judge Command

```bash
python inference.py --input hidden_private_dataset.json --output team_results.json
```

The output JSON contains:

- `id`
- `retrieved_standards`
- `latency_seconds`

When the input contains `expected_standards`, the field is copied into the output so the provided `eval_script.py` can be run locally.

File: data/index/standards.json (part 11 of 52)
{
      "text": "SUMMARY OF IS 3117 : 2004 BITUMEN EMULSION FOR ROADS AND ALLIED APPLICATIONS (ANIONIC TYPE) (First Revision ) 1. Scope \u2014 Physical and chemical requirements of grades of bitumen emulsion (anionic type) for roads and allied applcations. 2. Materials 2.1 Bitumen \u2014 The bitumen straight or fluxed, used for the manufacture of the emulsion, shall comply with the following requirements. a) The penetration shall be between 100 and 350; b) Softening point (Ring and Ball) shall not be higher than 48\u00b0C; c) Solubility in carbon disulphide shall not be less than 99.0 percent; and d) The loss of weight after heating for five hours at 163\u00b0 shall not exceed two percent of the original weight. After carrying out this test the penetration of bitumen shall not be less than 60 percent of its original value. 2.1.1 If it is desired to modify the performance of the emulsion during periods of low temperature, fluxing the bitumen with the addition of a quantity of fluxing agent not exceeding five percent by weight of bitumen shall be permitted. Unless otherwise agreed to between the manufacturer and the purchaser, the fluxing agents shall comply with the following requirements: a) Intial boiling point not less than 140\u00b0C; and b) Distillate at 350\u00b0C not less than 90 percent by volume. 2.2 Emulsifying Agent \u2014 The emulsifying agent, in the proportion in which it is present in the bitumen deposited by the emulsion, shall not have any deleterious effect upon the properties of that bitumen. 3. Types 3.1 a) Rapid Setting \u2013 Type RS b) Medium Setting \u2013 Type MS c) Slow Setting \u2013 Type SS 3.2 Applications a) Type RS \u2014 A quick setting, emulsified bitumen used for penetration and surface treatments; b) Type MS \u2014 A medium setting emulsified bitumen used for plant mixes with coarse aggregate, substantially all of which is retained on 2.80-mm IS Sieve with practically no material passing a 75- micron IS Sieve c) Type SS \u2014 A slow setting emulsified bitumen used for fine aggregate mixes in which a substantial quantity of aggregate passes a 2.80-mm IS Sieve and a portion may passing a 75 micron IS Sieve. Note \u2014 These types are to be used only down to a emperature of 5\u00b0C. Below 5\u00b0 C the utility of the bitumen emulsion is likely to be impaired because of freezing as such they shorted be preferally be stored above 4 0C. 4. Requirements 4.1 Bitumen emulsion shall be homogeneous. Within 90 days after manufacture it shall show no undispersed bitumen after thorough mixing. 4.2 Physical and chemical requirements shall be as given in Table 1. Note -Can shall be exercised to the that materials used in the manufacture of butiurn shall not have any time effects on the plant or animl life. 7.13 SP 21 : 2005 Note \u2014 The emulsified bitumen shall not show an a preciable separation of bituminous base from the water of the emulsion and shall coat the aggragate thoroughly. Note \u2014 For methods of tests, refer to IS 1211:1978 Methods for testing tar and bitumen: Determination of water content (Dean and Stark method) ( first revision ) and Appendices A to J of the stand. For detailed information, refer to IS 3117 : 2004 Specifications for Bitumen emulsion for roads and allied application. (Anionic type) TABLE 1 REQUIREMENTS OF BITUMEN EMULSION Sl. No. Characteristic Rapid Medium Stow Method of Test, Setting Setting Setting Ref to Annex (1) (2) (3) (4) (5) (6) i) Viscosity by Sabybolt Furol 20-100 20-100 20-100 A viscometer, in second at 25\u00baC ii) Bitumen content, percent by mass, Min 65 65 57 B iii) Settlement, 5 days, percent, Max 3 3 3 C iv) Demulsibility, 35 ml of 0.02 N 60 _ _ D calcium chloride, percent Min v) Miscibility 1 in water, coagulation in 2 h _ Nil _ E vi) Modified miscibility with water _ _ 4.5 F difference of bitumen content, Max vii) Cement mixing test, percent, Max _ _ 2.0 G viii) Coating ability and water resistance a) Coating dry aggregate _ Good _ b) Coating after spraying _ Fair _ c) Coating wet aggregate _ Fair _ H d) Coating after spraying _ Fair _ ix) Sieve test, percent, Max 0.10 0.10 0.5 J x ) Particle charge Negative Negativ Negative K 1If the sample of emulsified bitumen being tested fails to conform to the requirement, the sample shall be tested for 5-day set tlement and for miscibility and if the numerical difference between the average percentage of residue in the 5-day settlement test is l ess than 3, and if the miscibility test shows no appreciable coagulation in 2h, then the emulsified bitumen shall be considered conformi ng to this standard. 7.14 SP 21 : 2005"
    },
    {
      "standard_id": "IS 8887: 2004",
      "title": "BITUMEN EMULSION FOR ROADS (CATIONIC TYPE)",
      "scope": "Covers the physical and chemical requirements of bitumen emulsions (cationic type) for roads.",
      "pages": [
        196,
        197
      ],
      "text": "SUMMARY OF IS 8887 : 2004 BITUMEN EMULSION FOR ROADS (CATIONIC TYPE) (Second Revision) 1. Scope \u2014 Covers the physical and chemical requirements of bitumen emulsions (cationic type) for roads. 2. Grades Grade a) Rapid setting - 1 Rs - 1 b) Rapid setting -2 Rs -2 For detailed information, refer to IS 8887 : 2004. Specifications for Bitumen emulsion for roads (Cationic type) (first revision). TABLE 1 PHYSICAL AND CHEMICAL REQUIREMENTS OF BITUMEN EMULSION (CATIONIC TYPE) c) Medium setting MS d) Show setting - 1 SS - 1 e) Show setting - 2 SS - 2 Requirement 3.1 Shall be homogeneous. Within one year after manufacture date it shall show no undispersed bitumen after thorough mixing. Sl No. Characteristic Grade of Emulsion Method of Test Ref. to RS-1 RS-2 MS SS-1 SS-2 IS No. Annex of this Standard 12 3 4 5 6 7 8 9 i) Resideue on 600 micron 0.05 0.05 0.05 0.05 0.05 \u2013 B IS Sieve, percent by mass, Max ii) Viscosity by saybolt furol 3117 viscometer, seconds: 1) At 25 o C \u2013 \u2013 \u2013 20\u2013100 31\u2013150 \u2013 \u2013 2) At 50 o C 20\u2013100 100\u2013300 50\u2013300 \u2013 \u2013 iii) Coagulation of emulsion at Nil Nil Nil Nil Nil C low temperature 1 iv) Storage stability after 24 h, 2 1 1 2 2 \u2013 D percent, Max v) Particle charge Positive Positive Positive W eak Positive Positive \u2013 E vi) Coating ability and water resistance: \u2013F 1) Coating, dry aggregate \u2013 \u2013 Good \u2013 \u2013 \u2013 2) Coating, after spraying \u2013 \u2013 Fair \u2013 \u2013 \u2013 3) Coating, wet aggregate \u2013 \u2013 Fair \u2013 \u2013 \u2013 4) Coating, after spraying \u2013 \u2013 Fair \u2013 \u2013 \u2013 vii) Stability to mixing with cement \u2013 \u2013 \u2013 2 2 \u2013 G (percentage coagulation), Max viii) Miscibility with water No No No \u2013 No \u2013 H Coagulation Coagulation Coagulation Coagulation ix) Test on residue: 1) Residue by evaporation 60 67 65 50 60 \u2013 J percent, Min 1) Penetration 25 0C/100 g/ 5sec 80-150 80-150 60-150 60-350 60-120 1203 \u2013 3) Ductility 27 0 C/cm, Min 50 50 50 50 50 1208 \u2013 4) Solubility : 98 98 98 98 98 1216 \u2013 In Irichloreothylene, Percent by mass, Min x) Distillation in percent, by volue at: 1) 190 0C \u2013 \u2013 \u2013 20-55 \u2013 \u2013 \u2013 2) 225 0C \u2013 \u2013 \u2013 30-75 \u2013 \u2013 \u2013 3) 260 0C \u2013 \u2013 \u2013 40-90 \u2013 \u2013 \u2013 4) 315 0C \u2013 \u2013 \u2013 60-100 \u2013 \u2013 \u2013 xi) Water content, percent by mass, Max \u2013\u2013 \u2013 2 0 \u2013 \u2013 \u2013 1)This requirement shall be applicable only under situations where the ambient temeprature is below 15 0C 7.15 SP 21 : 2005"
    },
    {
      "standard_id": "IS 9912: 1981",
      "title": "COAL TAR BASED COATING MATERIALS AND SUTABLE PRIMERS FOR PROTECTING IRON OR STEEL PIPE LINES",
      "scope": "Requirements of hot applied coal tar based coatings and their associated primers used for protecting iron and steel pipes. This standard covers two types of coating materials suitable for extremes of temperature (See",
      "pages": [
        197,
        198,
        199,
        200,
        201,
        202
      ],
      "text": "SUMMARY OF IS 9912 : 1981 COAL TAR BASED COATING MATERIALS AND SUTABLE PRIMERS FOR PROTECTING IRON OR STEEL PIPE LINES 1. Scope \u2014 Requirements of hot applied coal tar based coatings and their associated primers used for protecting iron and steel pipes. This standard covers two types of coating materials suitable for extremes of temperature (See Table 1). 2. Hot Applied Coating Material \u2014 The material shall be produced by digestion of bituminous coal or its selected fractions suitable for this purpose together with an approved inert filler (like talc, etc) sized to ensure that not less than 100 percent passes through 45-micron IS Sieve. 3. Primers 3.1 The primers shall be of two types, namely, Type A and Type B. 3.2 Type A primer shall be composed of processed coal tar pitch suitably blended with selected grades of solvents, to a fluid that may be applied cold by brushing, spraying or any other method. The primer shall also comply with the requirement given in Table 2. 3.3 Type B primer shall consist of chlorinated rubber and synthetic plasticiser together with solvents needed to give a consistency suitable for application by brush or spray. Type B primer shall comply with the requirements of Table 3. TABLE 1 REQUIREMENTS OF HOT APPLIED COATING MATERIAL Sl Characteristics Requirements No. Type I Type II Min Max Min Max (1) (2) (3) (4) (5) (6) i) Softening point (R&B)\u00b0C 105 115 105 115 ii) Penetration (see Note): at 25\u00b0C/100 g/5 seccond 5 10 12 20 at 45\u00b0C/50g/5 second 10 25 20 50 iii) S pecific gravity at 270C 1.4 1.6 1.4 1.6 iv) Ash, percent 25 35 25 35 v) Sag test at 70\u00b0C \u2014 1.5 mm \u2014 1.5 mm vi) Cracking at 20\u00b0C Not applicable None vii) Impact test Disbonded area, Max : Direct 70 cm 2 50 cm 2 Indirect 20 cm 2 10 cm 2 viii) Peel-initial/delayed at 30\u00b0C, Max 3 mm 3 mm at 40\u00b0C, Max 3 mm 3 mm at 50\u00b0C, Max 3 mm 3 mm at 60\u00b0C, Max 3 mm 3 mm at 70\u00b0C, Max 3 mm 3 mm Note \u2014 Coal dispersion pitches have a tendency to form a hard thin skin while hot, and penetration values tend to show a wide variation, on the prior preparation of the sample, which is not easy to control, and dependent on the point chosen on the surface for the test. The behaviour and performance of these coal dispersion pitches are functions of the property of the bod y of the material and not of any surface skin. To overcome this, fill the cup up to the brim and after cooling down, pour a littl e excess of material slowly and carefully to form a convex surface. The excess material is to be cut with a hot knife after coo ling for 15 min at room temperature. 7.16 SP 21 : 2005 Sl Characterics Requirements No. i) Viscosity at 25 oC 20 to 40 Second ii) Flash point 35\u00b0C (Min) iii) Volatile matter at 40 to 60 percent 145\u00b0C-150\u00b0C by weight iv) Drying time Conditions of Appendix C shall apply Note \u2014 For methods of tests, refer to Appendices of the standard and the following: IS 82:1973 Methods of sampling and test for thinners and solvent for paints ( first revision ). IS 1202:1978 Methods of testing tar and bituminous materials, Determination of specific gravity ( first revision ). IS 1203:1978 Determination of penetration ( first revision ). IS 1205:1978 Determination of softening point ( first revision ). IS 1206 (Part 1):1978 Determination of Viscosity : Part 1 Industrial viscosity ( first revision ). IS 1207:1978 Determination of equiviscous temperature ( first revision ). For detailed informatiom refer to IS 9912 : 1981 Specifications for coal tar based coating materials and suitable primers for protecting iron or steel pipe lines. TABLE 2 REQUIREMENTS OF TYPE A PRIMER TABLE 3 REQUIREMENTS OF TYPE B PRIMER Sl Characteristics Requirements No. i) Viscosity at 25\u00b0C 20 to 40 Second ii) Flash point 35 \u00b0C (Min) iii) Volatile matter at 60 to 80 percent 100-110\u00b0C by weight iv) Drying time Conditions of Appendix C shall apply 2.1 SECTION 8 FLOOR, WALL, ROOF COVERINGS AND FINISHES 8.2 SP 21 : 2005 CONTENTS Title Page GENERAL IS 1237:1980 Cement concrete flooring tiles (first revision) 8.4 IS 1542:1992 Sand for plaster (second revision) 8.6 IS 2116:1980 Sand for masonry mortars (first revision) 8.7 IS 4457:1982 Ceramic unglazed vitreous acid resisting tile (first revision). 8.8 IS 4832 Chemical resistant mortars : (Part 1) :1969 Silican type. 8.9 (Part 2) :1969 Resin type. 8.10 (Part 3) :1968 Sulphur type 8.11 IS 4860:1968 Acid Resistant bricks 8.12 IS 13753:1993 Dust pressed ceramic tiles with water absorption E>10 percent Group (B III) 8.13 IS 13754:1993 Dust pressed ceramic tiles with water absorption of 6<E \u2264 10 percent Group (B IIb)8.15 IS 13755:1993 Dust pressed ceramic tiles with water absorption of 3<E <6 percent Group (BII a) 8.18 IS 13756:1993 Dust pressed ceramic tiles with Low water absorption of E \u22643 percent Group (B I)8.21 IS 14862 :2000 Fibre cement flat sheets 8.24 IS 14871-2000 Products in fibre reinforced cement\u2013 Long corrugated or asymetrical section sheets and fittings for roofing and cladding 8.27 BITUNINOUS IS 1195:2002 Bitumen mastic for flooring (third revision) 8.30 IS 5317:2002 Bitumen mastic for bridge decking and roads (second revision) 8.32 IS 8374:1977 Bitumen mastic, anti\u2013static and electrically conducting grade 8.33 IS 9510:1980 Bitumen mastic acid\u2013resisting grade 8.34 IS 12583:1988 Corrugated bitumen roofing sheets 8.36 IS 13026:1991 Bitumen mastic for flooring for industries handling LPG and other light hydrocarbon products 8.38 LINOLEUM IS 653:1992 Linoleum sheets and tiles (third revision) 8.39 PLASTIC PVC AND EPOXY RESIN IS 3461:1980 PVC asbestos floor tiles (first revision) 8.41 8.3 SP 21 : 2005 Title Page IS 3462:1986 Unbacked flexible PVC flooring (second revision) 8.42 IS 9197:1979 Epoxy resin, hardeners and epoxy resin composition for floor topping. 8.44 IS 12866:1989 Plastic translucent sheets made from thermosetting 8.46 polyester resin (Glassfibre reinforced) RUBBER IS 638:1979 Sheet rubber jointing and rubber insertion jointing (second revision) 8.48 IS 809:1992 Rubber flooring materials for general purposes (second revision) 8.50 8.4 SP 21 : 2005 1. Scope \u2014 Requirements for cement concrete flooring tiles of plain cement, plain coloured and terrazo types. Chequered tiles are not covered. 2. Terminology 2.1. Plain Cement Tiles \u2013 Tiles having a wearing surface wherein no pigments and stone chips are used. 2.2 Plain Coloured Tiles\u2013 Tiles having a plain wearing surface wherin pigments are used but no stone chips. 2.3 Terrazo Tiles\u2013 Tiles at least 25 percent of whose wearing surface is composed of stone chips in a matrix of ordinary or coloured Portland cement mixed with or without pigments and mechanically ground and filled. 3. Classification a) General Purpose \u2014 Used for flooring of normally lightly loaded, such as in office building, schools colleges, hospitals and residential buildings. b) Heavy Duty Floor Tiles \u2014 Used for heavy conditions, foot paths, entrances and staircases of public buildings, passages of auditoriums and storage godowns. 4. Dimensions 4.1 Size shall be as follows"
    },
    {
      "standard_id": "IS 1237: 1980",
      "title": "CEMENT CONCRETE FLOORING TILES",
      "scope": "Requirements of naturally occurring sands and crushed gravel sands used in mortars for internal wall and ceiling plastering, and external plastering using mixes of lime, cement, composite lime-cement, activated lime pozzolana mixture (ALMP) or gypsum with or without admixtures and sand.",
      "pages": [
        202,
        203,
        204
      ],
      "text": "SUMMARY OF IS 1237 : 1980 CEMENT CONCRETE FLOORING TILES (Second Revision) 8.5 SP 21 : 2005 8.1 Flatness of tile Surface \u2013The amount of concavity and convexity shall not exceed 1 mm. 8.2 Perpendicularity \u2013 The longest gap between the arm of the \u2018square\u2019 and the edge of tile shall not exceed 2 percent of length of edge. 8.3 Straightness \u2013 The gap between the thread and the plane of tile shall not exceed 1 percent of length of edge. 8.4 Water Absorbtion \u2013 Average value shall not exceed 10 percent. 8.5 Wet Transverse Strength \u2013Average value shall not be less than 3 N/mm 8.6 Resistance of Wear \u2013 The wear shall not exceed the following values \u2014 a) For general purpose tiles\u2014 1) Average wear 3.5 mm 2) Wear on individual specimen 4 mm b) For heavy duty floor tiles \u2014 1) Average wear 2 mm 2) Wear on individual specimen 2.5 mm Note \u2014 For requirements in regard to materials, manufacture and for methods of tests refer to the standard. For detailed information, refer to IS 1237 : 1980 Specification for cement concrete flooring tiles (first revision). 8.6 SP 21 : 2005 1. Scope \u2014 Requirements of naturally occurring sands and crushed gravel sands used in mortars for internal wall and ceiling plastering, and external plastering using mixes of lime, cement, composite lime-cement, activated lime pozzolana mixture (ALMP) or gypsum with or without admixtures and sand. 2. Quality of sand 2.1 General \u2014 The sand shall be hard, durable, clean and free from adherent coatings and organic matter and shall not contain clay, silt and dust more than specified. 2.2 Deleterious Materials 2.2.1 The sand shall not contain any harmful impurities, such as, iron pyrites, alkalis, salts, coal, mica, shale or similar laminated materials, soft fragments, sea shells and organic impurities in such quantities as to affect adversely the hardening , the strength, the durability or the appearance of the plaster of applied decoration, or to cause corrosion of metal lathing or other metal in contact with the plaster. 2.2.2 Maximum quantities of clay, fine silt, fine dust and organic impurities in the sand shall not exceed the following limits: a) Clay, silt and dust not more than 5 percent by weight. b) Organic impurities colour of liquid below that indicated by comparison with the standard solution specified in 6.2.2of IS 2386 (Part 2) : 1963* 2.3. Average compressive strength of mortar cubes composed of one part of cement and six parts of sand conforming to gradation in Table 1 shall not be less than 3 N/mm 2 at 28 days. *IS 2386 Methods of test for aggregates for concrete Part 2\u2013 Estimation of deleterious materials and organic impurities. TABLE 1 GRADING OF STAND FOR INTERNAL WALL OR EXTERNAL WALL OR CEILING PLASTER IS Sieve Percentage Designation Passing 10 mm 100 4.75 mm 95-100 2.36 mm 95-100 1.18 mm 90-100 600 micron 80-100 300 micron 20-65 150 micron 0-15 Note \u2014 For crushed stone sands and orushed gravel sands, the permissible limit on 150 micron IS Sieve is increased to 20 percent. This does not affect 5 percent allowance permitted. 3. Grading of Sand 3.1 The particle size grading of sand for plaster work shall be as specified in Table 1. Where the grading falls outside the limits of the grading zones of sieves other than 150, 300 and 600 micron IS Sieve by a total amount not exceeding 5 percent, it shall be regarded as falling within the grading. 3.2 The fineness modulus of sand shall be not less than 1.4 in case of crushed stone sands and crushed gravel sands and not less than 1.5 in case of naturally occuring sands. 3.3 The various sizes of particles of which the sand is composed shall be uniformly distributed throughout the mass. 3.4 The required grading may often be obtained by screening and /or by blending together either natural sands or crushed stone screenings, which are by themselves of unsuitable grading. Note \u2014 For methods of tests, refer to IS 1727 : 1967 Methods of test pozzolanic materials ( first revision ). IS 2250 : 1981 Code of practice for preparation and use of masonry mortars ( first revision ). For detailed information refer to IS 1542:1992 Specificaion for sand for plaster (second revision)."
    },
    {
      "standard_id": "IS 1542: 1992",
      "title": "SAND FOR PLASTER",
      "scope": "Requirements of naturally occurring sands, crushed stone sands and crushed gravel sands used in mortars for construction of masonry.",
      "pages": [
        204,
        205
      ],
      "text": "SUMMARY OF IS 1542 : 1992 SAND FOR PLASTER (Second Revision) 8.7 SP 21 : 2005 1. Scope \u2014 Requirements of naturally occurring sands, crushed stone sands and crushed gravel sands used in mortars for construction of masonry. 2. Quality of Sand 2.1. General \u2014 The sand shall be hard, durable, clean and free from adherent coatings and organic matter and shall not contain the amount of clay, silt and fine dust more than specified. 2.2. Deleterious Material 2.2.1 The sand shall not contain any harmful impurities such as iron pyrites, alkalis, salts, coal or other organic impurities, mica, shale or similar laminated materials, soft fragments, sea shells in such form or in such quantities as to affect adversely the hardening, strength or durability of the mortar. 2.2.2 Maximum quantities of clay, fine silt, fine dust and organic impurities in the sand shall not exceed the following limits: a) Clay, fine silt and fine dust\u2014 1) In natural sand or Not more than 5 percent by crushed gravel sand mass 2) In crushed stone sand Not more than 5 percent by mass b) Organic impurities\u2014 Colour of the liquid shall be lighter than that indicated by the specified in IS: 2386 (Part 2) : 1963 * 3. Grading of Sand 3.1 The particle size grading of sand for use in mortars shall be within the limits as specified in Table 1. TABLE 1 GRADING OF SAND FOR USE IN MASONRY MOTORS TTTTTTTTTTTABLETABLE 1GRADING OF AND IS sieve Percentage designation passing by mass (1) (2) 4.75 mm 100 2.36 mm 90 to 100 1.18 mm 70 to 100 600 micron 40 to 100 300 micron 5 to 70 150 micron 0 to 15 3.2 Various sizes of particles of which the sand is composed shall be uniformly distributed throughout the mass. 3.3 The required grading may often be obtained by screening and/or by blending together either natural sands or crushed stone screenings, which are, by themselves unsuitable. N o t e : For methods of test, refer to IS 2386 Methods of tests for aggregates for concrete Part 1 : 1963 Particle size and shape * Part 2 : 1963 Estimation of deleterious materials and organic impurities. For detailed information, refer to IS 2116 : 1980 Specificaion for sand for masonry mortars (first revision)."
    },
    {
      "standard_id": "IS 4457: 1982",
      "title": "CERAMIC UNGLAZED VITREOUS ACID RESISTING TILES",
      "scope": "Requirements for ceramic unglazed vitreous acid resisting titles.",
      "pages": [
        206,
        207
      ],
      "text": "SUMMARY OF IS 4457 : 1982 CERAMIC UNGLAZED VITREOUS ACID RESISTING TILES (First Revision) Note \u2014 For methods of tests, refer to Appendices of the standard. For detailed information, refer to IS 4457 : 1982 Specificaion for ceramic unglazed vitreous acid resisting tiles (first revision). 1. Scope \u2014 Requirements for ceramic unglazed vitreous acid resisting titles. 2. Dimensions and Tolerances 2.1 Sizes \u2014 (i) 100 \u00d7 100 mm or 98.5 \u00d7 98.5 mm (ii) 150 \u00d7 150 mm or 148.5 \u00d7 148.5 mm and (iii) 200 \u00d7 200 mm or 198.5 mm \u00d7 198.5 mm 2.2 Thickness \u2014 Shall be 25, 20, 12 and 10 mm. 2.3 The depth of the grooves on the under side of the tiles shall not exceed 3 mm. Note \u2014 The thickness of the tiles shall be measured after filling the grooves with cement mortar and drying. 2.4 Half tiles for use as full tiles, if manufactured, shall have dimensions which shall be such as to make the half tiles, when jointed together, match with the dimension of a full tile. 2.5 Tolerances \u2014 Tolerances on length, width and thickness of the tiles shall be plus minus 2.5 percent. 3. Requirements TABLE 1 REQUIREMENT OF CERAMIC UN- GLAZED VITREOUS ACID RESISTING TILES Sl. No. Characteristic Requirement (1) (2) (3) i) Squareness The gap between the inner edge of the square and the ad- jacent side of the tile shall not exceed 1 mm per100 mm run ii) Warpage for size(i) plus minus 1.5 mm for size(ii) plus minus 2.0 mm for size(iii) plus minus 2.5 mm iii) W ater absorption 2 percent, Max iv) Compressive strength 70 N/mm 2 (700 kgf/ cm 2), Min v) Flexural strength 20 N/mm2(200kgf/ cm 2), Min vi) Resistance to acid Loss in mass shall not exceed 1.5 percent vii) Abrasion resistance i) A verage wear 2 mm, Max ii) Wear on individual speci- men 2.5 mm, Max. 8.9 SP 21 : 2005 1. Scope \u2014 Requirements for chemically setting silicate type of chemical resistant mortars for bonding chemical resistant mansonry units. Such mortars are resistant to most type of acids except hydrofluoric acid and concentrated orthophosphoric acids. They are not resistant to alkalis or to boiling water and steam. They deteriorate by continued exposure to water. 2. Materials 2.1 Binder \u2014 Solution of sodium silicate or potassium silicate with silica/sodium oxide or silica/potassium oxide molecular ratio of 3 to 3.7. Specific gravity 1.4. 2.2 Fillers \u2014 Silica, quartz, ganister, andesite, etc. 2.3 Selling Agent \u2014 Fluoride or acid compound. 3. Physical Requirements \u2014 See Table 1. 4. Chemical Requirements \u2014 Limits of chemical resistance may be settled between the purchaser and the supplier. TABLE 1 PHYSICAL REQUITEMENTS OF SILICATE TYPE CHEMICAL RESISTANT MOTARS Sl No. Property Requirement Sodium Potassium Silicate Silicate Type Type (1) (2) (3) (4) (i) Working time at 27 plus minus 2 o C, 15 20 Min,minutes (ii) Flexural strength at 35 40 7 days, Min, kgf/cm2 (iii) Compressive strength at 100 150 7 days Min, kgf/cm2 (iv) Bond strength , Min kgf/cm2 5 5 (v) Absorption of toluene, Max, 18 18 percent by weight"
    },
    {
      "standard_id": "IS 4832 (Part 1): 1969",
      "title": "CHEMICAL RESISTANT MORTARS PART I \u2013 SILICATE TYPE",
      "scope": "Requirements of resin type chemical resistant mortars for bonding chemical resistant masonry units. Such mortars have good resistance to non-oxidizing mineral acid and poor resistance to oxidizing mineral acid. Fairly resistant to inorganic alkalis. Resistant to water; hence give impermeable joints. Used for joining acid-proof bricks and tiles.",
      "pages": [
        207,
        208
      ],
      "text": "SUMMARY OF IS 4832 (PART 1) : 1969 CHEMICAL RESISTANT MORTARS PART I \u2013 SILICATE TYPE Note 1 \u2014 For method of tests, refer to IS 4456 (Part 1) : 1967 Methods of test for chemical resistant mortar: Part I Silicate type and resin type Note 2 \u2014 For general guide for chemical resistance of sillicate type mortars to various substances, refer to Table 1 of IS 4441:1980 Code of practice for use of silicate type chemical resistant mortars (first revision) . For detailed informations, refer to IS 4832 (Part 1) : 1969 Specificaion for chemical resistant mortars: Part 2 Silicate type. 8.10 SP 21 : 2005 Note 1\u2014 For methods of tests, refer to IS 4456(Part I) : 1967 Methods of test for chemical resistant mortars: Part I Silicate type and resin type. Note 2\u2014 For general guide for chemical resistance of resin type mortars to various substances, refer to Table 1of IS 4443:1980. Code of practic for use of resin type chemical resistant mortar ( first revision ). For detailed information, refer to IS 4832 (Part 2) : 1969 Specification for chemical resistant mortars: Part 2 Resin type. . 1. Scope \u2014 Requirements of resin type chemical resistant mortars for bonding chemical resistant masonry units. Such mortars have good resistance to non-oxidizing mineral acid and poor resistance to oxidizing mineral acid. Fairly resistant to inorganic alkalis. Resistant to water; hence give impermeable joints. Used for joining acid-proof bricks and tiles. 2. Materials 2.1 Resins \u2014 Penolic, furane, epoxy, polyester. 2.2 Fillers\u2014 Siliceous or other inert fillers. Shall be graded so as to permit 1.5 mm joints. 2.3 Catalyst \u2014 May be incorporated in fillers 3. Physical Requirements \u2014 See Table 1. 4. General Requirements \u2014 Resin shall have viscosity. Filler material shall have properly graded particles that will permit preparation of a minimum joint thickness of 1.5 mm. 5. Chemical Resistance Requirement \u2014 The limits may be settled between the purchaser and supplier. 6. Shelf Life \u2014 For phenolic and polyster resins is about 3 months and for furance and epoxy resins about 12 months from date of manufacture."
    },
    {
      "standard_id": "IS 4832 (Part 2): 1969",
      "title": "CHEMICAL RESISTANT MORTARS PART 2 RESIN TYPE",
      "scope": "Requirements of sulphur type chemical resistant mortars for bonding chemical resistant masonry units.",
      "pages": [
        208,
        209
      ],
      "text": "SUMMARY OF IS 4832 (PART 2) : 1969 CHEMICAL RESISTANT MORTARS PART 2 RESIN TYPE TABLE 1 PHYSICAL REQUIREMENTS OF RESIN TYPE CHEMICAL RESISTANT MORTARS Sl No. Particular Requirements for Type of Mortar Phenolic Furane Epoxy Polyester Type Type Type Type (1) (2) (3) (4) (5) (6) i) Working time at 27 plus minus 2\u00b0C, Min minutes 20 20 20 20 ii) Flexural strength at 7 days, Min, kgf/cm2 75 75 150 150 iii) Compressive strength at 7 days, Min, kgf/cm2 350 350 500 500 iv) Bond strength, Max, kgf/cm2 10 10 12 12 v) Absorption, Max, Percent by weight 1.0 1.0 1.0 1.0 Note \u2014 In the test for bond strength the joint shall not fail at or below the value specified. 8.11 SP 21 : 2005 1. Scope \u2014 Requirements of sulphur type chemical resistant mortars for bonding chemical resistant masonry units. Note \u2014 Such mortars have good resistance against most of the acids except concentrated oxidizing acids, but have poor resistance to alkalis. Used for jointing acid resistance bricks or tiles. 2. Composition a) Sulphur\u201455 to 70 percent b) Inert filler\u201430 to 45 percent c) Sieve analysis of silica filler The percent material retained on different sieves shall not exceed the following: IS Sieve Percentage Retained Designation by Mass 425 micron 5 max 150 micron 10 min 75 micron 35 min Note \u2014 For other fillers, requirements gi ven at Sl No. (vii) of Table 1 shall apply. 3. Physical Requirements \u2014 See Table 1"
    },
    {
      "standard_id": "IS 4832 (Part 3): 1968",
      "title": "CHEMICAL RESISTANT MORTARS PART 3 \u2013 SULPHUR TYPE",
      "scope": "Requirements of acid-resistant bricks. Such bricks are designed primarily, for use in chemical allied industries and are used in masonry, flooring, etc, subject to acid attack, lining of sewers carrying industrial effluents, etc. Made out of suitable clay or shale with low lime and iron content, felspar, flint or sand and vitrified at high temperatures.",
      "pages": [
        209,
        210
      ],
      "text": "SUMMARY OF IS 4832 (PART 3) : 1968 CHEMICAL RESISTANT MORTARS PART 3 \u2013 SULPHUR TYPE TABLE 1 PHYSICAL REQUIRE- MENTS OF SULPHUR TYPE CHEMI- CAL RESISTANT MORTARS S.No. Property Requirement (1) (2) (3) i) Compressive strength at 48 hours, 280 Min, kgf/cm 2 ii) Tensile strength at 48 hours, Min, 30 kg/cm 2 iii) Flexural strength at 48 hours, Min 70 kg/cm 2 iv) Bond strength at 48 hours Min kg/cm 2 10 v) Proportion of original strength retained after Shock test, Min percent 20.0 vi) Moisture absorption, Max, present 1.0 vii) T endency of aggregate to settle, Max 0.6 variation from unity 4. Chemical Resistance Requirements \u2014 The limits may be settled between the purchaser and the supplier. 5. Storage Life \u2014 Shall not be less than 2 years. Shall be placed in a dry place away from fire. Note 1 \u2014 For methods of tests, refer to IS 4456(Part 2) : 1967 Methods of test for chemical resistant mortars: Part 2 Sulphur type. Note 2\u2014 For general guide for chemical resistance of sulphur type mortars to various substances, refer to Table 1 of IS 4442:1980 Code of practic for use of resin type chemical resistant morta r (First Revision.) For detailed information, refer to IS 4832 (Part 3) : 1968 Specification for chemical resistant mortars: Part 3 Sulphur type. 8.12 SP 21 : 2005 1. Scope \u2014 Requirements of acid-resistant bricks. Such bricks are designed primarily, for use in chemical allied industries and are used in masonry, flooring, etc, subject to acid attack, lining of sewers carrying industrial effluents, etc. Made out of suitable clay or shale with low lime and iron content, felspar, flint or sand and vitrified at high temperatures. 2. Classification 2.1 Class I \u2014Recommended for severe type of corrosive environments as obtained in storage tanks, pickling tanks etc. 2.2 Class II \u2014 Recommended for areas subject to occassional pillage of acids, fumes, and contact with dry chemicals as in fertilizer silos."
    },
    {
      "standard_id": "IS 4860: 1968",
      "title": "ACID \u2013 RESISTANT BRICKS",
      "scope": "",
      "pages": [
        210,
        211
      ],
      "text": "SUMMARY OF IS 4860 : 1968 ACID \u2013 RESISTANT BRICKS 3. Performance Requirements \u2013See Table 1 4. Dimensions \u2014 230 \u00d7 114 \u00d7 64 mm. 5. Tolerances Dimensions Tolerances (mm) (mm) 230 plus minus 3.5 114 plus minus 2.0 64 plus minus 1.0 6. Warpage \u2014 Not more than 2.5 mm at any point. Note\u2014 For measurement of warp, refer to 2.4.1 of the standard. TABLE 1 PERFORMANCE REQUIREMENTS OF ACID RESISTANT BRICKS S. No. Characteristic Requirements Class I Bricks Class II Bricks (1) (2) (3) (4) i) Water absorption, percent, Max 2 4 ii) Flexual strength, kgf/cm 2 , Min 100 70 iii) Compressive strength, kgf/cm 2, Min 700 500 iv) Resistance to acid Loss in weight shall not Loss in weight shallnot exceed 1.5 percent exceed 4.0 percent v) Resistance to wear (optional) A verage wear shall not exceed 2 mm Note \u2013 For methods of tests, refer to Appendices A to D of the standard and Appendix A of IS 1237:1980 Specification for cement concrete flooring tiles (first revision). For detailed information, refer to IS 4860 : 1968 Specification for acid resistant bricks. 8.13 SP 21 : 2005"
    },
    {
      "standard_id": "IS 13753: 1993",
      "title": "DUST\u2013 PRESSED CERAMIC TILES WITH WATER ABSORPTION OF E>10% GROUP B III",
      "scope": "Specifies sizes, dimensional tolerances, mechanical, physical and chemical requirements, surface quality requirements and marking of ceramic tiles. 1.1 It is applicable only to dust-pressed ceramic glazed tiles first quality, with a water absorption (E>10%) according to Group B III of IS 13712 : 1993* for use as both wall and floor coverings. Tiles in this group are mainly used in areas not subject to severe mechanical load. They are not intended for applications where conditions of frost may apply. 1.2 There is a small production of dust-pressed ceramic unglazed tiles with a water absorption greater than 10% that is not covered by this standard.",
      "pages": [
        211,
        212,
        213
      ],
