Repository: workbydevansh/bis-standards-recommendation-engine

# BIS Standards Recommendation Engine

Submission-ready prototype for the Bureau of Indian Standards x Sigma Squad AI Hackathon.

The system converts a product description into the top 3-5 relevant BIS standards from **SP 21: Summaries of Indian Standards for Building Materials**. It is deterministic, offline, and designed around the required judging contract.

## Judge Command

```bash
python inference.py --input hidden_private_dataset.json --output team_results.json
```

The output JSON contains:

- `id`
- `retrieved_standards`
- `latency_seconds`

When the input contains `expected_standards`, the field is copied into the output so the provided `eval_script.py` can be run locally.

File: data/index/standards.json (part 12 of 52)
{
      "text": "SUMMARY OF IS 13753 : 1993 DUST\u2013 PRESSED CERAMIC TILES WITH WATER ABSORPTION OF E>10% GROUP B III 1. Scope \u2014 Specifies sizes, dimensional tolerances, mechanical, physical and chemical requirements, surface quality requirements and marking of ceramic tiles. 1.1 It is applicable only to dust-pressed ceramic glazed tiles first quality, with a water absorption (E>10%) according to Group B III of IS 13712 : 1993* for use as both wall and floor coverings. Tiles in this group are mainly used in areas not subject to severe mechanical load. They are not intended for applications where conditions of frost may apply. 1.2 There is a small production of dust-pressed ceramic unglazed tiles with a water absorption greater than 10% that is not covered by this standard. 2. Description \u2014 The surface of tiles and compo- nents belonging to this group can be smooth, profiled, wavy, decorated or finished in some other way. It can be glossy, matt or semi-matt (GL).\u2014 Tiles may have spacer lugs. 3. Shapes and Sizes 3.1 The modular preferred coordinating sizes (work size + joint width) in cm are M30\u00d730, M30\u00d715, M25\u00d715, M20\u00d720, M20\u00d715, M15\u00d715, M15\u00d77.5 and M10\u00d710. The manufacturers shall choose the work size (dimension of the visible faces, length and width) in order to allow a nominal joint width between 1.5 and 5 mm. 3.2 The most common non-modular nominal sizes in cm are 40\u00d740, 33\u00d733, 30\u00d730, 30\u00d715, 25\u00d725, 21.6\u00d710.8, 20\u00d740, 20\u00d730, 20\u00d720, 20\u00d715, 15.2\u00d715.2, 15.2\u00d77.6, 15\u00d715, 15\u00d77.5, 10.8\u00d710.8 and 10\u00d720. The manufactures shall choose work size such that difference between the work size and nominal size is not more than plus minus 2 mm. For spacer lug tiles, work size shall apply for each nominal size within the limits mentioned above. 3.3 The thickness including the profile on the visual face and on the rear side shall be specified by the manufacturer. Note\u2014 For details of shapes, refer to Fig 1 and 2 of the standard. 4. Spacer Lug Tiles\u2014Spacer Lugs are projections, usually of 0.6 mm, which are located along certain edges of tiles so that when two tiles are placed together in line, the lugs on adjacent edges separate the tiles by a distance not less than the specified width of joint . Lugs are positioned so that the joint between the tiles may be filled with grout without the lugs remaining exposed. Dust \u2013 pressed tiles may be made with other spacer lug systems and in such cases the manufacturer\u2019s work size shall apply. Note\u2014 Some tiles have one or more manufacturing projections part way along certain edges and smaller than 0.3 mm. These are not intended as spacer lugs and shall not be used to space joints 5. Requirements : See Table 1. * Ceramic tiles \u2014 defination, classification, characteristics and marking. 8.14 SP 21 : 2005 TABLE 1 REQUIREMENTS Characteristics Requirements Test According to IS 13630 A) Dimensions and Surface Quality i) Length and Width Part 1 e The deviation in % of the average size for each tile 1 12 cm: 0.75)1) (2 or 4 sides) from the work size 1> 12 cm: 0.5 Tiles with spacer lugs +0.6/-0.3 f The deviation in % of the average size for each tile 1 12cm: 0.51) (2 or 4 sides) from the average size of the 10 test specimens 1>12cm: 0.3 (20 or 40 sides) Tiles with spacer lugs 0.25 ii) Thickness Part 1 The deviation in mm of the average thickness of each tile from the work size thickness <250 cm 2 0.5 >250 to 500 cm2 0.6 >500 to 1000 cm2 + 0.7 >1000 cm2 0.8 iii) Straightness of sides 2 (facial sides) Part 1 The maximum deviation from straightnes in % 0.3 related to the corresponding work size iv) Rectangularity 2) Part 1 The maximum deviation from rectangularity, in % + 0.5 related to the corresponding work sizes Tiles with spacers lugs + 0.3 v) Surface flatness Part 1 The maximum deviation from flatness in % for tiles with spacer lugs values are in mm (in brackets ) a) Centre curvature, related to diagonal calculated + 0.5/--0.3(+0.8/-0.1mm) from the work size b) Edge curvature, related to the corresponding +0.5/-0.3 (+0.8/-.1mm) work size c) Warpage, related to diagonal calculated from the 0.5( 0.5mm) work sizes vi) Surface Quality Min 95% of tiles shall be free from Part 1 visible defects that would impair the appearance of major area of tiles B) Physical Properties i) Water absorption % by weight Average 10-20%. When the Part 2 value exceeds 20% this shall be indicated by the manufacturer ii) Modulus of rupture in N/mm 2 Average 15 7.5 mm thickness Part 6 Average 12 7.5 mm thickness iii) Scratch hardness of surface (Moh\u2019s) Min 3 (walls), Min 5 (floors) Part 13 iv) Resistance to surface abrasion of tiles Abrasion class shall be intended for floors specified by the manufacturer Part 11 v) Co-efficient of linear thermal expansion from Max 9X10 -6 K-1 ambient temperature to 100oC Part 4 vi) Thermalshock resistance Required Part 5 vii) Crazing resistance 3) Required Part 9 C) Chemicals Properties i) Resistance to staining Min Class 2 Part 8 ii) Resistance to household chemicals and swimming . Min Class B Part 8 poolswater cleaners except to cleansing agents containing hydrofuoric acid and its compounds ii) Resistance to acids and alkali (with the exception of Required, if agreed according to the Part 8 hydrofluoric acid and its compounds) Chemical resistance class indicated bythe manufacturer 1).For tiles having one or more adjacement glazed tiles. 2).Not application for tiles having curved shapes. 3). Certain decorative effects may have the tendency to craze. These shall be identified by the manufaturer in which case the crazing tests not applicable. Note \u2014 For methods of tests, refer to various parts of IS 13630 Methods of tests for Ceramic tiles For detailed information, refer to IS 13753:1993Specification for Dust-pressed ceramic tiles with water absorption of E>10% (Group \u2013 B111 ) \u2264 \u2264 \u2264 \u2264 plus minus plus minus plus minus plus minus plus minus plus minus plus minus plus minus plus minus plus minus plus minus 8.15 SP 21 : 2005 1. Scope \u2014 Specifies the sizes, dimensional tolerances, mechanical, physical and chemical requirements, surface quality requirements and marking of ceramic tiles. It is applicable only to dust-pressed ceramic tiles of first quality, including tiles premounted on sheets, with a water absorption of 6%<E \u226410% according to Group B- IIb of IS 13712:1993* for interior and exterior use on both floors and walls. 2. Description \u2014 The surface of tiles and components belonging to this group can be smooth, profiled, wavy, decorated or finished in some other way. It can be unglazed (UGL), glossy, matt or semi-matt (GL). Although tiles have visible surface and usually a surface which is intended to be adhered and bears a back panel, they may have identical surface without a panel or marking. Tiles may have spacer lugs. 3. Shapes and Sizes 3.1 The modular preferred coordinating sizes (work size+joint width) in cm are M10\u00d710, M15\u00d715, M20\u00d710, M20\u00d715, M20\u00d720 and M30\u00d730. The manufacturer shall choose the work size (dimensions of the visible faces, length and width) in order t"
    },
    {
      "standard_id": "IS 13754: 1993",
      "title": "DUST \u2013 PRESSED CERAMIC TILES WITH WATER ABSORPTION OF 6% < E \u2264\u2264\u2264\u2264\u2264 10% (GROUP B II B ) Characteristics A) Dimensions and Surface Quality",
      "scope": "Specifies the sizes, dimensional tolerances, mechanical, physical and chemical requirements, surface quality requirements and marking of ceramic tiles. It is applicable only to dust-pressed ceramic tiles of first quality, including tiles premounted on sheets, with a water absorption of 3% <E 6% according to Group B IIa of IS 13712 : 1993* for interior and exterior use on both floors floors and walls.",
      "pages": [
        213,
        214,
        215,
        216
      ],
      "text": "SUMMARY OF IS 13754 : 1993 DUST \u2013 PRESSED CERAMIC TILES WITH WATER ABSORPTION OF 6% < E \u2264\u2264\u2264\u2264\u2264 10% (GROUP B II B ) Characteristics A) Dimensions and Surface Quality i) Length and width\u2014 The deviation in % of the average size of each tile (2 to 4 sides) from the work size. The deviation in % of the average size of each tile(2or 4 sides) from the aver age size of 10 test specimens (20 or 40 sides) ii) Thickness\u2014 The deviation in % of the average thickness of each tile from the work size thickness iii) Straightness of sides 1) (facial sides)\u2014 The maximum deviation from straightness in % re- lated to the corresponding work size. iv) Rectangularity 1) The maximum deviation from rectangularity in % related to the corresponding work size TABLE 1 REQUIREMENTS Surface S of the Product (cm2) S \u2264 90 90 < S \u2264190 190 < S \u2264410 S > 410 plus minus 1.2 plus minus 1.0 plus minus 0.75 plus minus 0.6 plus minus 0.75 plus minus 0.5 plus minus 0.5 plus minus 05 plus minus 10 plus minus 10 plus minus 5 plus minus 5 plus minus 0.75 plus minus 0.5 plus minus 0.5 plus minus 0.5 8.16 SP 21 : 2005 Characteristics Surface S of the Product (cm2) Test According to IS 13630 S \u2264 90 90 < S \u2264 190 190 < S \u2264 410 s > 410 (A) Dimensions and surface Quality i) Lenght and width Part 1 e The deviation in % of the plus minus 1.2 plus minus 1.0 plus minus 0.75 plus minus 0.6 average size of each tile (2 or 4 sides) from the work size (W) f The deviation in % of the plus minus 0.75 plus minus 0.5 plus minus 0.5 plus minus 0.5 average size of each tile (2 or 4 sides) from the average size of the 10 test specimens (20 or 40 sides) ii) Thickness Part 1 The deviation in % of the plus minus 10 plus minus 10 plus minus 5 plus minus 5 average thickness of each tile from the work size thickness iii) Straightness of sides 1 (facial sides) Part 1 The maximum deviation from plus minus 0.75 plus minus 0.5 plus minus 0.5 plus minus 0.5 straightness in % related to the corresponding work sizes iv) Rectangularity 1) Part 1 The maximum deviation from rectangularity in % related to the corresponding work sizes v) Surface flatness Part 1 The maximum deviation from flatness in: a) centre curvature, related to plus minus 1.0 plus minus 0.5 plus minus 0.5 plus minus 0.5 diagonal calculated from the work sizes b) Edge curvature, related to the plus minus 1.0 plus minus 0.5 plus minus 0.5 plus minus 0.5 corresponding work size c) Warpage, related to diagonal plus minus 1.0 plus minus 0.5 plus minus 0.5 plus minus 0.5 calculated from the work sizes vi) Surface quality 2) Min 95% of tiles shall be free from visible defects that would Part 1 impair the appearance of a major area of tiles B Physical Properties i) Water absorption % by weight A verage 6 <E \u2264 10 Individual Max 11.0 Part 2 ii) Modulus of rupture in N/mm 2 Average \u2264 18, Individual Min 16 Part 6 iii) Scratch hardness of surface (Mohs\u2019 scale) a) Glazed tiles Min 5 b) Unglazed tiles Min 6 iv) Abrasion resistance: a) Resistance to deep abrasion Max 540 Part 12 of unglazed tiles, removed volume in mm 3 b) Resistance of abrasion of Average to the abrasion class indicated by Part 11 glazed tiles Class I-IV The manufacturer v) co-efficient of linear thermal Max 9 \u00d7 10 \u20136 Part 4 expansion from ambient temperature to 1000\u00baC (K \u20131) vi) Thermal shock resistance Required Part 5 vii) Crazing resistance 3) glazed tiles Required Part 9 viii) Frost resistance Requir ed, if agreed Part 10 ix) Moisture expansion unglazed Max 0.6 Part 3 tiles mm/m 8.17 SP 21 : 2005 1) Not applicable for tiles having curved shapes 2) Because of firing slight vartiations from the standard colour are unavoidable. This does not apply to intentional irregulari ties of colour variation of the face of dust-pressed tiles of low water absorption(which can be unglazed,gl azed, or partly glazed)or to the colour variation over a tile areas which is characteristic for this type of tile and desirable.Spots or coloured dots which are introduced for decorative purposes are not consid ered a defect. 3) Certain decorative effects may have a tendency to craze. These shall be identified by the manufacturer in which case the crazing test is not applicable. 4) If the hue becomes slightly different this is not considered to be chemical attack. Note1\u2014 For details regarding classification and characteristics, refer to IS 13712:1993 Ceramic tiles- definitions, classifica- tions, characteristics and marking. Note 2\u2014 For methods of tests, refer to various parts of IS 13630 Methods of tests for ceramic tiles . For detailed information refer to IS 13754:1993 Specification for Dust-pressed ceramic tiles with water absorption of 6%<E\u2264 10% (Group-BII b). C) Chemical Properties i) Resistance to staining of glazed Min Class2 Part 8 tiles Class 1 - 3 ii) REsistance to household chemicals and swimming pool water cleansers, except to cleansing agents containing hydrofluoric acid and its compounds a) Glazed tiles Class AA-D Min Class B Part 8 b) Unglazed tiles Required Part 7 iii) Resistance to acids and alkalis (with the exception of hydrofluoric acid its comounds) a) Glazed tiles Class AA-D Required if agreed according to the chemical ersistance class indicated by the manufacturer Part 8 b) Unglazed tiles Required 4) part 7 8.18 SP 21 : 2005 1. Scope \u2013 Specifies the sizes, dimensional tolerances, mechanical, physical and chemical requirements, surface quality requirements and marking of ceramic tiles. It is applicable only to dust-pressed ceramic tiles of first quality, including tiles premounted on sheets, with a water absorption of 3% <E 6% according to Group B IIa of IS 13712 : 1993* for interior and exterior use on both floors floors and walls. 2. Description\u2014 Mosaic is a tile of any geometrical shape whose surface area is equal to or less than 90cm2. The surface of tiles and components belonging to this group can be smooth, profiled, wavy,decorated or finished in some other way. It can be unglazed (UGL), glossy, matt or semi-matt (GL). Although tiles have visible surface and usually a surface which is intended to be adhered and bears a back panel, they may have identical surface without a panel or marking. Tiles may have spacer lugs. 3. Shapes and Sizes 3.1 The modular preferred coordinating sizes (work size + joint width) in cm are M10\u00d710, M15\u00d715, M20\u00d710, M20\u00d715, M20\u00d720 and M30\u00d730. The manufacturer shall chose the work size (dimensions of the visible faces, length and width) in order to allow a nominal joint width between 2 and 5 mm. 3.2 The most common non-modular nominal sizes in cm are 10\u00d710, 15\u00d77.5, 15\u00d710, 15\u00d715, 15.2\u00d77.6, 15.2\u00d715.2, 20\u00d710, 20\u00d720, 25\u00d725, 30\u00d715, 30\u00d720,30\u00d730 and 40\u00d730. The manufacturer shall choose the work size in such a way that the difference between the work size and the nominal size is not more than plus minus 2 percent and 5 mm. 3.3 The thickness including profile on the visible face and on the rear side shall be specified by the manufacturer. Note \u2014For details of shapes, refer to Fig 1 and 2 of the standard. 4. Spacer"
    },
    {
      "standard_id": "IS 13755: 1993",
      "title": "DUST\u2013 PRESSED CERAMIC TILES WITH WATER ABSORPTION OF 3% < E \u2264 6% (GROUP \u2013 B II A) *Ceramictiles\u2014 definitions,classification, characteristics and marking",
      "scope": "",
      "pages": [
        216,
        217,
        218,
        219
      ],
      "text": "SUMMARY OF IS 13755 : 1993 DUST\u2013 PRESSED CERAMIC TILES WITH WATER ABSORPTION OF 3% < E \u2264 6% (GROUP \u2013 B II A) *Ceramictiles\u2014 definitions,classification, characteristics and marking TABLE 1 REQUIREMENTS Characteristics Surface S of the Product (cm2) A) Dimensions and Surface Quality S < 90 - 90 <S< 190 1 90 < S < 410 S>410 i) Length and width\u2014 The deviation in % of the average size of each tile (2 of 4 sides) from the work size plus minus 1.2 plus minus 1.0 plus minus 0.75 plus minus 0.6 The deviation in % of the average size of each tile(2or4 sides) from the averge size ofthe 10 test specimens (20 or 40 sides) plus minus 0.75 plus minus 0.5 plus minus 0.5 plus minus 05 ii) Thickness\u2014 The deviation in % of the average thickness of each tile from the work size thickness plus minus 10 plus minus 10 plus minus 5 plus minus 5 iii) Straightness of sides 1) (facial sides)\u2014 The maximum diviation from straightness in % related to the corresponding work size. plus minus 0.75 plus minus 0.5 plus minus 0.5 plus minus 0.5 iv) Rectangularity 1)\u2014 The maximum deviation from rectangularity in % related to the corresponding work size plus minus 1.0 plus minus 0.6 plus minus 0.6 plus minus 0.6 \u2264 8.19 SP 21 : 2005 Characteristics Surface S of the Product (cm2) Test According to IS 13630 S \u2264 90 90 < S \u2264 190 190 < S \u2264 410 s > 410 (A) Dimensions and surface Quality i) Lenght and width Part 1 e The deviation in % of the plus minus 1.2 plus minus 1.0 plus minus 0.75 plus minus 0.6 average size of each tile (2 or 4 sides) from the work size (W) f The deviation in % of the plus minus 0.75 plus minus 0.5 plus minus 0.5 plus minus 0.5 average size of each tile (2 or 4 sides) from the average size of the 10 test specimens (20 or 40 sides) ii) Thickness Part 1 The deviation in % of the plus minus 10 plus minus 10 plus minus 5 plus minus 5 average thickness of each tile from the work size thickness iii) Straightness of sides 1 (facial sides) Part 1 The maximum deviation from plus minus 0.75 plus minus 0.5 plus minus 0.5 plus minus 0.5 straightness in % related to the corresponding work sizes iv) Rectangularity 1) Part 1 The maximum deviation from rectangularity in % related to the corresponding work sizes v) Surface flatness Part 1 The maximum deviation from flatness in: a) centre curvature, related to plus minus 1.0 plus minus 0.5 plus minus 0.5 plus minus 0.5 diagonal calculated from the work sizes b) Edge curvature, related to the plus minus 1.0 plus minus 0.5 plus minus 0.5 plus minus 0.5 corresponding work size c) Warpage, related to diagonal plus minus 1.0 plus minus 0.5 plus minus 0.5 plus minus 0.5 calculated from the work sizes vi) Surface quality 2) Min 95% of tiles shall be free from visible defects that would Part 1 impair the appearance of a major area of tiles B Physical Properties i) Water absorption % by weight A verage 3 <E \u2264 6 Individual Max 11.0 Part 2 ii) Modulus of rupture in N/mm 2 Average \u2264 22, Individual Min 20 Part 6 iii) Scratch hardness of surface (Mohs\u2019 scale) a) Glazed tiles Min 5 b) Unglazed tiles Min 6 iv) Abrasion resistance: a) Resistance to deep abrasion Max 345 Part 12 of unglazed tiles, removed volume in mm 3 b) Resistance of abrasion of According to the abrasion class indicated by Part 11 glazed tiles Class I-IV The manufacturer v) co-efficient of linear thermal Max 9 \u00d7 10 \u20136 Part 4 expansion from ambient temperature to 1000\u00baC (K \u20131) vi) Thermal shock resistance Required Part 5 vii) Crazing resistance 3) glazed tiles Required Part 9 viii) Frost resistance Requir ed, if agreed Part 10 ix) Moisture expansion unglazed Max 0.6 Part 3 tiles mm/m 8.20 SP 21 : 2005 C) Chemical Properties i) Resistance to staining of glazed Min Class2 Part 8 tiles Class 1 - 3 ii) REsistance to household chemicals and swimming pool water cleansers, except to cleansing agents containing hydrofluoric acid and its compounds a) Glazed tiles Class AA-D Min Class B Part 8 b) Unglazed tiles Required Part 7 iii) Resistance to acids and alkalis (with the exception of hydrofluoric acid its comounds) a) Glazed tiles Class AA-D Required if agreed according to the chemical ersistance class indicated by the manufacturer Part 8 b) Unglazed tiles Required 4) part 7 1. Not applicalbe for tiles having curved shapes. 2. Because of firing, slight variations fromthe standard colour are unavoidable. This does not apply to intentional irregularities of colour variation of the face of dust pressed tiles of low water absorption( which can be unglazed, glazed or partly glazed) or to the colour variation over a tile area, which is characteristic for this type of tile and desirable. Spots or coloured dots which are introduced for decorative purposes are not considered defect. 3. Certain decorative effects may have a tendency to craze. These shall be identified by the manufacturer, in which case the crazing test in not applicable. 4. If the hue becomes slightly different this is not considered to be chemical attack, For detailed information refer to IS 13755:1993 Dust-pressed ceramic tiles with water absorp- tion of 3%<E\u2264 6% (Group\u2014BII a) 8.21 SP 21 : 2005"
    },
    {
      "standard_id": "IS 13756: 1993",
      "title": "DUST \u2013 PRESSED CERAMIC TILES WITH LOW WATER ABSORPTION OF E 3% GROUP B1",
      "scope": "Specifies the sizes,dimensional tolerances, mechanical, physical and chemical requirements, surface quality requirements and marking of ceramic tiles. It is applicable only to dust-pressed ceramic tiles including tiles premounted on sheets of first quality, with a low water absorption (E \u2264 3%) according to Group BI of IS 13712 : 1993 Ceramic tiles\u2013 Efinitions, Classifications, Characteristics and marking. For interior and exterior use on both floors and walls.",
      "pages": [
        219,
        220,
        221,
        222
      ],
      "text": "SUMMARY OF IS 13756 : 1993 DUST \u2013 PRESSED CERAMIC TILES WITH LOW WATER ABSORPTION OF E 3% GROUP B1 1. Scope \u2014Specifies the sizes,dimensional tolerances, mechanical, physical and chemical requirements, surface quality requirements and marking of ceramic tiles. It is applicable only to dust-pressed ceramic tiles including tiles premounted on sheets of first quality, with a low water absorption (E \u2264 3%) according to Group BI of IS 13712 : 1993 Ceramic tiles\u2013 Efinitions, Classifications, Characteristics and marking. For interior and exterior use on both floors and walls. 2. Shapes and Sizes 2.1 The modular preferred coordinating sizes (work size + joint width) in cm are M 10\u00d710, M15\u00d715, M20\u00d710, M20\u00d715, M20\u00d720 and M 30\u00d730. The manufacturer shall chose the work size (dimensions of the visible faces, length and width) in order to allow a nominal joint width between 2 and 5 mm. 2.2 The most common non-dodular nominal sizes in cm are 10\u00d710, 15\u00d77.5, 15\u00d710, 15\u00d715, 15.2\u00d77.6, 15.2\u00d715.2, 20\u00d710, 20\u00d720, 25\u00d725, 30\u00d715,30\u00d720, 30\u00d730 and 40\u00d730. The manufacturer shall choose the work size in such a way that the difference between the work size and the nominal size is not more than plus minus 2 percent and 5 mm. 2.3 The thickness including profile on the visible face and on the rear side shall be specified by the manufacturer. Note\u2013 For details of shapes, refer to Fig. 1 and 2 of the standard. 3. Spacer Lug Tiles\u2014Spacer lugs are projections, which are located along certain edges of tiles so that when two tiles so that wen two tiles are placed together, in line, the lugs on adjacent edges separate the tiles by a distance not less than the specified width of joint lugs are positioned so that the joint between the tiles may be filled with grout without the lugs remaining exposed. Dust\u2013Pressed tiles\u2013 may be made with other spacer lug systems and in such cases the manufacturer\u2019s work size shall apply. Note\u2014Some tiles have one or more manufacturing projections part way long certain edges and smaller than 0.3mm. These are not intended as spacer lugs and shall not be used to space joints. 5. Requirements\u2014 See Table 1 TABLE 1 REQUIREMENTS Characteristics Surface S of the Product (cm2) A). Dimensions and Surface Quality S 90 90<S 190 190 < S 410 S>410 i) Length and width\u2014 The deviation in % of the average size of each tile (2 of 4 sides) from the work size 1.2 1.0 0.75 0.6 The deviation in % of the average sizeof tile ( 2 or 4 sides) from the average sizeof the10 test specimens ( 20 or 40 sides) 0.75 0.5 0.5 05 ii) Thickness\u2014 The deviation in % of the average thickness of each tile from the work size thickness 10 10 5 5 iii) Straightness of sides 1) (facial sides)\u2014 The maximum diviation from straightness in % related to the corresponding work size. 0.75 0.5 0.5 0.5 iv) Rectangularity 1) \u2014 The maximum deviation from rectangularity in % related to the corresponding work size v) Surface flatness The maximum deviation from flatness,in\u2014 a) Centre curvature, related to diagonal 1.0 0.5 0.5 0.5 calculated from the work size \u2264 \u2264 \u2264 \u2264 plus minus plus minus plus minus plus minus plus minus plus minus plus minus plus minus plus minus plus minus plus minus plus minus plus minus plus minus plus minus plus minus plus minus plus minus plus minus plus minus 8.22 SP 21 : 2005 Characteristics Surface S of the Product (cm2) Test According to IS 13630 S \u2264 90 90 < S \u2264 190 190 < S \u2264 410 s > 410 (A) Dimensions and surface Quality i) Lenght and width Part 1 e The deviation in % of the plus minus 1.2 plus minus 1.0 plus minus 0.75 plus minus 0.6 average size of each tile (2 or 4 sides) from the work size (W) f The deviation in % of the plus minus 0.75 plus minus 0.5 plus minus 0.5 plus minus 0.5 average size of each tile (2 or 4 sides) from the average size of the 10 test specimens (20 or 40 sides) ii) Thickness Part 1 The deviation in % of the plus minus 10 plus minus 10 plus minus 5 plus minus 5 average thickness of each tile from the work size thickness iii) Straightness of sides 1 (facial sides) Part 1 The maximum deviation from plus minus 0.75 plus minus 0.5 plus minus 0.5 plus minus 0.5 straightness in % related to the corresponding work sizes iv) Rectangularity 1) Part 1 The maximum deviation from plus minus 1.0 plus minus 0.6 plus minus 0.6 plus minus 0.6 rectangularity in % related to the corresponding work sizes v) Surface flatness Part 1 The maximum deviation from flatness in: a) centre curvature, related to plus minus 1.0 plus minus 0.5 plus minus 0.5 plus minus 0.5 diagonal calculated from the work sizes b) Edge curvature, related to the plus minus 1.0 plus minus 0.5 plus minus 0.5 plus minus 0.5 corresponding work size c) Warpage, related to diagonal plus minus 1.0 plus minus 0.5 plus minus 0.5 plus minus 0.5 calculated from the work sizes vi) Surface quality 2) Min 95% of tiles shall be free from visible defects that would Part 1 impair the appearance of a major area of tiles B Physical Properties i) Water absorption % by weight A verage \u2264 3 Individual Max 3.3 Part 2 ii) Modulus of rupture in N/mm 2 Min 27 Part 6 iii) Scratch hardness of surface (Mohs\u2019 scale) a) Glazed tiles Min 5 b) Unglazed tiles Min 6 iv) Abrasion resistance: a) Resistance to deep abrasion Max 205 Part 12 of unglazed tiles, removed volume in mm 3 b) Resistance of abrasion of According to the abrasion class indicated by Part 11 glazed tiles Class I-IV The manufacturer v) co-efficient of linear thermal Max 9 \u00d7 10 \u20136 Part 4 expansion from ambient temperature to 1000\u00baC (K \u20131) vi) Thermal shock resistance Required Part 5 vii) Crazing resistance 3) glazed tiles Required Part 9 viii) Frost resistance Required Part 10 ix) Moisture expansion unglazed Part 3 tiles mm/m 8.23 SP 21 : 2005 Note \u2014 For methods of tests, refer to IS 13630 methods of test for ceramic tiles . For detailed information refer to IS 13756:1993 Specification for Dust-pressed ceramic tiles with water absorption E<3% (Group\u2014 BI) C) Chemical Properties i) Resistance to staining of glazed Min Class2 Part 8 tiles Class 1 - 3 ii) REsistance to household chemicals and swimming pool water cleansers, except to cleansing agents containing hydrofluoric acid and its compounds a) Glazed tiles Class AA-D Min Class B Part 8 b) Unglazed tiles Required Part 7 iii) Resistance to acids and alkalis (with the exception of hydrofluoric acid its comounds) a) Glazed tiles Class AA-D Required if agreed according to the chemical ersistance class indicated by the manufacturer Part 8 b) Unglazed tiles Required 4) part 7 i) Not applicable for tiles having cured shapes ii) Because of firing slight vartiations from the standard colour are unavoidable. This does not apply to intentional irregularities of colour variation of the face of dust-pressed tiles of low water absorption(which can be unglazed,glazed, or partly glazed)or to the colour variation over a tile areas which is characteristic for this type of tile and desirable.Spo ts or coloured dots which are introduced for decorative purposes are not considere"
    },
    {
      "standard_id": "IS 14862: 2000",
      "title": "FIBRE CEMENT FLAT SHEETS",
      "scope": "1.1 This standard covers the characteristics and establishes methods of control and test as well as acceptance conditions for fibre cement flat sheets. It covers sheets intended for external applications, such as cladding facades, curtain walls, soffits, etc, and sheets intended for internal use, such as partitions, floors, ceiling, etc, with a wide range of properties appropriate to the type of application. These sheets may have either a smooth or textured surface. 1.2 This standard does not apply to the following products, most of which are covered under seperate standard: a) Asbestos cement flat sheets; b) Asbestos cement building boards; c) Gypsum plaster board; d) Boards of cement reinforced with fibrous wood particles; e) Fibre cement slates and siding shinges; f) Silica- asbestos-cement flat sheets; and g) Non- combustible fibre-reinforced boards of calcium silicate or cement for ",
      "pages": [
        222,
        223,
        224,
        225
      ],
      "text": "SUMMARY OF IS 14862 : 2000 FIBRE CEMENT FLAT SHEETS 1. Scope 1.1 This standard covers the characteristics and establishes methods of control and test as well as acceptance conditions for fibre cement flat sheets. It covers sheets intended for external applications, such as cladding facades, curtain walls, soffits, etc, and sheets intended for internal use, such as partitions, floors, ceiling, etc, with a wide range of properties appropriate to the type of application. These sheets may have either a smooth or textured surface. 1.2 This standard does not apply to the following products, most of which are covered under seperate standard: a) Asbestos cement flat sheets; b) Asbestos cement building boards; c) Gypsum plaster board; d) Boards of cement reinforced with fibrous wood particles; e) Fibre cement slates and siding shinges; f) Silica- asbestos-cement flat sheets; and g) Non- combustible fibre-reinforced boards of calcium silicate or cement for insulation and fire protection. 2. Classification 2.1 Flat sheets covered by his standard shall be of two types, namely, Type A and Type B. a) Type A \u2014 Type A sheets are intended for external applications where they may be subjected to the direct action of sun, rain and /or snow. They may be supplied coated or uncoated. Type A sheets shall comply with the requirements of the type characteristics given in 6. . b) Type B\u2014 Type B sheets are not subjected to the type tests and are intended for internal applications and external applications where they will not be subjected to the direct action of sun, rain and/or snow. Note \u2014 If sheets of type B are used in external applications where they are directly exposed to the weather but are protected (for example, coating or impregnation). the weather resistance of the product is determined by the quality of the protection and methods for control and test are outside the scope of this standard. 2.2 The sheets are further classified into five categories according to their modulus of rapture as given in Table1. 2.3 The manufacturer shall declare the type and category of his product in his literature. 3. Acceptance Characteristics 3.1 Dimensional and Geometrical Characteristics 3.1.1 Nominal length and width \u2013 Flat fibre cement sheets shall be available in nominal lengths up to 3000 mm and nominal widths up to 1220 mm.Sheets of greater nominal lengths and widths may be supplied as agreed between the manufacturer and the supplier. Note\u2014 The nominal dimensions(width and length) may be creased by 20 to 30 mm (over size sheets) for application where the sheet is required to be cut by the user. 3.1.2 Thickness \u2014 Flat fibre cement sheets shall normally be available in thickness from 3 to 9 mm. 3.1.3 Tolerances on dimensions \u2014 Tolerances on nominal dimensions shall be as follows\u2014 a) On length and width (indicated by d) d \u2264 1000 mm: plus minus 5 mm 1000 mm <d \u2264 1600 mm: plus minus 0.5 mm d \u2264 1600 mm: plus minus 8 mm These tolerances do not apply to oversize sheets. b) On thickness, e \u2013 e \u2264 6 mm : plus minus 0.6 mm e \u2264 6 mm : plus minus 0.10 percent For sheets without texture on the exposed face, the maximum difference between extreme values of the thickness measurements within one sheet shall not exceed 15 percent of the maximum measured value. Note \u2013Tighter tolerances may be adopted by agreement between the manufacturer and the purchaser. 8.25 SP 21 : 2005 3.1.4 Tolerance on shape 3.1.4.1 Straightness of edges \u2014The tolerance on the straightness of edges shall be 3 mm/m for the relevant dimension (length or width). 3.1.4.2 Squareness of edges \u2014The tolerance on the squareness of sheets shall be 4 mm/m Note \u2014Tighter tolerances may be adopted by agreement between the manufacturer and the purchaser. 3.2 Mechanical and Physical Characteristics\u2014 Where the product is supplied coated, the following mechanical and physical specifications shall apply to the coated (that is finished) product. When sampling is to be done from continuous production, testing of the base sheet prior to coating is acceptable when it can be shown that there is a correlation between the results of y tests on sheets with and without coating. 3.2.1 Bending Strength\u2014 shall be as specified in Table 1.The modulus of rapture shall be the average of the values obtained from testing the samples in both directions. TABLE 1 MINIMUM MODULUS OF RAPTURE Category Modulus of Rapture,Min (MPa) Type A Sheet Type B Sheet (1) (2) (3) 1 \u2014 4 2 \u2014 7 3 7 10 4 13 16 5 18 22 Type A sheet strength shal only be specified in the wet condition and the specimens shall be tested in the wet condition. Type B sheet strengths shall only be specified in the equilibrium condition and the specimens shall be tested in the equilibrium condition. When sampling is to be done from continuous production, these sheets may be tested on dry or saturated specimens, provided a relationship can be established between the equilibrium values and the dry or saturaed values. Note \u2014 If the manufacturer includes product strengths in his literature, it should be clearly stated whether they are mean or minimum values. 3.2.2 Apparent density\u2014 shall be not less than the value specified by the manufacturer. 3.2.3 Other characteristics\u2014The manufacturer shall provide such technical data as is necessary to confirm the suitability of the product for any particular recommended application. 4. Type Characteristics \u2014 This clause applies to Type A sheets only. These tests shall be carried out on products as delivered. Where the tests are carried out on coated sheets, this shall be stated in the report. 4.1 Bending Strength \u2014Shall not be less than the values for the appropriate category specified in Table 1. When tested in equilibrium and wet condition. In addition, the mean modulus of rapture under wet conditions shall be not less than 50 percent of the mean modulus of rapture under equilibrium conditions. 4.2 Water Impermeability\u2014 Traces of moisture may appear on the underside of the sheet, but in no instance shall there be formation of drops of water. 4.3 Frost Resistance\u2014 For sheets for frost resistant applications, after 50 freeze-thaw cycles, the limit L 1 of the average ratio r shall not be less than 0.75. 4.4 Warm Water\u2014The limit L1 of the average ratio r shall be greater than 0.75. 4.5 Soak-Dry\u2014 The limit L 1 of the average ratio r shall be greater than 0.75. 4.6 Heat-Rain\u2014Any visible cracks, declamination or other defects in the sheets shall not be of a degree such as to affect their performance in use. 5. Tests 5.1 Acceptance T ests a) Dimensional and Geometrical characteristics (compulsory) b) Bending Strength (compulsory) c) Apparent density (compulsory) 5.2 Type Test\u2014The following type tests shall be carried out: a) Bending strength b) Water impermeability c) Freeze-thaw d) Warm- water e) Soak-dry f) Heat-rain test Warm-water, Freeze-thaw and heat-rain test are optional tests as per the requirement of the purchaser. 8.26 SP 21 : 2005 6. Safety Rules a) Production Identification\u2014 Sheet sh"
    },
    {
      "standard_id": "IS 14871: 2000",
      "title": "PRODUCTS IN FIBRE REINFORCED CEMENT\u2014LONG CORRUGATED OR ASYMMETRICAL SECTION SHEETS AND FITTINGS FOR ROOFING AND CLADDING",
      "scope": "Specifies requirements for four grades of bitumen mastic for building, composed of ground limestone, coarse aggregate and pigment, if required, incorporated with asphaltic cements. This standard does not cover special grades of bitumen mastic flooring such as chemical resistant, oil resistant or spark free flooring, for these purpose special bitumen mastics are available. A guide to the selection of the appro- priate grade is given in Appendix A of the standard.",
      "pages": [
        225,
        226,
        227,
        228
      ],
