Repository: workbydevansh/bis-standards-recommendation-engine

# BIS Standards Recommendation Engine

Submission-ready prototype for the Bureau of Indian Standards x Sigma Squad AI Hackathon.

The system converts a product description into the top 3-5 relevant BIS standards from **SP 21: Summaries of Indian Standards for Building Materials**. It is deterministic, offline, and designed around the required judging contract.

## Judge Command

```bash
python inference.py --input hidden_private_dataset.json --output team_results.json
```

The output JSON contains:

- `id`
- `retrieved_standards`
- `latency_seconds`

When the input contains `expected_standards`, the field is copied into the output so the provided `eval_script.py` can be run locally.

File: data/index/standards.json (part 13 of 52)
{
      "text": "SUMMARY OF IS 14871 : 2000 PRODUCTS IN FIBRE REINFORCED CEMENT\u2014LONG CORRUGATED OR ASYMMETRICAL SECTION SHEETS AND FITTINGS FOR ROOFING AND CLADDING TABLE 1 CATEGORY AND CLASS (MINIMUM BREAKING LOAD IN N/M) Category Minimum Class Thickness, e, mm 1 234567891 0 A (15 mm h 55 mm) 3 600 800 1000 1400 \u2013\u2013\u2013\u2013\u2013 \u2013 B (25 mm \u2264 h 55 mm) 4 \u2013 \u2013 1000 1400 2000 2500 3300 \u2013 \u2013 \u2013 C (40 mm \u2264 h 80 mm) 4.5 \u2013 \u2013 \u2013 1400 2000 2500 3300 \u2013 \u2013 D (60 mm \u2264 h 150 mm) 5.5 \u2013 \u2013 \u2013 \u2013 \u2013 \u2013 3300 4250 5600 7400 Note \u2014 The sheet being commonly manufractured in India at the time of formulation of this standard fall under category B and C and Class 7. 8.28 SP 21 : 2005 shall apply to nominal dimensions given by manufacturer: a) Tolerance on pitch a \u2014 a \u2264 75 mm +4.0 \u20132.0 mm 75 mm< a \u2264 180mm +c6. \u20132.0 mm 180 mm < a \u2264 260mm +8.0 \u20133.0 mm 260 mm < a + 9.0 \u20133.0 mm Tolerance for pitch of corrugation rel ates to measurement over extreme corrugation b) Tolerance on height of corrugation,h\u2014 15 mm \u2264 h \u2264 45 mm plus minus 2 mm 45 mm \u00a3 h \u2264 150 mm + 3 mm \u2013 5 c) Tolerance on length plus minus 10 mm d) Tolerance on overall Width and effective width, We +10 - 5 mm e) Tolerance on nominal thickness, e: plus minus 10 percent but not more than plus minus 0.6 mm of the nominal thickness. f) Out of squareness of sheets\u2014less than 10mm. g) Tolerance on height of edges \u2014 The producer shall specify this tolerance in their literature when it is necessary to ensure the weather tightness of the roof, only for sheets having an ascending edge one side and a descending edge on the other side. 2.3.3 Mechanical characteristics Note \u2014 For non-roofing and cladding applications, alternative mechanical characteristics may be agreed between the manufacturer and the purchaser. 2.3.3.1 Breaking load\u2013Sheet shall have a breaking load at least equal to the requirements specified in Table 1. 2.3.3.2 Deflection\u2013 When tested as prescribed, the increase in deflection ft, between applying 20 percent (f0.2) and 70 percent (f0.7) of the load specifying the class shall not exceed the conventional value, f given by the following equation: 2.3.4 Physical characteristic 2.3.4.1 Impermeability \u2013 Traces of moisture may appear on the under face of the sheet but in no instance shall there be any formation of water drops during 24 h of the test. 2.3.4.2 Frost resistance\u2014Any visible cracks, ination or other defects in the sheets, shall not be of a degree as to affect their peroformance in use. 2.3.4.3 Apparent density\u2014 Shall have an apparent density equal to value indicated by the manufacturer with a tolerance of plus minus 10 percent. 2.3.4.4 Warm water\u2014 Any visible cracks, delamination or other defects in the sheets shall not be of a degree as to affect their performance in use. 2.3.4.5 Heat-rain \u2014 Any visible cracks delamination or other defects in the sheets shall not be of a degree as to affect their performance in use. 3. Tests 3.1 Acceptance Tests 3.1.1 Compulsory tests a) Dimensions and b) Mechanical characteristics : breaking load 3.1.2 Optional tests (at purchaser\u2019s request) Apparent density 3.2 Type Tests a) Mechanical characteristics: deflection b) Impermeability, c) Frost resistance, d) Warm water and e) Heat-rain. Frost resistanc, warm water and heat-rain tests are optional tests as per the requirements of the purchaser. 4. Fittings 4.1 General Appearance at Finish \u2013 Fittings are components with particular shapes which are fitted to profiled sheets and complete the roofing at the verge, ridge and eaves or perform functions such as ventilation, daylight-admission etc. 30.7 10 \u2212=\u00d7 \u00d7f h 2I 8.29 SP 21 : 2005 Fittings shall have straight and clean edges. They may have lapping joints. They may be left in their natural colour or colouring matter may be added in the composition. They may also receive adherent coloured or uncoloured coatings on their surface. 4.2 Characteristics 4.2.1 Dimensions\u2014 Shall have dimensions and tolerances appropriate for use with their corresponding sheets. 4.2.2 Frost resistance (type characteristics)\u2014Any visible cracks, delamination or other defects in the fittings should not be of a degree as to affect their performance in use. 5. Safety Rules a) Product Idnetification \u2014 Sheets shall be marked with indelible characters to show that they do not contain asbestos. b) Information to Users \u2014 The manufacturer should, through its distribution system,supply adequate information to the users concerning safety precautions to be taken during handling or machining of products, like excessive exposure to dust by cutting, drilling, sanding and turning or similar operations should be avoided by one or several of the following means: 1) Using low speed power tools, 2) Wetting the product, 3 ) Using personal protective equipment, (respirators), and 4) Use of hand-tools. Note\u2013 1. For method of testing profile and other dimensions, refer to Annex B of the standard. Note\u2013 2.For method of tests, refer to Annex C & D of the standard. For details refer to IS 14871 : 2000 Specification for products in fibre reinforced cement\u2014 Long corrugated or asymmetrical section sheets and fittings for roofing and cladding 8.30 SP 21 : 2005 1. Scope\u2013 Specifies requirements for four grades of bitumen mastic for building, composed of ground limestone, coarse aggregate and pigment, if required, incorporated with asphaltic cements. This standard does not cover special grades of bitumen mastic flooring such as chemical resistant, oil resistant or spark free flooring, for these purpose special bitumen mastics are available. A guide to the selection of the appro- priate grade is given in Appendix A of the standard. 2. Grades\u2014Bitumen mastic floorings are graded according to usage as follows: Grade I Special flooring Grade II Light duty flooring Grade III M edium duty flooring Grade IV Industrial factory flooring Grades I and II may be used as a polished flooring for light traffic or as an underlay to other floor coverings. 3. Materials 3.1 Bitumen used shall conform to the requirements in Table 1. 3.2 Aggregate"
    },
    {
      "standard_id": "IS 1195: 2002",
      "title": "BITUMEN MASTIC FOR FLOORING",
      "scope": "",
      "pages": [
        228,
        229,
        230
      ],
      "text": "SUMMARY OF IS 1195 : 2002 BITUMEN MASTIC FOR FLOORING (Second Revision) 3.2.1 Fine Aggregate \u2014 The fine aggregate shall con- sist of naturally occuring limestone rock ground to a grading as given in Table 2, and shall have a calcium carbonate content of not less than 80 percent by weight 3.2.2. Coarse Aggregate : The coarse aggregates shall consist of clean igneous or calcareous rock or siliceous material obtained from natural deposits either directly or by screening, crushing or other mechanical process, as free from dust as is practi- cable. Where limestone chippings are used for floor- ing, the quality of the limestone shall be such that the aggregate curshing value shall not be greater than 28. The percentage and size of coarse aggre- gate incorporated in the bitumen mastic will be de- pendent primarily upon the thicknessof the finished work. The size shall be within the limits specified in Table 3. The percentage shall be such that the total percentage of material retained on a 600-micron IS Sieve, on analysis of the bitumen mastic as laid, including the material derived from the fine aggre- gate, shall fall within the appropriate limits specifiedin Table 3. TABLE 1 PHYSICAL PROPERTIES OF BITUMEN SL Characteristics Requirements for Requirements for No. Grade I Grades II, III & IV Mastic Asphalt Coloured Mastic Mastic Asphalt Coloured Mastic forFlooring Asphalt for for Flooring Asphalt Flooring for Flooring (1) (2) (3) (4) (5) (6) i) Penetration at 25 oC \u2014 \u2014 5 to 15 5 to 15 ii) Softening point (ring & ball), Max 105 oC 105 oC 1 0 0 oC 100 oC iii) Solubility in CS 2, percent Min 60 60 99.5 60 iv) Ash content (mineral matter), Max, percent by mass 30 30 0.5 30 v) Loss on heating for 5h at 163 oC, percent by mass, Max 2.0 2.0 2.0 2.0 8.31 SP 21 : 2005 TABLE 3 PERCENTAGE AND SIZE OF COARSE AGGREGATE FOR BITUMEN MASTIC FOR FLOORING AND COLOURED BITUMEN MASTIC FORFLOORING S.l No. Grade Aggreate Size and Type of Coarse Percentage Thickness (1) (2) (3) (4) I and II Retained on 600-micron IS Sieve 85% 15-25 15-20 Min Passing 4.75mm IS Sieve 100% III Retained on 600-micron IS Sieve 85% Min Passing 4.75mm IS Sieve 100% 25-35 20-30 IV Retained on 600-micron IS Sieve 95% Min Passing 9.5mm IS Sieve 90% 30-50 30-50 4. Composition \u2013 See Table 4 TABLE 4 COMPOSITION OF BITUMEN MASTIC Requirement Percentage By Mass Min Max (1) (2) (3) Soluble bitumen 12.0 18.0 Passing 75-micron IS Sieve 40.0 56.0 Passing 212-micron IS Sieve and retained on 75- micron 8.0 25.0 IS Sieve Passing 600-micron IS Sieve and retained on 212 micron IS Sieve 8.0 32.0 Note\u2014 Percentage by mass of bitumen mastic excluding the material retained on a 600-micron IS Sieve . 5. Hardness Number \u2014 The hardness number of the bitumen mastic shall be as follows\u2014 a) At the time of manufacture \u2014 Grade I Not more than 15 at 45 \u00b0 C (after addition of specified coarse aggregates) Grade II & III Not more than 12 at 35 \u00b0 C (after addition of specified coarse aggregates) Grade IV Not more than 40 at 35 \u00b0 C (before addition of specified coarse aggregate) b) At the time of laying \u2014 Grade I Not less than 2 nor more than 12 at 45\u00b0C Grade II & III Not less than 2 nor more than 12 at 35 \u00b0C. Note\u2014 For methods of tests for bitumen, refer to IS 1203:1978 Determination of penetration. IS 1205:1978 Determination of softening point. IS 1208:1978 Determination of ductility. IS 1212:1978 Determination of loss on heating. IS 1217:1978 Determination of mineral matter (ASH). For detailed information refer to IS 1195 : 2002 Specification for b itumen mastic for flooring (third revision). TABLE 2 GRADING OF FINE AGGREGATES S.l Grading Percentage By Weight* No. Min Max (1) (2) (3) (4) i) Passing 75-micron IS Sieve 45 55 ii) Passing 212-micron IS Sieve and retained on 75-micron IS Sieve 10 30 iii) Passing 600-micron IS Sieveand Retained on 212-micronIS Sieve 10 30 iv) Passing 2.36-mm IS Sieve and retained on 600-micron IS Sieve 5 20 v) Retained on 2.36-mm IS Sieve \u2014 Nil * Determined by the wet sieving method 8.32 SP 21 : 2005"
    },
    {
      "standard_id": "IS 5317: 2002",
      "title": "BITUMEN MASTIC FOR BRIDGE DECKING AND ROADS",
      "scope": "Requirements for bitumen mastic used as a surfacing material for bridge decks and roads.",
      "pages": [
        230,
        231
      ],
      "text": "SUMMARY OF IS 5317 : 2002 BITUMEN MASTIC FOR BRIDGE DECKING AND ROADS (Second Revision) 1. Scope \u2014 Requirements for bitumen mastic used as a surfacing material for bridge decks and roads. 2. Materials 2.1 Bitumen \u2014 See Table 1 TABLE 1 PHYSICAL PROPERTIES OF BITUMEN SL. No. Characteristic Requirements (1) (2) (3) i) Softening point (ring and ball method) 50 to 90 oC ii) Penetration at 25 oC in 1/100 cm 10 to 40 iii) Ductility at 27 oC, Min in cm 3 iv) Loss on heating, percent, Max 1 v) Solubility in carbon disulphide,percent Min 9 9 2.2 Filler The filler shall be lime stone powder passing 75-micron IS Sieve and shall have a calcium carbonate content of not less than 80 percent by weight. 2.3 Aggregates 2.3.1 Fine Aggregate \u2013 Fine aggregate shall consist of naturally occuring sand or crushed lime stone or crushed hard-rock. The grading of the fine aggregates inclusive of the filler is given in Table 2 for guidance. TABLE 2 GRADING OF FINE AGGREGATES S.l No. Passing Retained on Percentage by IS Sieve IS Sieve mass Min Max (1) (2) (3) (4) (5) i) 75 - micron \u2014 0 5 ii) 212 - micron 75 micron 10 20 iii) 600 - micron 212 micron 5 35 iv) 2.36 mm 600 micron 0 25 2.3.2 Coarse Aggregate \u2014 Coarse aggregate shall consist of hard durable crushed rock having aggregate impact value of not more than 20 and abrasion value not more than 40. 3. Hardness Number \u2014 The bitumen mastic whose composition is given at Table 3 before the addition of coarse aggregate, shall have hardness number of 60 to 80 at 25\u00b0C. 4. Composition \u2014 See Table 3 TABLE 3 COMPOSITION OF BITU- MEN MASTIC (WITHOUT COARSE AGGREGATE) Requirement Per centage by Weight of Mastic W ithout Coarse Aggregate Min Max (1) (2) (3) i) Bitumen 14 17 ii) Passing 75-micron IS Sieve 25 45 iii) Passing 212 micron IS Sieve 8 18 and retained on75-micron IS Sieve iv) Passing 600-micron IS Sieve 4 30 and retained on 212-micron IS Sieve v) Passing 2.36mm IS Sieve and 0 22 retained on 600-micron IS Sieve Note\u2014 For methods of tests for bitumen, refer to IS 1203:1978 Determination of penetration. IS 1205:1978 Determination of softening point. IS 1208:1978 Determination of ductility. IS 1212:1978 Determination of loss on heating. IS 1216:1978 Determination of solubility in carbon disulphide trichl oroethylene. For detailed information refer to IS 5317 : 2002 Bitumen mastic for bridge decking and roads (second revision). 8.33 SP 21 : 2005"
    },
    {
      "standard_id": "IS 8374: 1977",
      "title": "BITUMEN MASTIC, ANTI-STATIC AND ELECTRICALLY CONDUCTING GRADE",
      "scope": "Requirements of bitumen mastic for anti-static and electrically conducting grade.",
      "pages": [
        231,
        232
      ],
      "text": "SUMMARY OF IS 8374 : 1977 BITUMEN MASTIC, ANTI-STATIC AND ELECTRICALLY CONDUCTING GRADE 1. Scope \u2014 Requirements of bitumen mastic for anti-static and electrically conducting grade. Note \u2014In locations where it is necessary to take precautionary measures against the accumulation of static electricity, flooring should have uniform electrical conductance to a degree which will always ensure that under the fastest rate of generation of any charge that can possibly occur in practice, a dangerous potentialcan not exist. 2. Terminology 2.1 Electrically Conducting\u2014 Having a upper limit of resistance of 5 \u00d7 104 ohms. 2.2 Anti-static \u2014 Having a resistance of over 5 \u00d7 10 4 ohms and less than 108 ohms. 3. Materials 3.1 Bitumen \u2014 Requirements shall conform to as specified in Table 1. TABLE 1 PHYSICAL PROPERTIES OF BITUMEN Sl.No. Characteristic Requirement (1) (2) (3) i) Softening point (ring and ball method) 65 to 100 o C ii) Penetration at 25 o C in 1/100cm 5 to 20 iii) Ductility at 27 o C, Min, in cm 2 iv) Loss on heating, percent, Max 0.3 v) Solubility in CS 2 , percent, Min 99 Note \u2014 Industrial bitumen of the grades 90/15 and 75/15 conforming to IS 702:1988 'Specification for industrial bitumen (second revision) are two typical examples of binder which will satisfy the requirements of this table. 3.2 Aggregates and Fillers\u2013The aggregates and fillers used in preparing bitumen mastic should be of inert nature and should have the grading as given below\u2013 Sieve Designation Percentage by Mass Passing Retained on IS Sieve IS Sieve 75- micron \u2014 45 to 55 (filler) 212- micron 75- micron 10 to 30 600- micron 212- micron 10 to 30 2.36- mm 600- micron 5 to 20 \u2014 2.36 mm Nil 4. Composition 4.1 Bitumen mastic composition for electrical conducting and anti-static grade are made by incorporating bitumen in conjunction with other suitable materials like carbon black of the conductive grade like graphite. 4.1.1 The bitumen content shall be between 13 to 18 percent by mass of the total mastic. Note \u2014 For method of preparation of bitumen mastic,refer to clause 4.2 of the standard. 5. Properties 5.1 Hardness number of bitumen mastic as laid shall be 4 to 12 at 35oC unless otherwise agreed to mutually. 5.2 Resistance of product after being manufactured shall have electrical conductance between 5 x 104 ohms and 2 \u00d7 106 ohms. Note\u2014 for methods of tests for bitumen, refer to: IS 1203:1978 Determination of penetration. IS 1205:1978 Determination of softening point. IS 1208:1978 Determination of ductility. IS 1212:1978 Determination of loss on heating. IS 1216:1978 Determination of solubility in carbon disulphide trichloroethylene. For detailed information, refer to IS 8374 : 1977 Specification for bitumen mastic, anti-static and electrically conducting grade. 8.34 SP 21 : 2005 1. Scope \u2014 Requirement for bitumen mastic of acid- resisting grade used as an underlay to acid-proof bricks, tiles or stones. 2. Materials 2.1 Bitumen \u2014 The physical properties of bitumen used shall conform to those specified in Table 1 TABLE 1 PHYSICAL PROPERTIES OF BITUMEN Sl. No. Characteristics Requirement (1) (2) (3) i) Softening point, oC 65 to 140 ii) Penetration at 25 oC in 0.01 cm 5 to 20 iii) Loss on heating, percent bymass, Max 0.3 iv) Solubility in carbon disulphide percent by mass, Min 99 2.2 Aggregates 2.2.1 Filler \u2014The filler shall be the portion passing through 75-micron IS Sieve. 2.2.2 Fine Aggregates\u2014 The aggregates shall be siliceous in nature and shall have the grading as specified in Table 2. 2.2.3 Coarse Aggregates\u2014 Coarse aggregates when used shall conform to IS 383:1970* and shall consist of either crushed siliceous stones or any approved aggregates free from foreign material. These shall not be affected by acids. The size of coarse aggregates for various thicknesses of bitumen mastic shall be as specified in Table 3. 2.3.4 The coarse aggregates, fine aggregates and filler shall not contain matter soluble in hydrochloric acid more than 5 percent by mass. * Coarse and fine aggregates from natural sources for concrete (second revision )"
    },
    {
      "standard_id": "IS 9510: 1980",
      "title": "BITUMEN MASTIC, ACID \u2013 RESISTING GRADE",
      "scope": "Requirements of corrugated bitumen roofing sheets used as light roofing material.",
      "pages": [
        232,
        233,
        234
      ],
      "text": "SUMMARY OF IS 9510 : 1980 BITUMEN MASTIC, ACID \u2013 RESISTING GRADE TABLE 2 GRADING OF FINE AGGREGATES Sl. No. Grading Percent by Mass (1) (2) (3) i) Passing 75-micron IS Sieve 45 to 55 (filler) ii) Passing 212-micron IS Sieve 10 to 30 and retained on 75-micron IS Sieve iii) Passing 600-micron IS Sieve 10 to 30 and retained on 212-micron IS Sieve iv) Passing 2.36 mm IS Sieve and retained on 600 micron IS Sieve 5 to 20 v) Retained on 2.36 mm IS Sieve Nil TABLE 3 SIZE OF COARSE AGGREGATES FOR USE IN BITUMEN MASTIC Thickness of Size of Aggregates Percentage Each Layer of by mass the mastic (1) (2) (3) 10mm No coarse aggregates may \u2014 be incorporated 15mm Passing 4.75mm IS Sieve. 100 Retained on 600 micron IS Sieve 85Min 20mm Passing 4.75mm 100 IS Sieve Retained on 600-micron IS Sieve 95Min 25mm Passing 10mm 100 IS Sieve retained on 2.36mm IS Sieve 95Min 3. Composition \u2014 See Tables 4 and 5 TABLE 4 PERCENTAGE OF COARSE AGGREGATES Sl Thickness of Each Percentage of No. Layer of the Mastic Coarse Aggregates byMass of Total Mastic (1) (2) (3) i) 15 mm 15 to 30 ii) 20 to 25 mm 20 to 35 iii) 25 to 30 mm 30 to 45 8.35 SP 21 : 2005 TABLE 5 COMPOSITION OF BITU- MEN MASTIC Sl Requirement Percentage by No. Mass of Bitumen Mastic Excluding the Coarse Aggre gate (1) (2) (3) i) Soluble bitumen 13 to 18 ii) Grading of aggregate Passing 75-micron IS Sieve 45 to 55 Passing 212 micron IS Sieve 8 to 32 and retained on 75-micron IS Sieve Passing 600-micron IS Sieve 8 to 30 and retained on 212 micron IS Sieve 4. Properties 4.1 Hardness Number\u2013 Unless otherwise agreed between the purchaser and the user, the hardness number of bitumen mastic as laid shall be 4 to 12 at 35 oC 4.2 Acid-Resistance \u2013 The test specimens shall be subjected to acid-resistance test. The test specimen shall be observed for change of mass, surface cracks, loss of gloss, etching, pitting, and softening. The concentration of acid solutions to which the specimens to be are tested shall be as specified by the user. 4.2.1 The immersion medium shall be observed for discolouration and the formation of sediments. Note 1\u2014 For guidance on performance and recommendation for use of bitumen mastic, refer to Table 6 of the standard. Note 2\u2014 For methods of tests for bitumen, refer to: IS 1203:1978 Determination of penetration. IS 1205:1978 Determination of softening point. IS 1212:1978 Determination of loss on heating. IS 1216:1978 Determination of solubility in Carbon disulphide trichloroethylene. For detailed information, refer to IS 9510 :1980 Specification for bitumen mastic, acid -resisting. 8.36 SP 21 : 2005 1. Scope\u2014 Requirements of corrugated bitumen roofing sheets used as light roofing material. 2. Material 2.1 The bitumen shall conform to IS 73:1992.* 2.2 The paper board used in the manufacture of bitumen roofing sheets shall conform to the requirements given in Table 1. TABLE 1 REQUIREMENTS OF PAPER BOARD Sl. No. Characteristic Requirement (1) (2) (3) I) Thickness, mm 3 to 5 ii) Weight,kg/m 2 for 3 mm thick 1.50 for 4 mm thick 2.00 for 5 mm thick 2.50 iii) Ash content, percent 7 iv) Tensile strength, kg/cm 2 25 v) Breaking loadfor 300 mm span, 60kg 750 mm width 3. Dimensions and Tolerances 3.1 The standard size of the sheets shall be as follows: Length Width Thickness Depth of Pitch of (mm) (mm) (mm) Corruga Corruga - tion -tion (mm) (mm) 1 200 750 3 to 5 35 90 1 800 900 3 to 5 35 90 3.2 The permissible tolerances on dimensions specified in 3.1 shall be as follows : Dimensions Tolerances in mm Length 5 Width 20 Thickness 1 4. Mass \u2014 See Table 2 TABLE 2 WEIGHT OF SHEETS Sl. No. Size Thickness Mass (1) (2) (3) (4) mm mm kg I) 1 200\u00d7750 3 3 0.2 4 4 0.2 5 5 0.2 ii) 1 800\u00d7900 3 5.4 0.2 4 7.2 0.2 5 9.0 0.2 5. Physical Requirements \u2014 See Table 3 TABLE 3 REQUIREMENTS OF CORRU- GATED BITUMEN ROOFING SHEETS Sr. No. Characteristic Requirement (1) (2) (3) i) Bitumen Content Not to exceed 50 5 percent ii) Uniformity of Bitumen content in outer and impregnation central layers of the sheet shall not vary by more than 5 per- cent iii) Ash content Shall not be more than 10 per- cent iv) Breaking load 100 kg (1000 N), minimum for all thickness v) Water absorption Shall not be more than 8 per- cent vi) Impermeability No water or moisture on the lower surface of the test speci- men shall be visible or felt vii) Impact resistance Shall not tear, break or crack viii) Wet load bearing The specimen shall not crack capacity and sag and shall recover from the deflection, if any ix) Accelerated Shall be free from cracks, colour weathering change or any other surface (type test) defects. there shall be no change in flexibility and overall appear- ance when compared to unex- posed sheets x) Temperature a) Shall be no softening or any apparent susceptibility change of colour, fininsh etc. b) Shall not crack or deform * Paving bitumen ( second revision )."
    },
    {
      "standard_id": "IS 12583: 1988",
      "title": "CORRUGATED BITMEN ROOFING SHEETS plus minus plus minus plus minus plus minus",
      "scope": "1.1 Requirements of bitumen mastic flooring for industries handling LPG and other light hydrocarbon products. 1.2 This standard is also applicable for explosive and crackers manufacturing factories, ordinance factories, ammonia depots, etc. 1.3 This standard is not applicable for less volatile materials such as kerosene, diesel and lubricating oil.",
      "pages": [
        234,
        235,
        236
      ],
      "text": "SUMMARY OF IS 12583 : 1988 CORRUGATED BITMEN ROOFING SHEETS plus minus plus minus plus minus plus minus plus minus plus minus plus minus plus minus plus minus plus minus 8.37 SP 21 : 2005 Note: For methods of tests, refer to Appendices A to K of the standard. For detailed information, refer to IS 12583 :1988 Specification for corrugated bitumen roofing sheets. 6. Finish\u2014 The sheets shall have true shape, good appearance and shall be free from visible defects. The corrugations shall be true and regular. The edges of the sheets shall be straight and clean. External surface of the sheets shall be painted with almunium paint. 7. Packing\u2014 The sheets shall be packed in accordance with the usual trade practice to avoid damage, discoloration, deformation etc. 8.38 SP 21 : 2005 1. Scope 1.1 Requirements of bitumen mastic flooring for industries handling LPG and other light hydrocarbon products. 1.2 This standard is also applicable for explosive and crackers manufacturing factories, ordinance factories, ammonia depots, etc. 1.3 This standard is not applicable for less volatile materials such as kerosene, diesel and lubricating oil. 2. Materials 2.1 Bitumen \u2014 Properties of bitumen shall be as specified in Table 1. TABLE 1 PHYSICAL PROPERTIES OF BITUMEN Sl Characteristic Requirement (1) (2) (3) i) Softening point (ring 65 to 100 oC and ball method) ii) Penetration at 27 oC in 10 to 40 1/100 cm iii) Loss on heating, % Max 0.3 iv) Solubility in CS 2, % Min 99 v) Ductility at 27 oC, Min 2 2.2 Aggregates and fillers \u2014 Aggregates and fillers used in preparing bitumen mastic should be lime stone and other carbon black/graphite materials. The lime stone should have calcium carbonate content of maximum 75%. The combined grading of aggregates shall be as specified in Table 2. TABLE 2 GRADING OF AGGRE- GATES AND FILLERS Sieve Designation Percentage by Mass Passing IS Sieve Retained on IS Sieve 90 microns \u2014 45 to 55 212 microns 90 microns 10 to 30 600 microns 212 microns 10 to 30 2.36 mm 600 microns 5 to 20 \u2014 2.36 Nil 3. Composition \u2014 Bitumen mastic composition is made by adding suitable materials like carbon black/graphite of conducting type. The bitumen content shall be between 13 and 18 percent by mass of the total mastics. Carbon black/graphite content shall be finer than 90 micron IS Sieve with carbon content more than 60 percent by mass. 4. Properties \u2014 The hardness number of bitumen mastic shall be 4 to 12 at 35 oC. The resistance of products after being manufactured shall have electrical resistance between 5\u00d710 4 ohms and 2\u00d7106 ohms Note\u2014 For methods of tests for bitumen, refer to IS 1203:1978 Determination of penetration. IS 1205:1978 Determination of softening point. IS 1208:1978 Determination of ductility. IS 1212:1978 Determination of loss on heating. IS 1216:1978 Determination of solubility in Carbon disulphide tricholorethylene. For detailed information, refer to IS 13026 : 1991 Specification for bitumen mastic for flooring for industries handling LPG and other light hydrocarbon products."
    },
    {
      "standard_id": "IS 13026: 1991",
      "title": "BITUMEN MASTIC FOR FLOORING FOR INDUSTRIES HANDLING LPG AND OTHER LIGHT HYDROCARBON PRODUCTS [[PAGE 237]]",
      "scope": "Requirements of linoleum manufactured as sheets or tiles on a hessian backing and used as floor covering.",
      "pages": [
        236,
        237
      ],
      "text": "SUMMARY OF IS 13026 : 1991 BITUMEN MASTIC FOR FLOORING FOR INDUSTRIES HANDLING LPG AND OTHER LIGHT HYDROCARBON PRODUCTS 8.39 SP 21 : 2005 1. Scope \u2014 Requirements of linoleum manufactured as sheets or tiles on a hessian backing and used as floor covering. Note \u2014 This standard does not include jute canvas as backing material. 2. Materials 2.1 The wearing surface of the linoleum shall be made from the following material: a) Oxidized or polymerized linseed oil (conforming to IS 75 : 1973) * or other suitable drying oil, with necessary driers; b) Rosin or resin or their combination: c) Cork flour or wood flour or both: d) Mineral fillers; and e) Colouring material or pigments Note \u2014 The material shall be mixed and pressed to a specially smooth surface on the backing (see 2.2). The backing material shall be securely bonded to the wearing surface. 2.2 The type of hessian used for backing is dependent on the type of conform method of manufacture and the machine and for manufacture. 3. Types 3.1 Plain Linoleum \u2014 The composition of plain linoleum shall be of uniform colour extending evenly throughout the full thickness from the wearing surface to the hessian backing. 3.2 Moire, Jaspe and Marble Linoleum \u2014 Linoleum other than plain shall be designed as in laid lislum. They are composed of different columns extendity from the wearing surface to the backing at random to form a variegated surface. 4. Dimensions and Tolerance 4.1 Linear Dimensions 4.1.1 Sheets \u2014 Unless otherwise specified the linoleum sheets of all thickness shall be supplied in rolls of lengths not less than 5.0 m.The standard width of the sheets shall be 2.0 m. 4.1.2 Tiles \u2014 The size of tiles shall be 225, 300 and 450 mm square. 4.2 Thickness \u2014 The standard overall thickness of the linoleum tiles shall be 4.5 mm, 3.2 mm, 2.5 mm and 20 mm. 4.3 Tolerances \u2014 The tolerances on the specified width of sheets, tiles sizes and thickness shall be as given in Table 1. 4.4 Cork Tiles \u2014 Cork tiles if supplied shall be of sizes and thickness as specified in 4.1.2 and 4.2 respectively. The permissible deviation in thickness shall be + 5 percent 5. Finish \u2014The wearing surface of linoleum shall be smooth, uniform and shall be free from indentations, cracks and protruding particles. 6. Physical Requirement \u2014 See Table 1 7. Packing \u2014The linoleum sheet shall be tightly wound on cores of mandrels of diameter not less than 75 mm. The rolls shall be wrapped in kraft paper (the weight of which shall not be less than 50 (g/m 2) securely tied or otherwise fastend and finally packed in strong hessian or sacking. The ends of the rolls shall be suitably protected by means of cardboard or other suitable disc to avoid any damage. * Linseed oil, raw and refined ( second revision ) + Indian Hessain Part 2-305 and 229 g/m 2 at 16 percent contact regain ( first revision )"
    },
    {
      "standard_id": "IS 653: 1992",
      "title": "LINOLEUM SHEET AND TILES",
      "scope": "Requirements for smooth surfaced homogeneous PVC asbestos floor tiles. Laminated floor tiles and floor tiles having embossed surface are not covered in this standard.",
      "pages": [
        237,
        238,
        239
      ],
      "text": "SUMMARY OF IS 653 : 1992 LINOLEUM SHEET AND TILES (Third Revision) 8.40 SP 21 : 2005 TABLE 1 REQUIREMENT OF NOLEUM SHEETS, LINOLEUM TILES AND CORK TILES Sl.No Characteristic Requirement (1) ( 2) (3) i) Width of sheet Average value shall not vary by more than plus minus 3 mm ii) Tolerance to tile size plus minus 0.15 percent iii) Thickness A verage value shall not vary by more than +0.15 m iv) Squareness Gap between thesides (for tiles only) of tileand arms of the metal jig ,shall not be greater than 0.25 mm at any point along the sides . v) Seasoning(for plain The cut surface shall linoleum only) show no difference in colouror grain, between the edges and the entre, 24hoursafter the cut has beenmade. vi) Residual Shall not exceed 10 indentation percent of the original overall thickness Sl.No Characteristic Requirement (1) ( 2) (3) vii) Flexibility Shall not crack or break viii) Water Absorption For Absorption Thickness Max mm Percent, 4.5 5.5 3.2 6.5 2.0 9.0 1.65 10.5 ix) Colour fastness Shall not be inferior to that of No.5 of the standard patterns of the blue dyed wool cloth as specified in IS 686 :1985* * Methods for determination of colour fastness of textile materials to day -lighting (first revision) day to light Note \u2014 The tolerances on sizes are applicable at the time of actual cutting of the tiles. Note\u2014 For methods of tests, refer to IS 9704:1980 Methods pf tests for linoleum sheets and tiles. For detailed information, refer to IS 653:1992 Specification for linoleum sheets and tiles (third revision). 8.41 SP 21 : 2005 1. Scope \u2014 Requirements for smooth surfaced homogeneous PVC asbestos floor tiles. Laminated floor tiles and floor tiles having embossed surface are not covered in this standard. 2. Materials \u2014 Blended composition of thermoplastic binder (vinyl chloride polymer and/ or vinyl chloride copolymers), asbestos fibre fillers, and pigments. 3. Dimensions and Tolerance 3.1 Size \u2014200 and 250 mm square.\u2014 Other size and shape as agreed to mutually.Tolerance, plus minus 0.4 mm on 200 mm size and plus minus 0.5 mm on 250 mm size. For larger size tolerance shall be plus minus 0.2 percent. 3.2 Thickness \u2014 1.5, 2.0, 2.5 and 3.0 mm. Tolerance, plus minus 0.15 mm. 4. Colour and Finish \u2014 Tiles shall be plain or mottled. Plain tiles shall have colour uniformly distributed through tiles. Mottled tiles shall have colours distributed at random throughout thickness of tile. 5. Physical Requirements \u2014 See Table 1 . TABLE 1 REQUIREMENTS OF PVC ASBESTOS FLOOR TILES S.l.No. Charactristic Requirement (1) (2) (3) i)Squareness Gap between the sides of the tile and the arms of the metal jig shall not be greater than 0.15 mm for last 50 mm to wards the farther end from the junction of the arms. ii)Dimensional stability Change in any linear dimension shall not exceed 0.25 percent. iii) Colour fastness Shall not be inferior to that of No. 5 of daylight the 8 standard patterns of blue dyed woolen fabric specified in IS 686:1985*"
    },
    {
      "standard_id": "IS 3461: 1980",
      "title": "PVC ASBESTOS FLOOR TILES",
      "scope": "",
      "pages": [
        239,
        240
      ],
      "text": "SUMMARY OF IS 3461 : 1980 PVC ASBESTOS FLOOR TILES (First Revision) iv) V olatile matter Loss in weight shall not exceed 1 percent. v) Curling Shall not exceed 0.75 mm vi) Indentation a) At 27 2 o C Average indentation at the end of one minute shall not exceed 0.38 mm and no individual read- ing shall deviate from the aver- age by more than 0.05 mm.In relation to the one minute in- dentation figures. The average indentation at the end of 10minutes shall not exceed the value specified and no individual reading shall deviate from the average by more than 0.05 mm. b) At 46 2oC Average indentation shall not exceed 0.82 mm and no individual reading shall deviate from the av- erage by more than 0.05mm vii) Residual indentation Shall not exceed 0.15 mm viii) Resistance to various After immersion in various substances and when tested the width of the sceratch on the sur- face shall not exceed 3 mm. The colour of the treated test piece shall show no significant change when compared with the untreated test piece. ix) Deflection Shall deflect at least 25 mm with out breaking. x) Impact Shall not suffer a fracture. xi) Abrasion resistance To be agreed between the purchaser and the supplier. Note 1 : For methods of tests, refer to IS 3464:1980 Methods of test for plastic floor covering and wall tiles ( first revision ). Note 2 : For categories of tests refer to 6 of the standard. For detailed information, refer to IS 3461 : 1980 Specification for PVC asbestos floor tiles (first revision). * Methods for determination of colour, fastness of textiles materials to daylight ( first revision ). \u2020 For detailed requirements of indentation limits at 27 plus minus 2\u00b0C, refer to Table 2 of the standard. plus minus plus minus 8.42 SP 21 : 2005"
    },
    {
      "standard_id": "IS 3462: 1986",
      "title": "UNBACKED FLEXIBLE PVC FLOORING",
      "scope": "Requirements of unbacked homogeneous flexible PVC flooring, including laminated PVC flooring in which the composition of each of the laminate is substantially the same. The flooring may be supplied in continuous lengths or in tile form.",
      "pages": [
        240,
        241,
        242
      ],
