Repository: workbydevansh/bis-standards-recommendation-engine

# BIS Standards Recommendation Engine

Submission-ready prototype for the Bureau of Indian Standards x Sigma Squad AI Hackathon.

The system converts a product description into the top 3-5 relevant BIS standards from **SP 21: Summaries of Indian Standards for Building Materials**. It is deterministic, offline, and designed around the required judging contract.

## Judge Command

```bash
python inference.py --input hidden_private_dataset.json --output team_results.json
```

The output JSON contains:

- `id`
- `retrieved_standards`
- `latency_seconds`

When the input contains `expected_standards`, the field is copied into the output so the provided `eval_script.py` can be run locally.

File: data/index/standards.json (part 14 of 52)
{
      "text": "SUMMARY OF IS 3462 : 1986 UNBACKED FLEXIBLE PVC FLOORING (Second Revision) 1. Scope \u2014 Requirements of unbacked homogeneous flexible PVC flooring, including laminated PVC flooring in which the composition of each of the laminate is substantially the same. The flooring may be supplied in continuous lengths or in tile form. 2. Materials \u2014 The flexible PVC flooring shall consist of a thoroughly blended composition of thermoplastic binder, fillers and pigments. The thermoplastic binder shall consist substantially of one or both of the following: a) Vinyl chloride polymer, and b) Vinyl chloride copolymer. The polymeric material shall be compounded with suit- able plasticizers and stabilizers. 3. Dimensions and Tolerances 3.1 Linear Dimensions 3.1.1 Sheets or rolls \u2014 The standard width of floor- ing sheets or rolls in continuous lenghts shall be 1000, 1500, and 2000 mm. 3.1.2 Tiles \u2014 The tiles shall be 250 mm, 300 mm, 600 mm and 900 mm square. 3.2 Thickness \u2014 The standard thickness of floor cov- ering shall be 1.5 mm, 2.0 mm, 2.5 mm and 3 mm. 3.3 Tolerances : The tolerance on the specified widths of sheets/rolls, tile sizes and thickness shall be as given in Table 1. 4. Colour and Surface Characteristics 4.1 The flooring shall have a uniform wearing surface. The colour and also the pattern, marbling or mottling, if present, shall extend through the full thickness of the flooring, when the flooring in not laminate. In case of laminated flooring it shall extend to the full thickness of the top layer. The colour and the pattern shall match the sample that is agreed upon by the purchaser and the supplier. 5. Requirement \u2014 See Table 1. TABLE 1 REQUIREMENTS OF FLEXIBLE PVC FLOORING Sl.No. Characteristic Requirement (1) (2) (3) i) Thickness The mean thickness shall not differ by more than 0.13mm from that speci- fied. The variation between any two meas- urements shall not ex- ceed0.20 mm ii) Width of sheet or roll Width shall be not less than that specified and not more than 6 mm greater than that speci- fied iii) Tile size The dimensions shall not vary from the specified dimensions by more than 0.13% or +0.4mm which- ever is less iv) Squareness (for tiles only) Gap between the sides of the tiles and the arms of the metal jig shall not be greater than 0.15mm to- wards the farther end from the junction of the arms. v) Dimensional stability Change in any linear di- mensions shall not exceed 0.4 percent for sheet and 0.25 percent for tiles. Af- ter the test the specimen shall show no signs of curling. vi) Colour fastness to day Shall be rated not less than standard 4 when tested in accordance with IS 9766:1992* vii) Curling (for tiles) Shallnotexceed0.75mm viii) Residual indentation Shall not exceed 0.10 mm ix) Flexibility Shall not break, crack or show any other signs of failure x) Resistance to vari- The average scratch ous substances width obtained after im- mersion shall not exceed 2.0mm. The colour of the treated pieces shall show no significant change when compared with un-treated material *IS 9766 : 1992 Flexible PVC compounds night 8.43 SP 21 : 2005 xi) Ply adhesion Adhesion between plies in any test piece shall not be less than 1.05 kN/m. xii) Moisture movement Change in any linear dimensions shall not ex- ceed 0.4 percent. xiii) Heat ageing and No exudation of plasti- cizer shall be apparent nor shall there be any change in appearance. The mandrel test shall Note\u2014 For methods of tests, refer to Appendix A to D of the standard and IS 3464:1986 Methods of test for plastic flooring and wall tiles (second revision). For detailed information, refer to IS 3462 : 1986. Specification for unbacked flexible PVC flooring (second revision). not produce surface cracking. xiv) Elastic product The mean product tensile strength and elongation shall be not less than 2 MJ/m 3. 8.44 SP 21 : 2005 1. Scope \u2014 Lays down the requirements for epoxy resin, hardeners and other constituent materials to be used in the formulation of floor toppings. 2. Materials 2.1 Epoxy Resin \u2014 Shall be liquid epoxy resin containing no hardeners: a) Grade \u2013 Resins containing no diluents. See Table1. b) Grade 2 \u2014Resins modified with a reactive diluent. Each class of grade 2 resin can be made with grade 1 resin . See Table 1. TABLE 1 REQUIREMENTS FOR GRADE 1 EPOXY RESIN Class Epoxy Content Viscosity Specific Hydrolyz at 27 oC Gravity able Equivalent/ Weight Pa.s at 27 oC Chlorine 1000g, per Epoxy content % min Equivalent Max (1) (2) (3) (4) (5) (6) 1 5.0 to5.88 200 to170 3 to 20 1.05 Min 0.6 1.20 Max TABLE 2 REQUIREMENTS FOR GRADE 2 EPOXY RESIN ClassEpoxy Content Viscosity Specific Hydrolyz At27 oC Gravity able Equivalent/ Pa.s at 27 oC Chlorine 1000g, content %, min Max (1) (2) (3) (4) (5) I 5 0.5 to 0.9 1.05 Min 1.20 Max 0.6 II 5 0.9 to 4 do 0.6 III 5 4 to 10 do 0.6 2.2 Hardeners\u2014 Shall be liquid type, and shall react with epoxy resin at normal ambient temperature above 5\u00b0 C . See Table 3"
    },
    {
      "standard_id": "IS 9197: 1979",
      "title": "EPOXY RESIN, HARDENERS AND EPOXY RESIN COMPOSITIONS FOR FLOOR TOPPING }",
      "scope": "Specifies dimensions, tolerances, strength and light transmission of glass fibre reinforced translucent plastic sheeting of the profiles specified in IS 277 : 1992*, IS 459:1992 ** and IS 1254:1991+ for use in roofs.\u201d Recommended temperature range is from \u201420 to 60\u00b0C",
      "pages": [
        242,
        243,
        244
      ],
      "text": "SUMMARY OF IS 9197 : 1979 EPOXY RESIN, HARDENERS AND EPOXY RESIN COMPOSITIONS FOR FLOOR TOPPING } 2.3 Accelerator \u2014 Liquids generally tertiary amines. 2.4 Plasticizers and Non-reactive Diluents \u2014 May be incorporated in the resins and hardeners, pro- vided the total quantity of these ingredients does not exceed 25 parts per hundred parts by weight of the resin, in the resin-hardener mixture. 2.5 Liquid Coal Tar \u2014 May be incorporated either in the resin or the hardener or both provided the quantity added shall not exceed 1:1 by weight of the epoxy resin hardener mixture and that the pot life, curing time and other physical and chemical properties of the mixture shall conform to those specified in the standard. See Table 4. 2.6 Aggregates \u2014 Aggregates shall be free from any reactive or deleterious substances. Fine aggregate shall conform to grading Zone III or Zone IV of IS 383:1970*. Coarse aggregate shall also conform to IS 383:1970.* 3. Properties of Epoxy Resin Compositions 3.1 Pot Life \u2014 Shall be at least 45 minutes at 27 2oC and at 65 5 percent relative humidity. 3.2 Chemical Resistance \u2014 Shall conform to the re- quirements of Table 1 of IS 4631:1986.+ 3.3 Resistance to Wear \u2014 Permissible average wear and individual wear of specimen shall be as given in Table 5. 3.4 Other Requirements \u2014 The cured samples of ep- oxy resin-hardener-filler (including aggregates) when shall conform to the requirements specified in Table 5. * Coarse and fine aggregates from natural sources for concrete ( second revision ) ** Code of practice for laying of epoxy resin floor toppings ( first revision ) plus minus plus minus 8.45 SP 21 : 2005 Note\u2014 For methods of tests, refer to IS 9162:1979 Methods of tests for epoxy resins, hardenrs and epoxy resin composi- tions for floor topping. For detailed information refer to IS 9197 : 1979 Specification for epoxy resin hardners and epoxy resin compositions for floor topping. TABLE 3 HARDNESS FOR EPOXY RESIN SL Type Viscosity at Amine V alue Specific Amount REMARKS No. 25oC MPa.s mg KOH/g Gravity Recommended at 25\u00b0C Per Equivalent Epoxy in Resin (1) (2) (3) (4) (5) (6) (7) (a) Aliphatic Amine i) A 10 to 20 1300 to 1700 0.97to0.99 16 to 25 High rate of reaction with strong exotherm. Curing sensitive to humidity. ii) B 20 to 40 450 to 500 -- 50 to 55 Slow rate of curing with long pot-life and low exotherm iii) C 3000 to 6000 830 to 910 -- 50 to 55 High rate of reaction and high exotherm (b) Aromatic Amine Adduct i) A 3800 to 6000 260 to 290 1.11 to 1.12 110 to 130 Permits curing at high atomospheric humidity and low temperature, medium rate of curing. ii) B 14000 to 22000 250 to 280 1.125 to 1.13 110 to 130 Permits curing at high atmo- spheric humidity and low temperature, Fast rate of curing (c) Polyamionamide i) A 12500to 17500 350 to 410 0.96 to 0.98 110 to 190 Slow rate of curing with low exotherm ii) B 14000to 15000 190 to 210 1.05 to 1.07 100 to 110 do iii) C 9 000 to 13000 280 to 300 0.96 to 0.98 160 to 180 do (d) Aminoresin compound i) A 17000to 23000 300 to 360 -- 100 to 110 Possibility of adjusting pot-life and exotherm TABLE 5 REQUIREMENTS OF EPOXY RESIN COMPOSITION FOR FLOORING TOPPING SL. Characteristic Requirememt (1) (2) (3) i) Compressive strength, N/mm 2 80 Min ii) Bond strength, N/mm 2 2 Min iii) Flexural strength, N/mm 2 20 Min iv) Tensile strength, N/mm 2 15 Min v) Modulas of elasticity, N/mm 2 35x10 -3 Min vi) Coefficient of linear thermal 45x10-6 Max expansion, mm/mm oC vii) Thermal conductivity (optional) W/mk 1 Max viii) Linear shrinkage, percent 0.10 Max ix) Water absorption, percent 0.50 Max x) Resistance to wear, Averagewear 2 Max/mm Individual 2.5 Max xi) Shear strength N/mm 2 3.2 Min TABLE 4 GENERAL SPECIFICATION FOR LIQUID COAL TAR SL. Characteristic Requirememt (1) (2) (3) i) Viscosity at 40 oC, Pa.s 14 to 16 ii) Specific gravity at 27 oC 1.15 to 1.21 iii) Residue (pitch), percent 60 to 70 iv) Softening point of residual pitch 67 oC v) Fractional distillation, percent by mass 170o-270 oC 7.85 270o-300 oC 5.46 300o-350 oC 19.06 vi) Phenol, cresolos etc, Percent, Max 3 vii) Naphthalene, percent, Max 2 8.46 SP 21 : 2005 1. Scope \u2014 Specifies dimensions, tolerances, strength and light transmission of glass fibre reinforced translucent plastic sheeting of the profiles specified in IS 277 : 1992*, IS 459:1992 ** and IS 1254:1991+ for use in roofs.\u201d Recommended temperature range is from \u201420 to 60\u00b0C 2. Materials \u2014 Shall be composed of a thermosetting styranated or acrylated polyester resin system reinforced with glass fibre which may include curing agents, catalysts and light stabilizers. Glassfibre shall be in the form of chopped strand mat having a highly soluble modified polyester binder in accordance with IS 11551:1996 @ having a density of 450 g/m2 and minimum width of 500 mm. Special grade of unsaturated polyester resin having a refractive index matching that of the glassfibre (that is 1.53) and conforming to the broad specifications given below shall be used. a) Viscosity at 25 oC, in cps : 400 to 500 (Brooke \u2013field LVF spindle 2/12 rev 1 min) b) Specific gravity at 20 oC : 1.11 c) Acid number, in mg KOH/g : 25 to 30 d) Solids, in percent : 65 3. Profiles, Dimensions and Tolerances 3.1 Profiles\u2014 The profile of the sheet shall match the profiles specified in the appropriate Indian Standards for the particular material. See Table 1. * Galvanized steel sheet (plain and corrugated ( fifth revision ) ** Corrugated and semi-corrugated asbestos cementsheets (third revision) + Corrugated aluminium sheet (third revision ) @ Glass fibre chopped strand mat for the rein-forcement of epoxy, phenolic and polyester resin systems ( first revision ) 4. Workmanship and finish 4.1 The sheets shall have a smooth surface finish on both sides. A resin rich surface on the exposed part of the sheet is necessary to ensure that the sheet has good weathering properties.The moulded sheets shall be reasonably free from visible defects, such as, fibre pattern, foreign inclusions, cracks, crazing, die-lines, pin holes, striations, and bubbles over 1.3 mm in diameter."
    },
    {
      "standard_id": "IS 12866: 1989",
      "title": "PLASTIC TRANSLUCENT SHEET MADE FROM THERMOSETTING POLYESTER RESIN (GLASS FIBRE REINFORCED)",
      "scope": "",
      "pages": [
        244,
        245,
        246
      ],
      "text": "SUMMARY OF IS 12866 : 1989 PLASTIC TRANSLUCENT SHEET MADE FROM THERMOSETTING POLYESTER RESIN (GLASS FIBRE REINFORCED) TABLE 1 DIMENSION AND TOLERANCES OF GLASSFIBRE REINFORCED CORRUGATED TRANSLUCENT ROOFLIGHT SHEETS All dimensions in millimetres. Sl. Type of Profile Depth of Pitch of Overall Effective Minimum Length of No. Sheet No. Corrugation Corrugation W idth Width Thickness Sheet D Tolerance P Tolerance B Tolerance T olerance T Tolerance A Tolerance (1) (2) (3) (4) (5) (6) (7) (8) (9) (10) (11) (12) (13) (14) i) Corrugated 1 48 + 3 146 + 6 1050 +10 +10 1.1 +0.15 1 750 0.5% asbestos - 5 - 9 -5 -5 2 000 of length cement, profile 2 45 + 3 338 + 6 1100 +10 +10 2 500 in accordance - 5 - 2 -5 -5 3 000 with IS 459:1992 ii) Corrugated 3 17.5 2.5 75 +5 660 +0.15 1 800 0.5% steel 4 12.5 2.5 810 2 200 of length profile in 910 2 500 accordance with 680 2 800 IS 277 : 1992 830 3 000 iii) Corrugated 5 19 \u2014 75 +5 650 25 1.1 +0.15 1 800 aluminum sheets 800 25 2 400 0.5% profile in of length accordance with 6 38 \u2014 125 5 795 +25 3 000 plus minus plus minus plus minus plus minus plus minus 8.47 SP 21 : 2005 4.2 Special Finishes \u2013 A clear tissue of fibreglass surface mat or polyester mat may be applied to the sheet surface( on the side exposed to weathering ) during manufacture to improve resistance to weathering. Alternatively, PVF and polyester cladding films can be bonded to the sheet surface (on the side exposed to weathering). 5. Performance Requirements: 5.1 Density \u2014The nominal weight of 1.10 + 0.15 mm thick plain sheet shall be 1.85 kg/sq m. 5.2 Glass Content\u2014Shall not be less than 30 percent 5.3 Water Absorption \u2014 Shall not absorb water in excess of 0.3 percent 5.4 Hardness (Barcol) \u2013 Barcol hardness shall not increase by more than 30 percent of its initial value. 5.5 Bolt Shear Test \u2013 Arithmetic mean of the loads at which the first tear appears, shall be not less than 375 N. The load at which the first tear appears while testing any one of the specimens, shall be not less than 250 N. 5.6 Load Deflection Test \u2013 Applicable only to corrugated sheets and flats of curved sheets. When three sheets of 1.10+0.15 mm thickness are tested none of the sheets shall rupture although minor cracking around the areas of support or loading shall be permitted. The total load as shown in Table 2 shall produce a deflection of not more than 15mm (that is, span/70) on any of the sheets. TABLE 2 DEFLECTION UNDER TEST LOAD Profile No. in Total Load Accordance N With Table (1) (2) 1 1 100 2 1 100 3 190 4 190 5 190 6 850 7 750 5.7 Light Diffusion \u2014 The gradient constant shall be as per Table 3 TABLE 3 LIGHT DIFFUSION GRADIENT CONSTANT G Diffusion Description Gradient Classification Constant G (1) (2) (3) I Clear Above 0.80 II Moderately diffusing 0.32 to 0.80 III Heavily diffusing 0.10 to 0.32 IV Very heavily diffusing Below 0.10 5.8 Transmission\u2014 The gradient constant shall lie within the limits set out in Table 4 for the appropriate class of sheet. TABLE 4 MINIMUM TOTAL LIGHT TRANSMISSION Diffusion Minimum Total Classification Trans mission (1) (2) I 80 II 75 III 70 IV 60 Note\u2014 for methods of tests, refer to Appendices A to G of the standard. For detailed information, refer to IS 12866 : 1989 specification for plastic translucent sheets made from thermosetting polyster resin (glass fibre reinforced). 8.48 SP 21 : 2005 Table 1 Thickness and Number of Fabric plies Thickness of Sheet Tolerance on Number of Plies RubberJointing or Thickness in RubberInsertion Rubber Insertion Jointing (1) (2) (3) mm mm 0.8 plus minus 0.2 1 1.5 plus minus 0.2 1 3 plus minus 0.3 2 5 plus minus 0.5 2 6 plus minus 0.6 3 8 and above plus minus 0.7 4 4.2.2.1 Position of plies \u2014 In the case of three or more plies of fabric, they shall be so placed within the thickness of the jointing that the rubber layers between the plies are of approximately same thickness. 4.2.2.2 Each outer layer of rubber shall be not less than 0.8 mm thick in all insertions containing two or more plies of fabric. The outer layers of rubber shall in all cases be of equal thickness. 4.3 Size \u2014 Sizes up to 6 mm thickness shall be supplied in one piece of 1 \u00d7 10 metres and sizes above 6 mm thickness the minimum length shall be as agreed to between the purchaser and the supplier. 4.4 Tensile Strength and Elongation at Break\u2014 see Table 2 4.5 Accelerated Ageing 4.5.1 Jointing to be used for joints subjected to water and air pressure\u2014After ageing at 70 plus minus 1\u00b0C for a period of 72 hours shall not vary by more than percent for tensile strength and + \u2212 5 15 percent for elongation at break of the corresponding values obtained before ageing. 4.5.2 Jointing to be used for joints subjected to steam pressure \u2014 The ageing shall be done at 100 plus minus 1\u00b0C for 72 hours and shall not vary by more than + \u2212 10 25 percent for tensile strength and + \u2212 10 35 percent for elongation at break of the corresponding values obtained before ageing"
    },
    {
      "standard_id": "IS 638: 1979",
      "title": "SHEET RUBBER JOINTING AND RUBBER INSERTION JOINTING",
      "scope": "Requirements and the methods of sampling and test for sheet rubber jointing and rubber insertion jointing for use between flanges and similar joints subjected to water pressure, air pressure or low pressure steam.",
      "pages": [
        246,
        247,
        248
      ],
      "text": "SUMMARY OF IS 638 : 1979 SHEET RUBBER JOINTING AND RUBBER INSERTION JOINTING (Second Revision) 1. Scope \u2014 Requirements and the methods of sampling and test for sheet rubber jointing and rubber insertion jointing for use between flanges and similar joints subjected to water pressure, air pressure or low pressure steam. Note \u2014 The recommended low pressure steam is up to 350 kN/m2 (approximately 3.5kgf/cm 2) 2. Types: a) Type A \u2014 50 to 65 Hardness in IRHD, and b) Type B \u2014 66 to 80 Hardness in IRHD. 3. Grades \u2014 Grade 1 and 2 4. Requirements 4.1 Material 4.1.1 Jointing Material \u2014 Shall be made of one of the following materials: a) Sheet rubber, or b) Sheet rubber reinforced with fabric rubber insertion jointing. 4.1.2 Composition of Rubber Compound \u2014 Shall be natural or synthetic rubber or a blend thereof, suitably compounded and vulcanized having the degree of hardness as specified in 2. 4.1.3 Fabric reinforcement for rubber insertion jointing \u2014 Shall have a minimum breaking load of 120 N/cm (approx 12 kgf/cm) width for both warp and weft direction. 4.2 Construction and Workmanship 4.2.1 Shall be free from surface defects, such as pitting, blemishes and other irregularities and the rubber used in both shall be homogeneous and be free from porosity and grit as judged visually on surface or any cut-surface of the test sample. 4.2.2 Thickness and number of plies \u2014 See Table1. + \u2212 10 15 8.49 SP 21 : 2005 TABLE 2 TENSILE STRENGTH AND ELONGATION AT BREAK OF SHEET RUBBER JOINTING AND RUBBER USED IN INSERTION JOINTING Sl. Type Joints Subjected to water Joints subjected to and Air Pressure steam pressure Tensile Strength MN/m 2 Elongation at Break T ensile Strength MN/m 2 Elongation at Break (approx kgf/cm 2) Percent (Approx kgf/cm 2) Percent Min Min Min Min Grade 1 Grade 2 Grade 1 Grade 2 Grade 1 Grade 2 Grade 1 Grade 2 (1) (2) (3) (4) (5) (6) (7) (8) (9) (10) i) A 8.5(85) 6(60) 400 350 12(120) 7(70) 450 400 ii) B 8.5(85) 6(60) 300 250 12(120) 7(70) 350 300 Note\u2014 For methods of tests, refer to the standard, and IS 3400: Methods of tests for vulcanized rubbers Part 1 : 1987 Tensile stress-strain properties ( second reivsion) Part 2 : 1995 Hardness ( second revision ) Part 4 : 1987 Accelerated ageing ( second revision ) Part 5 : 1986 Adhesion of rubber to textile fabrics ( second revision ) Part10 : 1977 Compression set at constant strain ( first revision ) Note \u2014 This standard is also applicable to Section 10 on Sanitary Appliances and Water Fittings. For detailed information, refer to IS 638 : 1979 Sheet rubber jointing and rubber insertion jointing (second revision). 4.6 Compression Set 4.6.1 Jointing to be used for joints subjected to water and air pressure: The compression set at 27 plus minus 1\u00b0C for 24 plus minus 2 hours shall not exceed 35 percent. 4.6.2 Jointing to be used for joints subjected to steam pressure: The compression set at 100 plus minus 1\u00b0C for 24 plus minus 2 hours shall not exceed 35 percent. 4.7 Resistance to bending \u2014 There shall be no visible signs of cracking of the surfaces or separation of rubber from the fabric (in case of rubber insertion jointing) when subjected to bending test. 4.8 Adhesion\u2014 Rate of separation shall not exceed 25 mm per minute under a load of 4kg., 4. 9 Hardness\u2014 See Table 2. 8.50 SP 21 : 2005 1. Scope \u2014 Lays down the composition, minimum requirements, workmanship and prescribes tests for rubber flooring material suitable for covering floors of domestic and public buildings, cinemas, hospitals, large stores, ships, transport vehicles, etc. This standard does not cover the requirements for special types of rubber flooring used for electrical insulating purposes, conductive or antistatic flooring or rubber flooring having chemical and oil-resistant properties. 2. Composition 2.1 Shall be made from a compound of natural or synthetic rubber which may also contain reclaim rubber and suitable fillers. All colouring matter shall be of good quality, insoluble in water, resistant to alkalies and direct sunlight or artificial light. 2.2 Suitable cotton sheeting shall be used as backing, impregnated with a high grade rubber compound. The hessian used shall conform to Type II hessian as specified in IS 2818 (Part 2) : 1971.* The hessian shall be impregnated with a high grade rubber compound. 3. Workmanship 3.1 Appearance \u2014 Shall be of first class workmanship, satisfactorily vulcanized, free from sulphur bloom and objectionable odour and blisters, cracks and embedded foreign matter. There shall be no porosity on the surface or throughout the thickness of the sheet. The surface finish of the flooring shall be either glossy or mat. The underside of the floor covering shall be either furnished with a cloth impression or be buffed smooth.The edges and ends shall be cut true and square. 3.2 Colour \u2014 The colour of the flooring shall not be permanently affected by cleaning with water and a washing somap or by treatment with a suitable floor polish. 4. Dimension 4.1 Thickness \u20143 mm, 4 mm, 5 mm, 6 mm 4.2 Overall thickness shall not differ from the declared nominal value by more than 0.3 mm at any of the twenty measuring points. 4.3 Tile Sizes and Squareness\u2014 Rubber flooring, when supplied in the form of tiles, shall be of any thickness (in the case of ribbed or fluted rubber flooring, the thickness refers to the thickness of the base) specified in 4.1 and of the following sizes: 200 mm \u00d7 200 mm 300 mm \u00d7 300 mm 500 mm \u00d7 500 mm 4.4 The length of side shall not vary from the nominal value by more than 0.15 percent. 4.5 Sheet Width\u2014 0.9 m, 1.2 m, 1.5 m, 1.8 m, 2.0 m, 2.1m. The width of the sheet at any point shall not be less than the nominal value, and shall not exceed the nominal value by more than 6 mm. The sponge-backed rubber flooring shall have a wearing surface of solid rubber at least 3 mm thick on a sponge rubber base of 3 mm thickness. 5. Performance 5.1 Hardness \u2014 Shall be neither less than 65 IRHD nor greater than 96 IRHD. TABLE 1 TOLERANCE IN HARDNESS Nominal Hardness Tolerances on Hardness IRHD IRHD 65 to 76 plus minus 5 Over 76 to 86 plus minus 4 Over 86 to 96 plus minus 3 5.2 Water Absorption \u2014 Shall not absorb water by weight more than 0.5 percent of the original weight 5.3 Compression Set \u2014 Shall not exceed 15 percent conditional for 24 + \u2212 0 2 hours and 27+1\u00b0C 5.3.1 The test pieces shall show no signs of cracking after the test is conducted. 5.4 Resistance to Abrasion \u2014 Shall be as agreed between purchaser and supplier."
    },
    {
      "standard_id": "IS 809: 1992",
      "title": "RUBBER FLOORING MATERIALS FOR GENERAL PURPOSE",
      "scope": "",
      "pages": [
        248,
        249,
        250,
        251,
        252,
        253
      ],
      "text": "SUMMARY OF IS 809 : 1992 RUBBER FLOORING MATERIALS FOR GENERAL PURPOSE (First Revision) * Indian Hessian, Part 2-305 and 229g/m 2 at 16 percent contact regain (first revision ) 8.51 SP 21 : 2005 Note: For methods of tests refer to Appendices B to F of the standard and IS 3400. Methods of test for vulcanized rubbers Part 2 : 1995 Hardness ( first revision) Part 3 : 1987 Abrasion resistance using rotating cylindrical drum device ( first revision) Part 10 : 1977 Compression set at constant strain ( first revision) For detailed information, refer to IS 809 : 1992 Specification for rubber flooring materials for general purposes (second revision). 2.1 SECTION 9 WATERPROOFING AND DAMP - PROOFING MATERIALS 9.2 SP 21 : 2005 CONTENTS Title Page IS 1322 : 1993 Bitumen felts for water-proofing and damp-proofing (fourth revision) 9.3 IS 1580 :1991 Bituminous compounds for water-proofing and caulking purposes 9.6 (second revision) IS 2645 : 2003 Integral cement water-proofing compounds (second revision) 9.7 IS 3037 : 1986 Bitumen mastic for use in water-proofing of roofs (first revision) 9.8 IS 3384 : 1986 Bitumen primer for use in water-proofing and damp proofing (first revision) 9.10 IS 5871 : 1987 Bitumen mastic for tanking and damp proofing (first revision) 9.11 IS 7193 : 1994 Glass fibre base bitumen felts.(first revision) 9.12 IS 12027 : 1987 Silicone-based water repellents. 9.13 IS 14695 : 1999 Glass fibre base coal tar pitch outer wraps 9.14 9.3 SP 21 : 2005"
    },
    {
      "standard_id": "IS 1322: 1993",
      "title": "BITUMEN FELTS FOR W ATER \u2013PROOFING AND DAMP \u2013PROOFING",
      "scope": "Requirements for saturated bitumen felts (underlay) and self-finished bitumen felts used for water proofing and damp-proofing.",
      "pages": [
        253,
        254,
        255,
        256
      ],
      "text": "SUMMARY OF IS 1322 : 1993 BITUMEN FELTS FOR W ATER \u2013PROOFING AND DAMP \u2013PROOFING (Fourth Revision) 1. Scope\u2014Requirements for saturated bitumen felts (underlay) and self-finished bitumen felts used for water proofing and damp-proofing. 2. Classification 2.1 Fibre Base Type 1 \u2014 Saturated felt for underlay Type 2 \u2014 Self finished felt ( for water-proofing) 2.2 Hessian Base Type 3\u2014 [Self-finished felt (for water-proofing) Grade 1] [Self-finished felt (for damp-proofing) Grade 2] 3. Weight \u2014 Weight of ingredients of bitumen felt for 10 m shall not be less than those specified in Table1. 4. Dimensions \u2014 It shall be in width of 90 cm or 100 cm and generally on lengths of 10 m 0r 20 m 5. Other Requirement 5.1 The finished material shall be free from visible external defects, such as holes, oil patches, ragged or untrue edges, breaks, cracks, tears, protuberances and indentations. 5.2 Tests \u2014 See Table 2. TABLE 1 MINIMUM WEIGHT OF BITUMEN FELT (IN KG) Sl Type of Felt For 10 m2 Untreated Base Saturant Coatant Bitumen Total Weight of the (see Note) Content Finished Bitumen Felt in Dry with Condition Mica Dusting Powder Min (see Notes 2 and 3) (1) (2) (3) (4) (5) (6) (7) a) Fibre Base i) Type 1 Underlay 4.0 4.5 -- 3.6 7.6 ii) Type 2 Self finished felt 5.0 5.7 12.9 12.0 22.6 b) Hessian Base i) Type 3 Self finsihed 2.3 1.8 17.7 12.1 23.0 felt Grade 1 iii) Type 3 self finished 2.3 1.8 31.8 20.2 37.1 felt Grade 2 Notes\u20141. The weight of the untreated base shall be taken as in dry condition for fibre base felts. In the case of hessian base the w eight of untreated base shall conform to IS 2818 (Part2) : 1971.* 2. Include allowance for 1.2kg minimum mica dusting powder in dry condition except for Type 1. 3. When other type of mineral powders are used, the weights shown in the last column shall be changed on the basis of 4.4.2 of the standard. * Indian hessian: Part 2 : 305 and 229 g/m at 16 percent contract regain (first revision) 9.4 SP 21 : 2005 TABLE 2 REQUIREMENTS OF BITUMEN FELTS Type Breaking Strength, Pliability Test Storage Heat Pressure Water of Min, Kg Sticking Resistance Head Absorption Felt Test Test Test T est, Max Warpway Weftway (1) (2) (3) (4) (5) (6) (7) (8 ) Type 1 72 24 i) The roll shall not show cracks \u2014 \u2014 \u2014 \u2014 on unrolling ii) Consider any surface rupture exceeding 5mm in length as failure Type 2 95 60 i) The roll shall not show crack The test pieces The test pieces The test pieces 5.0% on unrolling shall be shall show shall show examined no sign of no sign of after cooling melting of leakage the bitumen compound ii) Consider any surface rupture After release \u2014 \u2014 \u2014 exceeding 5 mm in lengt of the load as failure the layers felt shall be capable of being separated withoutdamaging the coatant, in any way Type 3 135 90 i) The roll shallnot show cracks The test The test The test 2.0% (all grades) on unrolling pieces shall pieces shall piecesshall be examined show no show no after cooling sign of melting sign of of the bitumen leakage compound ii) Consider any surface rupture After release -- -- exceeding 5mm in length of the load the as failure layers of felt shall be capable of being separated without damaging the coatant in any way * Diameter of Mandrel for pliability test shall be as follows : Type 1 Type 2 50 mm Type 3, Grade 1 Type 3, Grade 2 75 mm Notes \u2014 1. The tests shall be carried out not earlier than two days from the date of manufacture 2. See Fig. 1 of the standard for cutting test pieces from the roll 9.5 SP 21 : 2005 Note\u2014 For test procidures refer to IS 13826 Methods of test for bitumen based felt: IS (Part 1) : 1993 Breaking strength test. IS (Part 2) : 1993 Pliability test. IS (Part 3) : 1993 Storage sticking test. IS (Part 4) : 1993 Pressure head test. IS (Part 5) : 1993 Heat resistance test. IS (Part 6) : 1993 Water absorption test. For detialed information, refer to IS 1322 :1993 Specification for bitumen felts for water- proofing and damp-proofing (fourth revision). 9.6 SP 21 : 2005 Note\u2014 For test procedures, refer to Annex A to C of the standard and IS 1209 : 1978 Determination of flash point and fire point ( first revision). IS 1211 : 1978 Determination of water content (Dean and Stark method) ( first reivsion ). IS 1217 : 1978 Determination of mineral matter (Ash) ( first revision ). For detailed information, refer to IS 1580 : 1991 Specification for bituminous compound for water proofing and caulking purposes (second revision)."
    },
    {
      "standard_id": "IS 1580: 1991",
      "title": "BITUMINOUS COMPOUNDS FOR WATER-PROOFING AND CAULKING PURPOSES",
      "scope": "Requirements and methods of sampling and tests for bituminous compound, applied cold and used for stopping leaks through cracks of roofs, floors, walls, etc; as sealant for plate joints of wagons, coaches and buses; as caulking agent for crevices and vertical joints between steel plates, folded sections, wood joints, precast concrete cladding, etc; and as adhesives for rainguards for rubber trees.",
      "pages": [
        256,
        257
      ],
      "text": "SUMMARY OF IS 1580 : 1991 BITUMINOUS COMPOUNDS FOR WATER-PROOFING AND CAULKING PURPOSES (Second Revision) 1. Scope \u2014 Requirements and methods of sampling and tests for bituminous compound, applied cold and used for stopping leaks through cracks of roofs, floors, walls, etc; as sealant for plate joints of wagons, coaches and buses; as caulking agent for crevices and vertical joints between steel plates, folded sections, wood joints, precast concrete cladding, etc; and as adhesives for rainguards for rubber trees. 2. Grades a) Grade 1 \u2013 Shall be semistiff, smooth and homogenous paste suitable for application by spreading with hand, trowel, spatula or gun. b) Grade 2 \u2013 Shall be of light consistency and homogenous paste suitable for application by putty knife. 3. Composition \u2014 The material shall consist of bitumen and flus oils with or without addition of vegetable or resinous oils, cut back with volatile thinners and intimately mixed with non-gritty absorbent, inorganic fibrous material (with or without powder) in suitable proportions as to comply with the requirements of this standard.(see Table 1). 4. Keeping Quality \u2014 When stored under cover in a dry place in the original sealed container under normal temperature the material shall retain the specified properties for a period of not less than six months from the date of manufacture as declared on container. TABLE 1 REQUIREMENTS FOR BITUMINOUS COMPOUNDS Sl. No. Characteristic Requirements Grade 1 Grade 2 (1) (2) (3) (4) i) Water content, percent by mass, Max 0.5 0.5 ii) Ash content, percent by mass, Max 40 30 iii) Flow Shall satisfy the Shall satisfy the requirement requirement iv) Flash point oC, Min 35 35 v) Flexibility and adhesion Shall satisfy the Shall satisfy the requirement requirement vi) Consistency a) Before setting (test after 1h) Min 100 225 b) After setting (test after 24 h) Min 80 200 9.7 SP 21 : 2005"
    },
    {
      "standard_id": "IS 2645: 2003",
      "title": "INTEGRAL CEMENT WATER-PROOFING COMPOUNDS",
      "scope": "Requirements for integral cement water- proofing compounds, which shall be assessed by: a) Permeability to water, and b) Physical tests of setting time and compressive strengths of cement mixed with the water-proofing compounds.",
      "pages": [
        257,
        258
      ],
      "text": "SUMMARY OF IS 2645 : 2003 INTEGRAL CEMENT WATER-PROOFING COMPOUNDS (Second Revision) 1. Scope \u2014 Requirements for integral cement water- proofing compounds, which shall be assessed by: a) Permeability to water, and b) Physical tests of setting time and compressive strengths of cement mixed with the water-proofing compounds. Note \u2014 Proportions as recommended by manufacturers, but not exceeding 3 percent by weight of cement. 2. Requirements 2.1 Permeability to water of specimens prepared with the recommended proportion of the compound shall be less than half the permeability of similar specimens prepared without the addition of the compound. 2.2 Setting time of cement mixed with water-proofing\u2013 Initial \u2013 not less than 30 minutes; final \u2013 not more than 600 minutes. 2.3 Compressive Strengths \u2013 of mortar cubes using the recommended proportion of waterproofing compound shall be as follows : At 3 days \u2014 Not less than the minimum specified 3 days compressive strength of the grade of ordinary Portland cement used nor less than 90 percent of the 3 days compressive strength of mortar cubes made with the same cement and sand only. At 7 days \u2014 Not less than the minimum specified 7 days compressive strength of the grade of ordinary Portland cement used nor less than 90 percent of the 7 days compressive strength of mortar cubes made with the same cement and sand only. 2.4 The chloride content and sulphate content in the product shall be declared by the manufacturer. Note\u2014 For methods of tests, refer to Appendix B of the standard, IS 4031 Methods of physical tests for hydraulic cement IS 6925 Methods of test for determination of water soluble chlorides in concrete and admixtures. For detailed information, refer to IS 2645 : 2003 Specification of integral cement water proofing compounds (second revision). 9.8 SP 21 : 2005"
    },
    {
      "standard_id": "IS 3037: 1986",
      "title": "BITUMEN MASTIC FOR USE IN WATER\u2014PROOFING OF ROOFS",
      "scope": "Requirements for bitumen mastic suitable for water proofing of roofs. This bitumen mastic is not intended to be used as a paving material or to with stand exceptional conditions, such as acid or alkali actions.",
      "pages": [
        258,
        259,
        260
      ],
      "text": "SUMMARY OF IS 3037 : 1986 BITUMEN MASTIC FOR USE IN WATER\u2014PROOFING OF ROOFS (First Revision) 1. Scope \u2014 Requirements for bitumen mastic suitable for water proofing of roofs. This bitumen mastic is not intended to be used as a paving material or to with stand exceptional conditions, such as acid or alkali actions. 2. General Characteristic \u2014 It shall consist of a mixture of bitumen, aggregates and mineral filler in such suitable proportions as to give it a semi fluid consistency when heated to about 180 oC. The mastic at this temperature shall be easily compressible by trowels into a compact and uniform layer, not less than 10 mm in thickness. 3. Materials 3.1 Bitumen \u2014 See Table 1. Note\u2013 For methods of tests, refer to IS 1203:1978*, IS 1205 : 1978 **, IS 1208 : 1978#, IS 1212 : 1978 ^, IS 1216:1978``. 3.2 Aggregate \u2014 Aggrates shall be crushed rock or gravel of silicious, granite or limestone origin with mineral fillers, such as, limestone dust or cement. Aggregates used shall be clean and free of all foreign matter. Shall conform to gradings as given in Table 2. Methods for testing tar and bituminous materials\u2014 * Determination of penetration \u2020 Determination of softening point \u2021 Determination of ductility \u00a7 Determination of loss heating * Determination of solu bility in Carbon disulphide tricholoroethylene. TABLE 1 PHYSICAL PROPERTIES OF BITUMEN Sl No. Characteristics Requirements (1) (2) (3) i) Softening point (R&D) 55 to 90 oC ii) Penetration 10 to 30 iii) Ductility 3 to 30 iv) Loss on heating, percent, Max 2.0 v) Solubility in carbon disulphide, carbon 99% tetrachloride or trichloroethylene, Min TABLE 2 GRADING OF AGGREGATES Type of Sieve used Percentage by Weight of Passing 75-micron IS Sieve 40 to 45 Retained on 75-micron IS Sieve and passing 425-micron IS Sieve 15 to 20 Retained on 425-micron IS Sieve and passing 2.00-mm IS Sieve 15 to 20 Retained on 2.00-mm IS Sieve and passing 4.75-mm IS Sieve 20 to 30 Retained on 10-mm IS Sieve Nil 9.9 SP 21 : 2005 TABLE 3 COMPOSITION OF BITUMEN MASTIC BY ANALYSIS Sl No. Requirement Percentage by weight of Total Mastic (1) (2) (3) i) Bitumen 15 to 20 Aggregate passing ii) 4-75 mm IS Sieve and retained on 2.00 mm 18 to 20 iii) 2.00 mm IS Sieve and retained on 425-micron IS Sieve 12 to 18 iv) 425 \u2013 micron IS Sieve and retained on 75-micron IS Sieve 12 to 18 v) 75 \u2013 micron IS Sieve (mineral filler) 35 to 40 4. Composition \u2014 See Table 3 5. Hardness Number \u2014 The hardness number of the bitumen mastic at the time of laying shall be between 2 to 8 at 25 oC, and 10 to 65 at 45oC. For detailed information, refer to IS 3037 : 1986 Specification for bitumen mastic for use in water-proofing of roofs (first revision). 9.10 SP 21 : 2005 1. Scope \u2014 Covers the requirements for bitumen primer for application to concrete and masonry surfaces and to be used with bitumen in damp-proofing and waterproofing below or above ground level."
    },
    {
      "standard_id": "IS 3384: 1986",
      "title": "BITUMEN PRIMER FOR USE IN WATER\u2013PROOFING AND DAMP\u2013PROOFING",
      "scope": "",
      "pages": [
        260,
        261
      ],
