Repository: workbydevansh/bis-standards-recommendation-engine

# BIS Standards Recommendation Engine

Submission-ready prototype for the Bureau of Indian Standards x Sigma Squad AI Hackathon.

The system converts a product description into the top 3-5 relevant BIS standards from **SP 21: Summaries of Indian Standards for Building Materials**. It is deterministic, offline, and designed around the required judging contract.

## Judge Command

```bash
python inference.py --input hidden_private_dataset.json --output team_results.json
```

The output JSON contains:

- `id`
- `retrieved_standards`
- `latency_seconds`

When the input contains `expected_standards`, the field is copied into the output so the provided `eval_script.py` can be run locally.

File: data/index/standards.json (part 15 of 52)
{
      "text": "SUMMARY OF IS 3384 : 1986 BITUMEN PRIMER FOR USE IN WATER\u2013PROOFING AND DAMP\u2013PROOFING (First Revision) TABLE 1 REQUIREMENTS OF PRIMER Sl.No. Characteristic Requirement (1) (2) (3) i) Viscosity by standard tar viscometer,4-mm orifice, in sec, at 25 oC 4 to 24 ii) Distillation fractions, percent by volume of the primer\u2013 a) Up to 225 oC, Min 35 b) Up to 360 oC, Max 65 iii) Flash point, Pensky Martens closed type, Min 40 iv) Water content, percent, Max 0.2 v) Tests on residue from distillation up to 360 oC a) Ductility, 27 oC, Min 3 b) Penetration at 25 oC, 100g, 5 sec in 1/100 cm 20 to 50 c) Matter soluble in carbon disulphide or carbon tetrachloride or trichloroethylene, 99.0 percent by weight, Min Note\u2014 For test rocedures, refer to Methods of testing tar and bituminous materials; IS 1203 : 1978 Determination of penetration IS 1206 (Part 1): 1978 Determination of viscosity: Part 1 Industrial viscosity. IS 1208 : 1978 Determination of ductility. IS 1209 : 1978 Determination of flash point and fire point. IS 1211 : 1978 Determination of water content (Dean and Stark Method). IS 1213 : 1978 Distillation test IS 1216 : 1978 Determination of solubility in carbon disulphide tricholoroethyelne For detailed information, refer to IS 3384 : 1986 Specification for bitumen primer for use in water-proofing and damp-proofing. 2. Requirements \u2014 See Table 1 9.11 SP 21 : 2005"
    },
    {
      "standard_id": "IS 5871: 1987",
      "title": "BITUMEN MASTIC FOR TANKING AND DAMP\u2013PROOFING",
      "scope": "Requirements for bitumen mastic used as covering material for damp-proofing of underground tanks, basements of building, water reservoirs, swimming pools, irrigation canals, etc.",
      "pages": [
        261,
        262
      ],
      "text": "SUMMARY OF IS 5871 : 1987 BITUMEN MASTIC FOR TANKING AND DAMP\u2013PROOFING (First Revision) 1. Scope \u2014 Requirements for bitumen mastic used as covering material for damp-proofing of underground tanks, basements of building, water reservoirs, swimming pools, irrigation canals, etc. 2. General Characteristics \u2014 It shall consist of a mixture of bitumen, aggregates and mineral filler in suitable proportions so as to give it a semi fluid consistency when heated to about 180 oC. The mastic at this temperature shall be easily compressible by trowels into a compact and uniform layer. 3. Materials 3.1 Bitumen \u2013 Physical Properties i) Softening point (ring and ball method) 50 to 90 oC ii) Penetration at 25 oC in 1/100cm 20 to 40 iii) Ductility at 27 oC (Min) in cm 3 iv) Loss on heating, percent Max 1 v) Solubility in CS 2, percent Min 99 or Carbon tetrachloride or trichloroethylene Note\u2014 For methods of tests, refer to IS 1203 : 1978*, IS 1205 : 1978 +, IS 1208 : 1978 \u2021 , IS 1212 : 1978 \u00a7, IS 1216 : 1978 //. Methods for testing tar and bituminous materials: * Determination of penetration (first revision). + Determination of softening point ( first revision). \u2021 Determination of ductility (first revision). \u00a7 Determination of loss heating ( first revision ). // Determination of solubility in Carbon disulphide tricholoroethylene. (first revision). 3.2 Filler \u2014 The filler shall be lime-stone powder passing 75-micron IS Sieve and shall have a calcium carbonate content of not less than 80 percent by weight. 3.3 Aggregates \u2014 Fine aggregate shall only be used. Fine aggregate shall consist of naturally occuring sand or crushed lime-stone or crushed hard rock. The grading of the aggregate is given below for guidance. GRADING OF FINE AGGREGATES Type of Sieve Used Percentage of Weight Passing 75 micron IS Sieve 0 to 10 Retained on 75 micron 10 to 18 IS sieve and passing 215 micron IS Sieve Retained on 212 micron 40 to 54 IS Sieve and passing 600 micr on IS Sieve Retained on 600 micron 24 to 40 IS Sieve and passing 2.36 mm IS Sieve Retained on 2.36 mm IS Sieve Nil 4. Composition \u2014 See Table 1. TABLE 1 COMPOSITION OF BITUMEN MASTIC BY ANALYSIS Sl.No. Requirements Percentage by Total Mastic i) Soluble bitumen 15 to 17 ii) Aggregate passing 75-micron IS Sieve 42 to 52 iii) Aggregate passing 212-micron IS Sieve 3 to 10 and retained on 75-micron IS Sieve iv) Aggregate passing 600 micron IS Sieve 15 to 25 and retained on 212-micron IS Sieve v) Aggregate passing 2.36 mm IS Sieve 7 to 20 and retained on 600-micron IS Sieve vi) Aggregate retained on 2.36 mm IS Sieve Nil 5. Hardness Number\u2014 The hardness number of the bitumen mastic shall be between 20 and 50 at 250c. For detailed information, refer to IS 5871 : 1987 Specification for bitumen mastic for tanking and damp \u2013 proofing (first revision). 9.12 SP 21 : 2005"
    },
    {
      "standard_id": "IS 7193: 1974",
      "title": "GLASS FIBRE BASE BITUMEN FELTS",
      "scope": "Requirements for self finished glass fibre bitumen felts used for waterproofing and damp proofing.",
      "pages": [
        262,
        263
      ],
      "text": "SUMMARY OF IS 7193 : 1974 GLASS FIBRE BASE BITUMEN FELTS (First Revision) 1. Scope \u2014 Requirements for self finished glass fibre bitumen felts used for waterproofing and damp proofing. Note \u2014 Glass fibre base bitumen felts are suitable for water- proofing and damp-proofing in buildings and other situations where penetration of moisture is to be stopped. 2. Classification a) Grade 1 \u2014 Talcum, mica or sand surface glass fibre base bitumen felts for water-proofing b) Grade 2 \u2014 Talcum, mica or sand surfaced glass fibre base bitumen felts for damp-proofing. 3. Dimensions \u2014 Bitumen felts in width of one metre and generally in lengths of 1,10 and 20m. 4. Weight \u2014 The weight of ingredients used in manufacture of glass fibre felts for 10 m 2 shall be not less than those specified in Table 1 5. Other Requirements \u2014 See Table 2. TABLE 1 MINIMUM WEIGHT OF GLASS FIBRE BASE BITUMEN FELTS FOR 10 m 2 Sl. Type of Felt Untreated Coatant T otal Weight in No. Base Dry Condition Including Surfacing (1) (2) (3) (4) (5) kg kg kg ii) Grade I 0.4 15.3 18.0 iii) Grade II 0.4 22.0 25.0 For detailed information, refer to IS 7193 : 1974 Specification for glass fibre base bitumen felts. TABLE 2 REQUIREMENTS OF GLASS FIBRE FELTS Sl. No. Properties Requirements i) Breaking strength, Min kg. a) Warp 50 b) Weft 30 ii) Pliability test a) Roll shall not cracks on unrolling b) Consider any surface rupture exceeding 5 mm in length as failure iii) Storage The test pieces shall be examined after cooling.After release of load, the layers of felt be capabe of being separated without damaging iv) Pressure head The test pieces shall show no sign of leakeage v) Heat resistance The test prices shall show no sign of melting of bitumen compound vi) Water absorption 2 percent Note\u2014 For test procedures, refer to IS 13826 : 1993 Methods of test for bitumen based felts: (Part 1) Breaking strength test. (Part 2) Pliability test. (Part 3) Storage sticking test. (Part 4) Pressure head test. (Part 5) Heat resistance test. (Part 6) Water absorption test. 9.13 SP 21 : 2005 1. Scope \u2014 Requirements for silicone - based water repellents. These water repellents can be applied to masonry generally free from cracks exceeding 0.10 mm in width, to confer water repellency without appreciable change of colour or appearance other than that imparted by fugitive dye. 2. Classification Class A \u2014 Silicone formulations for clay brickwork, hydraulic cement-based materials, and natural and cast stone masonary of a predominantly siliceous nature. Class B \u2014 Silicone formulations for natural and cast stone masonary of a predominantly calcareous nature and calcium silicate brick-work. Class C \u2014 Aqueous siliconate solution for natural and cast stone masonary of a predominantly calcareous nature."
    },
    {
      "standard_id": "IS 12027: 1987",
      "title": "SILICONE-BASED WATER REPELLENTS",
      "scope": "Covers the requirement for glass fibre base coal tar pitch outerwrap used for corrosion protection of buried mild steel pipelines.",
      "pages": [
        263,
        264
      ],
      "text": "SUMMARY OF IS 12027 : 1987 SILICONE-BASED WATER REPELLENTS 3. Consistency \u2014 The water repellent shall be of such consistency that it can be readily applicable to masonary by brushing or spraying. 4. Performance Requirement 4.1 Early Water Repellency \u2014 Water repellency shall be such that no pool of water shall be completely absorbed within 10 minutes. 4.2 Absorption of Water \u2014 The relative absorption of water through treated and untreated faces shall not be more than 10 percent for any one of three test specimens. 4.3 Evaporation of Water \u2014 The evaporation ratio of water as determined in Appendix E of the standard shall be not less than 10 percent. 4.4 Durability \u2014 When the water repellent is tested as decribed in Appendix F of the standard it shall meet the requirements of 4.1,4.2 and 4.3 after a period of 12 months weathering. Note\u2014 For test procedures refer to Appendices A to G of the standard. For detailed information, refer to IS 12027 : 1987 Specification for silicone-based water repellents. 9.14 SP 21 : 2005 1. Scope \u2014 Covers the requirement for glass fibre base coal tar pitch outerwrap used for corrosion protection of buried mild steel pipelines. 2. Dimensions and Weight 2.1 Dimensions\u2014 Glass fibre base outerwrap shall be supplied in width of one metre and in lengths of 100 m. 3.2 Weight \u2014 See Table 1. TABLE 1 MINIMUM WEIGHT OF GLASS FIBRE BASE OUTERWRAPS FOR 10 m 2 Untreated Treated Total Weight in Dry Base Base condition Including kg kg Surfacing Material. kg (1) (2) (3) 0.4 4.5 5.5"
    },
    {
      "standard_id": "IS 14695: 1999",
      "title": "GLASS FIBRE BASE COAL TAR PITCH OUTER WRAP",
      "scope": "Requirements regarding material, construction, workmanship dimensions, weights and finish of cast iron brackets and supports for wash basins and sinks.",
      "pages": [
        264,
        265,
        266,
        267,
        268,
        269,
        270,
        271
      ],
      "text": "SUMMARY OF IS 14695 : 1999 GLASS FIBRE BASE COAL TAR PITCH OUTER WRAP Note\u2014 For test procedure, refer to IS 13826 : 1993 Methods of test for bitumen based felts: (Part 1) Breaking strength test. (Part 2) Pliability test. For detailed information, refer to IS 14695 : 1999 Specification for glass fibre base coal tar pitch outer wrap. 3. Other Requirements \u2014 See Table 2 TABLE 2 REQUIREMENTS OF GLASS FIBRE OUTER WRAPS Sl.No. Properties Requirement (1) (2) (3) i) Breaking strength a) Wrap 30 in Kg, min b) Weft 15 ii) Pliability after a) Roll shall not conditioning the show cracks on unrolling sample for 3 h at 5 o C. b) Consider any surface repture exceeding 5 mm in length as fracture. 2.1 SECTION 10 SANITARY APPLIANCES AND WATER FITTINGS 10.2 SP 21 : 2005 g CONTENTS Title Page GENERAL IS 775 :1970 Cast iron brackets and supports for wash basins and sink ( second revision) 10.8 IS 782 :1978 Caulking lead (third revision) 10.9 IS 804 :1967 Rectangular presssed steel tanks (first revision) 10.10 IS 1700 :1973 Drinking fountains (first revision) 10.11 IS 2963 :1979 Copper alloy wastage-fittings for wash basins and sinks (first revision) 10.12 IS 3489 :1985 Enamelled steel bath tubs (first revision) 10.13 IS 5219 (Part1) :1969 Cast copper alloy traps Part1 - \u2018P\u2019 and \u2018S\u2018 traps. 10.16 IS 6411:1985 Gel-Coated glass fibre reinorced polyester resin bath tubs (first revision) 10.18 IS 8718 :1978 V itreous enamelled steel kitchen sinks 10.20 IS 8727:1978 V itreous enamelled steel wash-basins. 10.21 IS 12701:1996 Rotational moulded polyethylene water storage tanks (first revision) 10.22 IS 13983:1994 Stainless steel sinks for domestic purposes. 10.25 IS 14399 (Part & 2) :1996 Hot press moulded thermosetting glass fibre reinforced poltester resin 10.27 (GRP) Sectional water storage tanks. PIPES AND FITTINGS EXCLUDING V ALVES Brass and Copper IS 407 : 1981 Br ass tube for general purposes ( third revision) 10.29 IS 2501 : 1995 Solid drawn copper tubes for general engineering purposes (third revision) 10.31 Cast - Iron IS: 1230 : 1979 Cast iron rain water pipes and fittings (second revision). 10.32 IS 1536 : 2001 Centrufugally cast (spun) iron pressure pipes for water, gas and sewage 10.33 (fourth revision) IS 1537 : 1976 V ertically cast iron pressure pipes for water, gas and sewage (first revision) 10.35 IS 1538 : 1993 Cast iron fitting for pressure pipes for water, gas and sewage (third revision) 10.36 IS 1729 : 2002 Sand cast iron spigot and socket soil waste and ventilating pipes, fittings and accessories ( second revision) 10.40 IS 1879 : 1987 Malleable cast iron pipe fittings (second revision) 10.42 IS 3989 : 1984 Centrifugally cast (spun) iron spigot and socket soil, waste and ventilating pipes, fittings and accessories ( second revision) 10.46 IS 5382 : 1985 Rubber sealing rings for gas mains, water mains and sewers (first revision) 10.48 IS 5531 :1988 Cast iron specials for asbestos-cement pressure pipes for water, gas and sewage (first revision) 10.50 10.3 SP 21 : 2005 Title Page IS 6163 : 1978 Centrifugally cast (spun) iron low pressure pipes for water, gas and sewage 10.52 (first revision) IS 6418 : 1971 Cast iron and malleable cast iron flanges for general engineering purpose. 10.54 IS 7181:1986 Horizontally cast iron double flanged pipes for water, gas and sewage 10.56 (first revision) IS 8329 : 2000 Centrifugally cast (spun) ductile iron pressure pipes for water, gas and 10.57 sewage (third revision) IS 8794 : 1988 Cast iron detachable joints for use with asbestos cement pressure pipes 10.59 first revision) IS 9523 : 2000 Ductile iron fitting for pressure pipes for water, gas and sewage (first revision) 10.60 IS 10292 : 1988 Dimensional requirements of rubber sealing rings for CID joints in asbestos cement piping (first revision) 10.61 IS 10299 : 1982 Cast iron saddle pieces for service connection from asbestos cement pressure pipes. 10.62 IS 12820 : 2004 Dimensional requirements of rubber gaskets for mechanical joints and push on joints for use with cast iron pipes and fittings for carrying water, gas and sewage (first revision) 10.63 IS 12987 : 1991 Cast iron detachable joints for use with asbestos cement pressure pipes (light duty) 10.65 IS 12988 : 1991 Dimensional requirements for rubber sealing rings for CID joints in asbestos cement piping for light duty AC pipes. 10.66 IS 13382 : 2004 Cast iron specials for mechanical and push- on flexible joints for pressure pipe lines for water, gas and sewage (first revision) 10.67 FIBRE PIPES IS 11925 : 1986 Pitch impregnated fibre pipes and fittings for drainage puposes 10.69 LEAD PIPES IS 404 (Part 1) : 1993 Lead pipes (Part I) for other than chemical purposes (third revision) 10.71 PLASTIC PIPES IS 3076 : 1985 Low density polyethylene pipes for potable water supplies (second revision). 10.72 IS 4984 : 1995 High density polyethylene pipes for potable water supplies (fourth revision) 10.74 IS 4985 : 2000 Unplasticised PVC pipes for potable water supplies (third revision). 10.76 IS 7834 : 1987 Injection moulded PVC fittings with solvent cement joints for water supplies (first revision) Part I General requirements 10.78 Part 2 Specific requirement for 450 elbows 10.80 10.4 SP 21 : 2005 Title Page Part 3 Specific requirement for 90\u00b0 elbows 10.81 Part 4 Specific requirement for 90\u00b0 tees 10.82 Part 5 Specific requirement for 45\u00b0 tees 10.83 Part 6 Specific requirement for sockets 10.84 Part 7 Specific requirement for unions 10.85 Part 8 Specific requirement for caps 10.86 IS 8008 : 2003 Injection moulded HDPE fitting for potable water supplies (first revision) Part I General requirements for fittings 10.87 Part 2 Specific requirements for 90\u00b0 bends 10.88 Part 3 Specific requirements for 90\u00b0 tees. 10.89 Part 4 Specific requirements for reducers 10.90 Part 5 Specific requirement s for ferrule reducers 10.91 Part 6 Specific requirements for pipe ends. 10.92 Part 7 Specific requirements for sandwich flanges 10.93 IS 8360 : 1977 Fabricated high density polyethylene (HDPE) fitting for potable water supplies Part I General requirements 10.94 Part 2 Specific requirements for 90\u00b0 tees 10.95 Part 3 Specific requirements for 90\u00b0 bends 10.96 IS 10124 : 1988 Specification for fabricated PVC fitting water supplies (first revision) Part I General requirements 10.97 Part 2 Specific requirements for sockets. 10.98 Part 3 Specific requirements for straight reducers 10.99 Part 4 Specific requirements for caps 10.101 Part 5 Specific requirements for equal tees. 10.102 Part 6 Specific requirements for flanged tail piece with metallic flanges 10.104 Part 7 Specific requirements fors threaded adaptors. 10.106 Part 8 Specific requirements for 90\u00b0 bends 10.108 Part 9 Specific requirements for 60\u00b0 bends 10.109 Part10 Specific requirements for 45\u00b0 bends 10.110 Part 11 Specific requirements for 30\u00b0 bends 10.111 Part12 Specific requirement s for 22.1/2\u00b0 bends 10.112 Part 13 Specific requirements for 11.1/4\u00b0 bends 10.113 IS 12709 : 1994 Gl ass fibre reinforced p"
    },
    {
      "standard_id": "IS 775: 1970",
      "title": "CAST IRON BRACKETS AND SUPPORTS FOR WASH-BASINS AND SINKS",
      "scope": "",
      "pages": [
        272,
        273
      ],
      "text": "SUMMARY OF IS 775 : 1970 CAST IRON BRACKETS AND SUPPORTS FOR WASH-BASINS AND SINKS (Second Revision) 10.9 SP 21 : 2005"
    },
    {
      "standard_id": "IS 782: 1978",
      "title": "CAULKING LEAD",
      "scope": "Requirements for different types of caulking lead suitable for use in water supply and sanitary installations.",
      "pages": [
        273,
        274
      ],
      "text": "SUMMARY OF IS 782 : 1978 CAULKING LEAD (Third Revision) 1. Scope \u2014 Requirements for different types of caulking lead suitable for use in water supply and sanitary installations. 2. Type a) Pig Lead \u2014 Used in caulking joints in gas, water and sewer lines, where it is possible to use cast lead caulking. b) Lead Wool and Lead Yarn \u2013 Used in caulking joints in gas, water and sewer lines where it is impracticable to use cast lead (such as inverted joints, under water joints, etc.) Such joints will withst and greater displacement than cast lead joints. 3. Material and Quality a) Pig Lead \u2014 Shall be of uniform softness and capable of being easily caulked. For detailed information, refer to IS 782 : 1978 Specification for caulking lead (third revision). b) Lead Wool \u2014 Free from sulphur. Shall consist of fine strands or plaited ribbons. Section not less than 0.13 mm and not more than 0.9 mm. c) Lead Yarn\u2014Free from sulphur. Shall consist of fine strands of plaited ribbons. Cross section of individual strands shall be triangular. Section not less than 0.13 mm and not more than 0.9 mm. 4. Packing a) Pig lead in pigs of 35 kg + 10 percent, each or linked ingots. b) Lead wool and lead yarn, in the form of ropers packed in wax paper or polythene sheets and finally put in polythene lined hessian bags to prevent oxidation of lead. 10.10 SP 21 : 2005"
    },
    {
      "standard_id": "IS 804: 1967",
      "title": "RECTANGULAR PRESSED STEEL TANKS",
      "scope": "Requirements for the materials, fabrication, erection and supply for rectangular pressed steel tanks used for the storage of cold and hot water and certain other liquids under pressure not greater than the static head corresponding to the depth of the tank. This specification does not cover the requirements of tanks storing liquids having temperature higher than 100\u00b0C, or those tanks subject to earth or other external pressure besides wind pressure.",
      "pages": [
        274,
        275
      ],
      "text": "SUMMARY OF IS 804 : 1967 RECTANGULAR PRESSED STEEL TANKS (First Revision) 1. Scope \u2014 Requirements for the materials, fabrication, erection and supply for rectangular pressed steel tanks used for the storage of cold and hot water and certain other liquids under pressure not greater than the static head corresponding to the depth of the tank. This specification does not cover the requirements of tanks storing liquids having temperature higher than 100\u00b0C, or those tanks subject to earth or other external pressure besides wind pressure. 2. Types Type 1 Tanks with all flanges external. Type 2 Tanks with all flanges internal. Type 3 Tanks with bottom flanges internaland side flanges external. Each of the above types may be either with open top or with covered top. 3. General 3.1 Pressed steel tanks are not recommended for depths greater than 5 m. 3.2 Type 1 tanks are normally used where plain internal surface is necessary or where there are no restrictions as to external acess or where the exterior of the tank is to be lagged. 3.3 Type 2 tanks are normally used at a location where access to the exterior for erection is precluded due to insufficient space inside a building. 3.4 Type 2 and type 3 tanks are suitable for use where they are to be erected on a solid level floor. 4. Material 4.1 Mid steel plates and components used in pressed steel tanks shall conform to the prescribed standards. 4.2 Bolts and Nuts\u2014 Bolts and nuts used shall be of mild steel. They shall be hexagonal and finished black. 4.3 Jointing Material\u2014 The material used for jointing shall be insoluble in the liquid to be stored and shall be capable of withstanding the temperature variation in the liquid to be stored in the tank. 5. Dimensions 5.1 The norminal size of unit plates shall be 1.25 m square. The size of tanks shall be specified as multiples of the nominal dimensions of 125 m. The nominal capacity shall be based upon the nominal dimensions of the tank, for example, 1.25 \u00d7 1.25 \u00d7 1.25 m equals 1950 litres. 5.2 Pressed mild steel tanks shall be either 1.25m, 2.50 m, 3.75m or 5.00 m deep. Typical sizes, approximate weights and nominal capacity of Type 1 tanks with open tops for the depths mentioned above are given respectively in Tables 1, 2, 3 and 4 of the standard. 5.3 The minimum nominal thickness of plates used for different depths of tanks used for storage of cold liquids with specific gravity not exceeding 1.0 shall be as given in Table 5 of the standard. In the case of hot liquids with specific gravity not exceeding 1.0, the thickness of plates for different depths of tanks shall conform to that laid down in Table 5 of the standard, except that no plate of the tank shall be less than 6.0 mm thick. 6. Tests \u2013 Each tank shall be tested at site after erec- tion for leakage under full static head. Note \u2014 1. For fabrication and erection, refer to the standard. 2. Refer to Fig 1 of the standard for details of fabrication. 3. For sizes, weights and nominal capacities of tanks and plate thickness refer to Tables 1 to 5 of the standard. For detailed information, refer to IS 804 : 1967 Specification for rectangular pressed steel tanks (first revised). 10.11 SP 21 : 2005"
    },
    {
      "standard_id": "IS 1700: 1973",
      "title": "DRINKING FOUNTAINS",
      "scope": "Covers the material, construction, essential hygienic and performance requirements and finish of drinking fountains used in schools, parks and other public places.",
      "pages": [
        275,
        276
      ],
      "text": "SUMMARY OF IS 1700 : 1973 DRINKING FOUNTAINS (First Revision) 1. Scope \u2014 Covers the material, construction, essential hygienic and performance requirements and finish of drinking fountains used in schools, parks and other public places. 2. Materials Sl. No Component Part Material i) Basin or receptacle a) Glazed earthenware b) Vitreousware c) Enamelled cast iron d) Cement concrete with smooth finish e) Stoneware f) Stainless steel ii) Pipe work for jet mechanism a) Brass b) Copper, Solid drawn c) Stainless steel iii) Fittings a) Brass,cast or hot pressed b) Stainless steel iv) Nozzle a) Bronze b) Any other non-oxidizing copperalloy 3. Construction 3.1 Basin or Receptacle \u2014 Shall be fixed at such a height that the drinking level is most convenient to persons utilizing the fountain. 3.2 Jet Mechanism \u2014 With nozzle mouth not greater than 10 mm diameter or one square centimentre in area, the nozzles shall be placed so that the lower edge of the nozzle mouth is at an elevation not less than 20 mm above the floor level rim of the receptable. For detailed information, refer to IS 1700 : 1973 Specification for Drinking fountains (first revision). 3.3 The water supply to the jet shall be controlled by a self closing tap of nominal size, 15 mm, fixed at the right hand side of the connecting inlet pipe when viewed from the front. 3.4 Waste Water Fitting\u2014 The drain shall be provided with a trap and shall terminate in a tail piece suitable for connecting to waste pipe. 4. Finish\u2014 All metal work shall be chromium plated over a base of nickel plating. Fig. 1 TYPICAL ILLUSTRATION OF DRINKING FOUNTAIN 10.12 SP 21 : 2005"
    },
    {
      "standard_id": "IS 2963: 1979",
      "title": "COPPER ALLOY WASTE FITTINGS FOR W ASH-BASINS AND SINKS",
      "scope": "Requirements for materials, manufacture and workmanship, nominal sizes, dimensions and finish of copper alloy waste fittings used in wash-basins and sinks complying with the prescribed standards.",
      "pages": [
        276,
        277
      ],
      "text": "SUMMARY OF IS 2963 : 1979 COPPER ALLOY WASTE FITTINGS FOR W ASH-BASINS AND SINKS (First Revision) 1. Scope\u2014 Requirements for materials, manufacture and workmanship, nominal sizes, dimensions and finish of copper alloy waste fittings used in wash-basins and sinks complying with the prescribed standards. 2. Requirements 2.1 Materials Body \u2014 Brass or leaded tin bronze Nut \u2014 Brass rod Fordetailed information, refer to IS 2963 : 1979 Specification for copper alloy waste fittings for wash-basins and sinks (first revision). 2.2 Nominal Sizes \u2013 32 mm for wash basins. 50 mm for sinks Note\u2014 For detailed dimensions refer to te figures in the standard. 2.3 Finish \u2014 Nickle chromium plated. 10.13 SP 21 : 2005 3. Material\u2014 Mild Steel sheet conforming to the prescribed standard and having a minimum thickness of 1.60 mm shall be free from lamination and surface cracks. 4. Dimensions\u2014 See Table 1."
    },
    {
      "standard_id": "IS 3489: 1985",
      "title": "ENAMELLED STEEL BATH TUBS",
      "scope": "Requirements for material, construction and workmanship, patterns, dimensions, tolerances and maintenance for vitreous enamelled steel bath tubs.",
      "pages": [
        277,
        278,
        279,
        280
      ],
      "text": "SUMMARY OF IS 3489 : 1985 ENAMELLED STEEL BATH TUBS (First Revision) 1. Scope\u2014Requirements for material, construction and workmanship, patterns, dimensions, tolerances and maintenance for vitreous enamelled steel bath tubs. 2. Pattens\u2014 See Fig 1 and Fig. 2. Fig. 1 Bath Tub \u2013 Pattern 1 10.14 SP 21 : 2005 Fig. 2 Bath Tub \u2013 Pattern 2 10.15 SP 21 : 2005 Size1 Size 2 Size 3 Length overall, A 1525 1700 1850 1700 Width overall, B 700 700 700 730 Depth inside (at waste hole), C 440 440 440 430 Roll (at sides), D ( see Note) 60-80 60-80 60-80 60-80 Roll (at tap end), E 60-80 60-80 60-80 60-80 Roll (at tap end), F 75-100 75-100 75-100 75-100 Distance of tap holes, centre to centre,G 180 Min 180 Min 180 Min 180 Min Height Overall, H with 35 mm Min seal trap 580 580 580 570 with 70 mm Min seal trap 620 620 620 610 Wast hole - horizontal distance 250 Min 250 Min 250 Min 250 Min from outside edge of roll at tap end to centre of waste hole, J Overflow centre- vertical 90-105 90-105 90-105 90-105 distance below top edge, K Note\u2014 In case of bath tubs pressed from one sheet the dimension may be increased to 100 mm maximum, whilst the slope of the sides and ends will be steeper than that shown in Fig. and 2. TABLE 1 DIMENSIONS OF BATH TUBS Particulars Dimension of Tubs Pattern 1 Pattern 2 Note: For method of tests refer to the standard. For detailed information, refer to IS 3489 : 1985 Specification for enamelled steel bath tubs (first revision). 5. Tolerances 5.1 Overall width and length plus minus 1 percent. 5.2 For other values specified in Table 1, plus minus 4 percent 6. Surface Coating 6.1 Finish \u2013 Gloss, colour and opacity shall be uniform and visually satisfactory. 6.2 Chemical resistance\u2014 a) Alkali resistance test\u2014There shall be no loss in weight after the prescribed test b) Acid resistance test\u2014 There shall be no loss in weight after the prescribed test. 6.3 Defects \u2014 shall be liable to rejection if the finish shows any of the following defects: a) Crazin~g b) Dimples, rundown, sagging c) Blisters d) Pinholes e) Specks 6.4 Thickness of Enamel\u2014 shall be between 0.2 mm to 0.5 mm. 6.5 Warpage\u2014 Shall not exceed 5 mm/m for edges set against wall or floor and shall not exceed 1.5 mm/m for other edges. 10.16 SP 21 : 2005"
    },
    {
      "standard_id": "IS 5219: 1969",
      "title": "CAST COPPER ALLOYS TRAPS PART 1 P AND S TRAPS",
      "scope": "Covers copper alloy cast traps P and S types and their associated components of nominal sizes 32 mm, 40 mm and 50 mm for use in wash\u2013basins, sinks, bath tubs and similar waste appliances.",
      "pages": [
        280,
        281,
        282
      ],
      "text": "SUMMARY OF IS 5219 : 1969 CAST COPPER ALLOYS TRAPS PART 1 P AND S TRAPS 1. Scope \u2013 Covers copper alloy cast traps P and S types and their associated components of nominal sizes 32 mm, 40 mm and 50 mm for use in wash\u2013basins, sinks, bath tubs and similar waste appliances. 2. Materials \u2013 Castings \u2013 Shall be of brass with copper content not less than 56 percent. Pressing \u2013 Pressings where used for associated Components shall be forgeable brass with the follow ing composition: Min Max Copper 56.5 60.0 Lead 1.0 2.5 Zinc \u2014 Remainder Note\u2014 Total impurities not more than 0.75 percent 3. Workmanship and Finish 3.1 Casting shall be sound in all respects, free from blow holes, laps and sand pittings. Both the external and internal surface shall be clean, smooth and free from sand. No casting shall be plugged, stoped or patched. 3.2 The external surface of traps and associated components shall have one of the following finishes\u2014 a) Self-colour, free from grease and tool marks; b) Polished; and c) Nickel or chromium plated. 4. Design and Construction Note\u2014Typical illustrations of traps are shown in Tables 1 to 8 of the standard. 4.1 Inlet \u2014 Inlet of every trap shall have internal threads conforming to the basic profile of ISO metric screw threads and shall be provided with a tail pipe and a coupling nut. the tail pipe shall be screwed on to the inlet with a minimum engagement of 8 mm and secured in position by soldering. 4.2 Outlet \u2014 The outlet of \u2018P\u2019 and \u2018S\u2019 trap shall be either with plain ends suitable for conection to lead pipe or with external parallel pipe threads of fastening type. 4.3 Tail Pipes \u2014 Tail pipes shall be of any of the following types: a) Screwed inlet straight tail pipes \u2014 shall conform to Table 6 of the standard and shall be threaded externally to a length sufficient to have a minimum engagement of 8mm into trap inlet. Collar shall be integral with the tail pipe. b) Bent rail pipe \u2014 when used for bathtrap,overflow connections shall conform to Table 7 of the standard and shall have an integral collar. It may also be used for converting a \u2018P\u2019 trap to an \u2018S\u2019 trap. 4.4 Coupling Nuts \u2014 The dimensions of coupling nuts for trail piples shall coform to Table 8 of the standard. 4.5 Blank Nuts \u2014Blank nuts for bath traps shall be of 25 mm nominal size conforming to Table 8 of the standard except that the flange shall be without hole. 4.6 Access for Inspection and Cleaning \u2014 Every trap of the type shown in Tables 1 and 2 of the standard shall be provided with a clean out in the position shown in the figures and shall be fitted with the clean out plugs (see Table 5 of the standard). 4.7 Lower Flow Openings \u2013 Bath traps shall be provided with branches in4 positions shown in Tables 3 and 4 of the standard and shall be screwed externall with 25 mm (P-1) parallel pipe theads conforming to IS 2643 : 1975 with a minimum thread lenght of 10 mm. 4.7.1 One branch shall be fitted with a blank cap, complete with washer. 10.17 SP 21 : 2005 5. Dimensions 5.1 The traps and associated components shall conform to the dimensions given in Tables 1 to 8 of the stndard. 5.2 Thickness of Wall \u2014 The average thickness of the wall of the traps shall be not less than 2.3 mm and at no point shall be the thickness less than 1.6 mm. 5.3 Depth of Seal \u2014 The minimum depth of the seal shall be either 35 mm or 75 mm as ordered. 5.4 Rake of Outlet \u2014 In \u201cP\u201d traps, the outlet shall be in possession of a rake of 1 1/40 Min and 50 Max below the horizontal when the access of the inlet is vertical. V ariation shall be ermissible when so ordered. For detailed information, refer to IS 5219 (Part 1) : 1969 Specification for cast copper alloys traps Part 1: \u2018P\u2019 and \u2018S\u2019 traps. 10.18 SP 21 : 2005 1. Scope\u2014Requirements for materials, construcation, workmabship, finish, perfornance and testing for gel - coated glass fibre reinnforced polyester resin bath tubs. 2. Materials 2.1 Glass Fibre \u2013 The fibre glass used shall be low alkali glass (for example, E-glass) compatible with polyester resin. 2.1.1 The glass content of the laminate shall be minimum 30 percent by weight. 2.2 Polyester resin\u2014Unsaturated polyester resin used in the manufacture of bath tubs should be resistant to hot water and weathering. A ratio of not less than 1: 2 of glass fibre to polyester is recommended. 2.3 Fillers and Colouring Materials\u2014When filler and colouring materials are used, their quality and proportion should be compatible to the polyester and the materials should not have any harmful effect on the quality and performance of bath tubs. 2.4 Gel-coat\u2014 The bath tub should possess a uniform gel-coat on the working surface.The gel-coat used shall be based on isophthalic grade of polyester, or epoxy resin or any equally suitable chemical resistant grade of resin . 3. Workmanship and Finish 3.1 The bath tubs shall be free from cracks, crazing, pinholes, blisters or chipped areas or moulding defects that may affect their appearance and service-ability. There shall be no readily visible wrinkles in any area when viewed with lighting. The gel-coat shall be free from voids and no voids between the gel-coat and the back-up resin shall be closer than 0.5 mm to the inner face. 3.2 Non-permissible defects Sl.No Part Non-permissible. (1) (2) (3) i) Upper rim, inner wall, Small pores, wrinkle, craze, bottom, apron, other bubbles, defective readily visible faces. impregnation, superficial defects injuries, aggregate defects ii) Obscure faces. Defective impregnation, superficial defects. 3.3 Permissible Range of Defects Sl. No Defects Upper Inner Apron Bottom Other/ Readily /parts Rim Wall V isiable Parts (1) (2) (3) (4) (5) (6) (7) i) Traces of mending 2 2 2 2 Not conspicuous ii) Impurities 2 3 2 3 \" \" iii) Pin Holes 2 3 2 3 \" \" iv) Colour bolts Should not be conspicuous v) Unevenness Should not be conspicuous vi) Deformity The horizontal section of the upper rimshould drain off water readil. The bend of the section in contact with wall should be less than 5 mm. Deformities of the othersections of the bath tubs should not be conspicuous. 4. Dimensions All dimensions in millimetres Length overall at top 1680 to 1700 Width overall at top 730 to 760 Height overall 500 to 570 Depth inside, at waste 440 Roll (at head end and sides) 60 Min to 85 Max Roll (at tap end) 75 Min to100 Max Distance of tap holes 180 centre-to-center Waste hole- horizontal 250 distance from outside edge of roll at tap end to centre of waste hole Overflow centre-vertical distance belowtop edge 100"
    },
    {
      "standard_id": "IS 6411: 1985",
      "title": "GEL-COATED GLASS FIBRE REINFORCED POLYESTER RESIN BATH TUBS",
      "scope": "",
      "pages": [
        282,
        283,
        284
      ],
      "text": "SUMMARY OF IS : 6411-1985 GEL-COATED GLASS FIBRE REINFORCED POLYESTER RESIN BATH TUBS (First Revision) 10.19 SP 21 : 2005 5. Requirements 5.1 Each bath tub shall be one piece unit with an opening for waste out let. An overflow shall normally be provided. Apron (side panel) may be provided integrally or seperately. 5.2 Thickness of laminbase including gel coal shall not be less than 2 mm for apron, 3 mm for inner wall and bottom and 4 mm tor bottom bend. 6. Performance Requirements 6.1 Impact Resistance : Shall not show cracks in the gel-coat when subjected to impact test. 6.2 Hardness \u2014Shall show a minimum reading of 40 points on a bareolimpressor or any other equally suitable apparatus. 6.3 Cracking or Crazing \u2014Shall not show on visual inspection any signs of cracking or crazing after the oven test. 6.4 Water Absorption \u2014 Shall not absorb water in excess of 0.5 percent in 24 hours. 6.5 Gel-Coat \u2014 Shall not be less than 0.25 mm thickness nor more than 1.00 mm thickness. 6.6 Resistance to Boiling Water \u2014 There shall be no crazing , bubbless,dis\u2013colouration when test pieces are subjected to boiling water. 6.7 Resistasnce to Hydrochloric Acid \u2014 There shall be no crazing, discolouration, exposure of glass fiber, etc, .when subjected to the test for hydrochloric acid. 6.8 Tensile Strength Test for Laminates \u2014 The tensile strength of the laminate at any point shall not be less than 6.5 MPa. 6.9 Washability \u2014 Shall withstansd 40 000 cycles in the scrub test and only slight brush marks at the completion of the test shall be permited. Note: For Methods of tests, refer to 8 of the standard For detailed information, refer to IS 6411 : 1985 Specification for Gel-coated glass fibre reinforced polyester resin bath tub (first revision). 10.20 SP 21 : 2005"
    },
    {
      "standard_id": "IS 8718: 1978",
      "title": "VITREOUS ENAMELLED STEELKITCHEN SINKS",
      "scope": "Requirmements regading material construction and workmanship, patterns and sizes, dimensions and tolerance and marking for vitreous enamelled steel kitchen sinks. Sl. Pattem Overall Overall OverallDepth (in mm) No. length W idth mm mm M i n M a x mm mm i) Flat-rim 750 450 150 200 600 450 150 200 500 400 150 200 450 400 150 200 400 400 150 200 ii) Flat-rim-ledge 750 500 150 200 600 500 150 200 iii) Flat-rim- ledge, 1050 500 150 200 with doule compartment 800 500 150 200",
      "pages": [
        284,
        285
      ],
