Repository: workbydevansh/bis-standards-recommendation-engine

# BIS Standards Recommendation Engine

Submission-ready prototype for the Bureau of Indian Standards x Sigma Squad AI Hackathon.

The system converts a product description into the top 3-5 relevant BIS standards from **SP 21: Summaries of Indian Standards for Building Materials**. It is deterministic, offline, and designed around the required judging contract.

## Judge Command

```bash
python inference.py --input hidden_private_dataset.json --output team_results.json
```

The output JSON contains:

- `id`
- `retrieved_standards`
- `latency_seconds`

When the input contains `expected_standards`, the field is copied into the output so the provided `eval_script.py` can be run locally.

File: data/index/standards.json (part 16 of 52)
{
      "text": "SUMMARY OF IS 8718 : 1978 VITREOUS ENAMELLED STEELKITCHEN SINKS 1. Scope : Requirmements regading material construction and workmanship, patterns and sizes, dimensions and tolerance and marking for vitreous enamelled steel kitchen sinks. Sl. Pattem Overall Overall OverallDepth (in mm) No. length W idth mm mm M i n M a x mm mm i) Flat-rim 750 450 150 200 600 450 150 200 500 400 150 200 450 400 150 200 400 400 150 200 ii) Flat-rim-ledge 750 500 150 200 600 500 150 200 iii) Flat-rim- ledge, 1050 500 150 200 with doule compartment 800 500 150 200 4. Tolerances \u2014 Overall length and width shall not vary by more than +2 percent. Note \u2014 Kitchen sinks may be made in other patterns and sizes where mutually agreed. 5 . Surface Coating \u2014 Interiors of sinks shall be adequately and evenly coated with vitreous enamel of quality complying with requirements given 4.1 to 4.5 of the standard. Atleast one ground or primer coating preferably white, or coloured enamel coating preferably white or coloured enamel coating shall be applied on the outer surface. 5.1 Finish \u2014 Gloss, colour and opacity shall be uniform and visually satisfactory . 5.2 Abrasion \u2014 shall withstand resisrtance to scratching. 5.3 Alkali Resistance \u2014 There shall be no loss in weight after the test. 5.4 Acid Resistancer 5.4.1 White enamelled sinks \u2014There shall be no loss in weight . 5.4.2 Coloured enamelled sinks \u2013Shall conform to classes AA,a and B. 5.5 Defects \u2014 Shall be liable to rejection if finish shows any of the following defects: a) Crazing b) Dimples, rundown and sagging. c) Bisters \u2014 not more than two in number on the interior surface shall be permitted provided they can not be broken by pressure of a finger nail. d) Pin holes \u2014 maximum 2 for coloured sinks and 4 for white enamelled siniks. There shall be no grouping and they shall not penetrate to the metal. e) Specks \u2014 shall be less than 1 mm in size and maximum 5 in number and there shall and maximum 0.5 mm. 5.6 Thickness of Enamel \u2014 Minimum 0.2 m, and maximum 0.5 mm. 5.7 Warpage of edges set against wall and edged of roll rims shall not exceed 5 mm/m. Warpage of all other edges shal not exceed 7.5 mm/m. 2. Material : Mild steel sheet minimum 1 mm thick. 3. Patterns and Sizes: Note \u2014For test procedures refer to IS 772 : 1973 General requirements for enamelled casti iron sanitary appliances (second revision) and IS 3972 Methods of test for vitreous enamel ware. For detailed information, refer of IS 8718 : 1978 Specification for vitreous enamelled steel kitchen sinks. 10.21 SP 21 : 2005 1. Scope \u2014Requirements regarding material, construction and workmanship, patterns and sizes, dimansions and tolerances and marking for vitreous enamelled steel wash basins. 2. Material \u2014 Mild steel sheet of thickness 1 mm. min. 3. Patterns and Sizes Pattern Norminal Size (Overall Length \u00d7 Overall Width) mm mm i) Flat-back (Type 1) 480 \u00d7 430 500 \u00d7 450 Flat-back (Type 2) 500 \u00d7 450 600 \u00d7 500 ii) Flat-rim 480 \u00d7 430 500 \u00d7 400 510 \u00d7 450 530 \u00d7 430 iii) Overall 450 \u00d7 400 iv) Round 450 Dia 3.1 Tolerance \u2013 On overall dimension + 2 percent. Note 1\u2014 Wash basins may be made in other patterns and sizes where mutually agreed. Note 2 \u2013 For detailed dimensions and figures refer to the standard. 4. Requirement 4.1 Basin shall have in integral soap holder recess or recesses which shall drain into the bowl. 4.2 A slot type of overflow having an area of not less than 500 mm 2 shall be provided in the front or back faciloitte cleaning of the overflow. The cross-sectional area of passageway of overflow shall be 400 mm 2, minmum. 5. Surface Coating\u2014 Interioirs of wash basins shall be adequately and evenly coated with vitreous enamel of qualityin 5.1 to 5.5 Atleast one ground or primer coating preferably white, or coloured enamel coating shall be applied on the outer surface. 5.1 Finish \u2014 Gloss, colour and opacity shall be uniform and visually satisfactory. 5.2 Abrasion \u2014 Shall withstand resistance to scratching . 5.3 Alkali Aesistance \u2014 There shall be no loss in weight. 5.4 Acid Resistance 5.4.1 White enamelled wash basins \u2014 There shall be no loss in weight. 5.4.2 Coloured enamelled wash basins \u2014 Shall conform to classes AA,A and B. 5.5 Defects \u2014 Shall be liable to rejection if finish shows any of the following defects : a) Crazing b) Dimples , rundown and sagging c) Blisters \u2014Not more than two in number on interior surface shall bew permitted provided they cannot be broken by a pressure of a finger nail. d) Pinholes \u2014maximum 2 for cloloured wash basins and maximum 4 for white enamelled wash basins permissible. There shall be no grouping of pinholes and they shall not penetrate to the metal. e) Specks \u2014 shall be less than 1 mm in size and maximum 5 in number and there shall be no grouping. 5.6 Thickness of Enamel\u2014 Minimum 0.2 mm, and maximum 0.5 mm. 5.7 Warpage of edges set against wall and edges of rol rims shall not exceed 5 mm/m warpage of all other edges shall not exceed 7.5 mm/m."
    },
    {
      "standard_id": "IS 8727: 1978",
      "title": "VITREOUS ENAMELLED STEEL WASH\u2013BASINS",
      "scope": "1.1 Requirements of materials, dimensions, construction, shape workmanship, performance requirements and inspection and testing of rotatiional moulded polyethylene water storage tanks with a nominal service temperature +1 oC to + 50 oC. 1.1.1 These tanks are not meant for underground applications. 1.2. This standard is applicable tanks subjected to the following conditions : a) Own hydrostatic head of water, and b) Tank with uniform flat base support .",
      "pages": [
        285,
        286
      ],
      "text": "SUMMARY OF IS 8727 : 1978 VITREOUS ENAMELLED STEEL WASH\u2013BASINS Note \u2014 For test procedures refer to IS 772 : 1973 General requirements for enamelled cast iron sanitary appliances( second revision), and IS 3972. Methods of test for vitreous enamel ware. For detailed information, refer to IS 8727 : 1978 Specification for vitreous enamelled steel wash-basins. 10.22 SP 21 : 2005 1. Scope 1.1 Requirements of materials, dimensions, construction, shape workmanship, performance requirements and inspection and testing of rotatiional moulded polyethylene water storage tanks with a nominal service temperature +1 oC to + 50 oC. 1.1.1 These tanks are not meant for underground applications. 1.2. This standard is applicable tanks subjected to the following conditions : a) Own hydrostatic head of water, and b) Tank with uniform flat base support ."
    },
    {
      "standard_id": "IS 12701: 1996",
      "title": "ROTA TIONAL MOULDED POLYETHYLENE WATER STORAGE TANKS",
      "scope": "Requirements regarding material dimaesions, construction and workmanship for sit-in and inset type stainless steel sinks for domestic purposes. Options are specified for sinks with or without overflow holes, tap holes or selected waste facilities. The standard does not specify methods of supporting or methos of fixing and sealing sinks.",
      "pages": [
        286,
        287,
        288,
        289
      ],
      "text": "SUMMARY OF IS 12701 : 1996 ROTA TIONAL MOULDED POLYETHYLENE WATER STORAGE TANKS (First Revision) asdfa FIG. 1 TYPICAL DETAILS OF CYLINDRICAL VERTICAL TANK 10.23 SP 21 : 2005 TABLE 1 DIMENSION 0F CYLINDERICAL VERTICAL TANK Sl.Minimum Net Range Capacity Overall Overall Minimum Internal Minimum Wall Minimum No. Up to Effective Diameter Height Dia of Man-Hole/ and Bottom W eight of Tank Height Range Range Hand-Hole Thickness (Wi thout Lid) (I) (mm) (mm) (mm) (mm) (kg) (1) (2) (3) (4) (5) (6) (7) i) 200 650-850 490-690 265 3.0 7.8 ii) 300 650-850 700-900 265 3.0 9.0 iii) 400 700-980 700-950 265 3.5 15.0 iv) 500 800-1140 625-1025 370 4.0 18.0 v) 700 900-1140 800-1100 370 4.4 23.0 vi) 1000 1000-1200 1050-1350 370 4.5 33.0 vii) 1500 1080-1450 1150-1590 370 4.5 47.0 viii) 1700 1300-1500 1260-1650 370 4.5 54.0 ix) 2000 1365-1500 1400-1700 450 5.4 64.0 x) 2500 1380-1610 1400-1810 450 7.7 81.0 xi) 3000 1410-1800 1640-2150 450 8.1 96.0 xii) 4000 1450-1920 1750-2400 450 10.4 147.0 xiii) 5000 1800-2110 1800-2100 450 10.7 180.0 xiv) 6000 1800-2200 2065-2800 450 10.72 05.0 xv) 7500 1890-2250 2100-2930 450 10.72 39.0 xvi) 10000 1900-2680 2400-3740 450 11.53 19.0 xvii) 15000 2100-2680 2100-4000 450 11.5 408.0 xviii) 20000 2100-3150 3190-5000 450 13.2 566.0 Note\u2014 The gross capacity of the tanks shall be at least 5 percent in excess of the minimum net capacity. 1.3 This standard does not cover mobile and horizontal cylindrical water tanks 2. Material 2.1 Shall be such that it does not impart any taste, colour or odour to water, nor have any toxic effect, and it shall not contaminate water thereby making it unpotable. 2.2 Polyethylene resin to be used should be of rotational moulded grade and duly stabilized with anti- oxidants. The anti oxidants used, not exceeding 0.3% by mass of finished resin, should be physiologically harmless and should be selected from the list given in IS 10141: 1982. Positive list of constituents of polyethylene in contact with food stuffs, pharmaceuticals and drinking water. 2.3 The density of resin (base material ) at 23 oC shall be within 932 to 943 kg/m3. 2.4 The melt flow rate (MFR) of the resin under (Temperature 190\u2019 C and nominal load of 2.16 kg) shall be within 2.0 to 6.0 g/10 minutes. 2.5 The water tanks meant for out door use shall be manufactured from carbon black compounded polyethylene and shall meet the following requirements: a) The percentage of carbon black content in the materials shal be within 2.0 and 3.0,and b) The dispersion of carbon black shall be satisfactory. 2.6 The addition of not more than 10 percent of the manufacturers own reworked material resulting from the manufacture of tanks only according to this atandard is permissible. 3 Types and Features a) Cylindrical vertical tanks b) Rectangules tanks 10.24 SP 21 : 2005 4. Finish \u2014 The internal and external surface of the water storage tank shall be smooth, clean and free from other hidden internal defects, such as air bubbles, pits and mertallic or other foreign material inclusions. 5. Performance Requirement 5.1 Resistance to deformation \u2013 The difference between the circumferiential measurement shall not be greater than 2 percent of the original measurements for cylindrical vertical tanks.The difference between the longitudinal measurements shall not be greater than 3 percent of the original measurements, for rectangular loft tanks. 5.2 Resistance to Impact\u2013The impact shall neither result into cracking nor puncture of the tank. 5.3 Test for Load Resistance \u2014After removal of the load the test specimen shall be inspected for deformation or crack on the surface and after 4 hours of the removal of the load the flat surface shall return to position.This test shall be applied to tanks with capacity 1500 litres and more. 5.4 Tensile Strength \u2014 Shall not be less than 12 N/mm 2. 5.5 Flexural Modulus \u2014 Shall not be less than 300 N/ mm2. 5.6 Overall Migration \u2014 As specified in IS 10146 :1982* 6. Man-Hole, Hand-Hole Lids 6.1 Man-hole hand-hole lids shall be moulded from polyolefins of moinimum thickness 3 mm and shallhave sufficient ribs to provide adequate stiffness. It shall be stabilized with 2 to ? percent of carbon black having satisfactory dispersions. 6.2 The lid shall fit securely over the top rim of the tank and it shall rest evenly on it in order to prevent the ingress of foreign matter such as insects, mosquitoes or dust through the top of the tank. The lid shall also be provided with suitable locking arrangenment . 6.3 To test the lid being fit securely to the manhole, no clearance in it should permit a 1.6 mm diameter wire to pass through. *Polyethylene for its safe use in contact with Food stuffs, phaunaceuticals and drinking water. For detailed information, refer to IS 12701 : 1996 Specification for rotational moulded polyethylene water storage tanks (first revision). TABLE 2 DIMENSIONS OF RECTANGULAR LOFT TANKS SI. Minimum Net Overall Overall Over all Minimum Minimum wall Minimum No Capacity Length W idth Height Internal dia Thickness W eight of of Handhole (Measured on) Tank Rectangular (W ithout Lid) V ertical Port and Bottom Thickness (1) (2) (3) (4) (5) (6) (7) (8) i) 150 620-820 620-820 285-485 300 2.75 6.6 ii) 200 930-1130 620-820 285-485 300 2.75 7.7 iii) 300 995-1200 620-820 285-485 300 2.75 11.0 iv) 400 1150-1350 855-1150 335-535 300 2.75 13.0 v) 500 1150-1500 900-1250 335-535 300 2.75 17.5 FIG. 2 RECTANGULAR LOFT TANK 10.25 SP 21 : 2005 1. Scope \u2014 Requirements regarding material dimaesions, construction and workmanship for sit-in and inset type stainless steel sinks for domestic purposes. Options are specified for sinks with or without overflow holes, tap holes or selected waste facilities. The standard does not specify methods of supporting or methos of fixing and sealing sinks. 2. Types Type A1 or A2 \u2013 Single bowl without drainer. Type B1 or B2 \u2013 Double bowl without drainer Type C \u2013 Single bowl without drainer right or lefthand. Type D \u2013 Single bowl double drainer Type E1, E2 or E3\u2013 Double bowl single drainer, right or left hand. Type F \u2013 Double bowl double drainer. 3. Materials \u2013 Austenitic stainless steel of specified grade. 4. Dimensions and Tolerances 4.1 Norminal Thickness of Sheet\u2014 not less than 1 mm. 4.2 Thickness at any point of sink, after forming, shall not be less than 0.75 mm. 4.3 The depth of the sink bowl shall be 150 mm minimum, when measured from the top edge of the bowl to the base of the sink. 4.4 The minimum internal dimensions, when measured on the bowl centre lines across the top of the bowl, shall be 380 mm \u00d7 340 mm for rectangular bowls and 360 mm for round bowls 4.5 a) The distance between the edge of the sink bowl and the end of the sink shall be 15 mm, minimum for sit-on type sinks and 30 mm, mini mum for inset type sinks. Depth of the collar provided for inset sinks shall be 10+2 mm. b) For sinks designed for use with a 600 mm wide worktop, the distance between theedge of the sink bowl and the front of the sink shall be 50 mm minimum and in t"
    },
    {
      "standard_id": "IS 13983: 1994",
      "title": "STAINLESS STEELSINKS FOR DOMESTIC PURPOSES [[PAGE 290]]",
      "scope": "Requirements for the panels of glass fibre reinforced polyesrter resin (GRP) sectional tanks meant for storing potable water under pressure not exceeding the static head correspondinbg to the depth of the tanks and temperature of exceeding 50\u00b0C. GRP panels used in manufacturing tanks as covered in this standard are not compression moulded, using sheet moulding compound (SMC).",
      "pages": [
        289,
        290,
        291
      ],
      "text": "SUMMARY OF IS 13983 : 1994 STAINLESS STEELSINKS FOR DOMESTIC PURPOSES 10.26 SP 21 : 2005 c) with single tap hole of 35 + 2 mm diameter for high outlet mixer tap.The centres of tap holes shall be more than 60 mm from the nearest back edge of the bowl and not less than 50 mm to the front face of the upstand. 5.5 Overflows\u2014 Sinks shall be provided in either of the following conditions : For detailed information, refer to IS 13983 : 1994 Specification for stainless steel sinks for domestic purposes. a) Without an overflow hole; b) With an overflow hole having a horizontal dimension not less than 64 mm, and a verti cal height not less then 15 mm giving an area of not less than 6430 mm , and located completely below the spillover level of the sink. 6. Finish \u2014 Sinks maybe supplied with a bright or dull finish. 10.27 SP 21 : 2005\u00b0 \u00b0 \u00b0 1. Scope \u2014 Requirements for the panels of glass fibre reinforced polyesrter resin (GRP) sectional tanks meant for storing potable water under pressure not exceeding the static head correspondinbg to the depth of the tanks and temperature of exceeding 50\u00b0C. GRP panels used in manufacturing tanks as covered in this standard are not compression moulded, using sheet moulding compound (SMC). 2. Materials \u2014 Shall be composed of unsaturated thermosetting polyester resin (food grade) reinforced with glassfibre. This system will include satalysts and may include pigments (compatible with unsaturated polyester resin) and ultra violet stabilizers. 2.1 Polyester Resin \u2014Shall meet the following characrteristics: a) Specific gravity = 1,13+0.01 at 27\u00b0C b) Acid value = 16+4 mg. KOH/g, c) V olatile content = 30 percent +3 percent, d) Gel time at 25\u00b0C = 20 to 30 minutes. Cured resin shall also be met with: a) Barcol hardness = 40 BHU min; b) Heat deflection temperature = 80\u00b0C to 90\u00b0C c) Elongation at break = 1.9 percent,-0+ 25\u00b0C d) Water absorption = 1 percent,after 7 day sat 25\u00b0C max. 2.1.1 Hydrolysis Test \u2014 There shall be no evidence of weight loss (due to break down of the polymer) when tasted as prescribed. 2.2 Glass Fibre Reinforcements \u2014 Shall be of commercial grade E type and shall conform to the prescribed standards. 2.3 Fillers \u2014Inert inorganic filers (with particle size below 0.05 mm) shall only be used, if required. 2.4 Additives may be incorporated for modifying the propertie to the resin. 2.5 Colour \u2014Colour of the panel shall be a shade of grey or cream. Any other colour (pastel shade0 may be used."
    },
    {
      "standard_id": "IS 1: 4399",
      "title": "(PART 1 AND 2) : 1996 HOT PRESS MOULDED THERMOSETTING GLASS FIBRE REINFORCED POLYESTER RESIN (GRP) SECTIONAL WATER STORAGE TANKS.",
      "scope": "1.1 Requirement of solid drawn brass tubes for general purposes. Specifies the method of designating tubes by their outside diameter and lays down the permitted tolerances on outside diameter, thickness and length of tubes.",
      "pages": [
        291,
        292,
        293
      ],
      "text": "SUMMARY OF IS 14399 (PART 1 AND 2) : 1996 HOT PRESS MOULDED THERMOSETTING GLASS FIBRE REINFORCED POLYESTER RESIN (GRP) SECTIONAL WATER STORAGE TANKS. 3. Panal Dimensions 3.1 The nominal external size of the unit panels shall be 1 mryrt square or 1 m x 0.5 or 0.5 x 0.5 m 3.2 Tolerance in the external dimensions of each panel shall be within or +0.2 percent of the external dimensions. Tolerance on the angles shall be within plus minus 0.3\u00b0C 4. Type/Thickness of panel Type of panel Min Thicknes, mm A3 B4 C5 5 Visual Inspection of Panels 5.1 The internal and external surfaces of the panels when visualy inspected shall be free from the following defects a) Small pits appearing on the surface. b) Poor impregnation of fibreglass with resin. c) Cuts, cracks and scrartches exposing the glass reinforcement. d) Sharp projections, exposed fibres or glass reinforcements too close to the surface. e) Surface and non-strctural repair marks. f) Blister on the surface saused by air pockets. 6. Mechanical and Physical Properties Panels: 6.1 Mechanical/Physical Properties,Acceptance Crirteria: i) Tensile strength 70 MPa (Min) ii) Bending strength 100 MPa (Min) (cross-breaking) iii) Elastic modulus in bend 6000 MPa (Min) iv) Glass content 25 percent (Min) v) Barcoal hardness 50 BHU (Min) vi) Water absorption 0.5 percent (Max) 10.28 SP 21 : 2005 6.2 Hydrostatic Test \u2014Shall withstand following hydrostatic pressure without bursting, cracking or leakage: Type of Panel Hydrostatic Pressure MPa A 0.04 B 0.08 C 0.12 6.3 Deflection shall not exceed 10 mm. 7. Test for Estalishing Polability of Water \u2014 see 11 of the standard. Note\u2014 Part 2 deals with assembly, installation and leakage test. For detailed information, refer to IS 14399 (Parts 1 and 2): 1996. Specification for hop press moulded thermosetting glass fibre reinforced polyester resin (GRP) sectional waterstorage tanks. 10.29 SP 21 : 2005 * Dimensions for wrought copper and copper alloy tubes (first revision). 1. Scope 1.1 Requirement of solid drawn brass tubes for general purposes. Specifies the method of designating tubes by their outside diameter and lays down the permitted tolerances on outside diameter, thickness and length of tubes. 2. Freedom from Defects 2.1 Shall be reasonably round, straight, clean smooth, uniform in diameter and free from cracks, seams, silver, scale, etc. 3. Condition 3.1 May be supplied in one of the following conditions:: a) As drawn and stress relieved-hard temper (HD). b) Temper annealed (TA) (tubes heat treated over their full lenght to an intermediate temper),and. c) Annealed (O). 4. Sizes and Tolerances 4.1 Sizes : Outside Dia in Wall Thickness Preferred No. Series (mm) 2 0.5 2.5 0.5,0.6 4 0.5 to 1.0 5 0.5 to 1.2 8 0.6 to 1.5 10 0.6 to 1.5 12 0.6 to 1.5 14 1 16 0.6 to 1.5 18 1 20 0.8 to 2 22 1 to 1.5 25 1 to 2.5 28 1 to 1.5 32 1.2 to 3 35.5 1.2 to 1.5 40 1.5 to 4 50 1.5 to 4 63 1.5 to 6 80 1.5 to 8 100 1.5 to 8 Outside Dia in Wall Thickness Preferred No. Series (mm) 125 2 to 12 160 2.5 to 12 200 8 to 12 250 8 to 12 315 8 to 20 Note\u2014 Wall thickness shall be 0.5, 0.6, 0.8, 1, 1.2, 1.5,1, 2.5, 3, 4, 5, 6, 8, 10, 12, 16 and 20 mm. 4.1.1 Lenghth \u2014 Up to 6 mm. 4.2 Tolerances\u2014For tolerances refer to IS 5493 : 1981*. 5. Pressure Tests \u2014 (if required by purchaser) 5.1 Hydraulic Test \u2014 When tested, tubes shall show no sign of weeping ,leaking or permanents sincrease in diameter at any point 5.2 Pneumatic Test \u2013 Tubes shall show no sign of leaking when tested to an air pressure of 0.42 MPa while iommersed in water. 6. Physical Test 6.1 Tensile Strength and Hadnes Requirements: Grade Temper T ensile Hardness Strength V ickers MPa HV CuZn 37As Annealed (o) 285 Min 75 Max Temper annealed (T A) 300 Min 80-110 Hard (HD) 400 Min 135 Min CuZn37 Annealed (o) 285 Min 80 Max Temper annealed (T A) 320 Min 80-110 Hard (HD) 400 Min 130 Min 6.2 Drifting Test\u2014 Tubes up to 100 mm nominal outside diameter shall not show crack or flaw, until the diameter of the drifted end measures at least 30 percent more than the original diameter."
    },
    {
      "standard_id": "IS 407: 1981",
      "title": "BRASS TUBES FORGENERAL PURPOSES",
      "scope": "1.1 Requirements of solid drawn (seamless)copper tubes for general engineering purposes.",
      "pages": [
        293,
        294,
        295
      ],
      "text": "SUMMARY OF IS 407 : 1981 BRASS TUBES FORGENERAL PURPOSES (Third revision) 10.30 SP 21 : 2005 6.3 Flattening (for tubes not exceeding 100 mm Outside Diameter) \u2014 Test piece shall not crack. 6.4 Double Bend Test (for Round Tubes over 100 mm Outside Diameter \u2014 Test piece shall not crack on the outside of either bend. For detailed information, refer to IS 407: 1981. Specification for brass tubes for general purposes (third revision). 6.5 Mercurous Nitrate Test \u2014As drawn and stress relievd (after the final draw) tubes shall withstand the prescribed test without showing any sign of cracking. 10.31 SP 21 : 2005 1. Scope 1.1 Requirements of solid drawn (seamless)copper tubes for general engineering purposes. 2. Grades 2.1 Types\u2014 Cu-ETP, Cu-DHP, Cu-FRTP, Cu-DPA, Cu-ATP . 3. Supply Condition: a) As Drawn (HD)\u2014Tubes in half hard condition produced by cold drawing. b) Half Hard (HB) \u2014 Tubes in half hard condition produced by cold drawing. c) Annealed (O) 4. Freedom from Defects 4.1 Shall be reasonable clean,smooth and free from cracks, seams, silver, scales and other defects detrimental to the intended applcations. 5. Dimension and Tolerances 5.1 Dimensions \u2014 Shall be designated by the ourside diameter and the wall thickness. See IS 5493 :1981 for rationalised sizes. 5.2 Tolerances \u2014 As per IS 5493:1981.No tolerance on ovality shall be specfied for tubes if wall thickness up to and including 0.4 mm. 6. Chemical Composition \u2014 Shall comply with relevant grade of copper as specified in IS 191 (Parts 1 to 10):1980 * 7. Physical Properties 7.1 Tensile test TENSILE STRENGTH AND CONSTANT FOR HYDROSTATICTEST .K Condition T ensile Percentage K Strength, Elongation on MPa Gauge Lenght 5.65 So Min Min (1) (2) (3) (4) As drawn(HD) \u2014 \u2014 113 i) As such 280 \u2014 \u2014 ii) Strip cut from tube 250 \u2014 \u2014 Half Hard (HB) \u2014 \u2014 99 i) As such 235 25 \u2014 ii) Strip cut from tube 225 25 \u2014 Annealed(O) \u2014 \u2014 85 i) As such 205 40 \u2014 ii) Strip cut \u2014 \u2014 \u2014 from tube 195 45 \u2014 The tubes shall also satisfy the following prescribed tests. 7.2 Flattening and Doubling Over test 7.3 Drift Expanding Test 7.4 Non-Destructive testing: a) Eddy-current test b) Hydrostatic test c) Pneumatic test 7.5 Microscopic Examination (for 0 conditononly) 7.6 Hydrogen Embrittlement test (for Cu-DHP and Cu- DPA Grades). For detailed information, refer to IS 2501: 1995 Specification for solid drawn copper tubes for general engineering purposes. (third revision). ++ Dimensions for wrought copper and copper alloy tubes (first revision)"
    },
    {
      "standard_id": "IS 2501: 1995",
      "title": "SOLID DRAWN COPPER TUBES FOR GENERAL ENGINEERING PURPOSES",
      "scope": "1.1 Requirements for cast iron rainwater pipes, half- round gutters, their fittings and accessories. 1.2 The requirements of O.G. gutters and fittings are covered in Appendix A of the standard.",
      "pages": [
        295,
        296
      ],
      "text": "SUMMARY OF IS 2501 : 1995 SOLID DRAWN COPPER TUBES FOR GENERAL ENGINEERING PURPOSES (Third Revision) 10.32 SP 21 : 2005 1. Scope 1.1 Requirements for cast iron rainwater pipes, half- round gutters, their fittings and accessories. 1.2 The requirements of O.G. gutters and fittings are covered in Appendix A of the standard."
    },
    {
      "standard_id": "IS 1230: 1979",
      "title": "CAST IRON RAINWATER PIPES AND FITTINGS",
      "scope": "1.1 Requirements for centrifugally cast (spun iron pipes for pressure main lines for water,gas and sewage, maufactured in metal (lined or unlined) or sand lined moulds. 1.2 This standard is applicable to cast iron pipes having socket/spigot (both lead caulked or push on flexible) or flanges as specified in this standard. On casr of push- on joints the inner profile of socket end and spigot end of the pipe shall depend on the type of rubber gasket ensuring that the overall dimensions aremaintained for reasons of safety and interchangeabillty.",
      "pages": [
        296,
        297
      ],
      "text": "SUMMARY OF IS 1230 : 1979 CAST IRON RAINWATER PIPES AND FITTINGS (Second Revision) Note 1 \u2014 For dimens of bends, shoes, branches, offsets, union sockets, holderbats, rainwater heads, refer to the standard. Note 2 \u2014 For test details, refer to the standard and IS 1500:1983 Methods for brinell hardness test for mettallic materials (second revision ). For detailed information, refer to IS 1230 : 1979 Specification for cast iron rainwater pipes and fittings (second revision). Note \u2014 Unless otherwise specified, pipes and fittings shall be supplied without ears. For details refer to the standard. 2.1.1. Tolerances External dia of barrel : plus minus 3 mm for 50 and 75 mm pipes plus minus 3.5 mm for 100 and 125 mm pipes plus minus 4 mm for 150 mm pipes Internal dia of socket : plus minus 3mm Depth of socket : plus minus 10m Thickness : plus minus 1mm Thickness of guttersfittings : \u2013 1.0 mm Length of pipe : plus minus 13.0 mm Length of fittings : plus minus 3 mm Mass : -10 percent 2.2. Half-round Gutters and Fittings: Nominal size, mm 75 100 125 150 Width, mm 75 100 125 150 Radius, mm 40 50 65 75 Thickness, mm 3 3 3 3 Length of gutters : +13.0 mm Length of gutter fittings : + 3.0 mm Mass : 10 percent 3. Freedom from Defects \u2014 Pipes and fittings shall be sound and free from surface and other defects. 4. Tests 4.1 Brinell Hardness Test \u2014 The hardness of external unmachined surface shall not exceed 230 HB. 4.2 Hydrostatic Test \u2014 Shall withstand pressure test without showing any leakage, sweating or other defect of any kind. 4.3 Hammer Test\u2014 When tested for soundness pipe shall emit a clear ringing sound. 2. Dimensions and Mass 2.1 Pipes and Fittings Length, mm 1800 1800 1800 1800 Minimum weight for 1800 mm length, kg. 5 5.9 7.5 9.1 Nominal Size, mm 50 75 100 125 150 External dia, mm 53 79 104 130 156 Thickness, 3 3 3 3 4 Pipes Projection of spigot bead, mm 1 1 1 1 1 Width of spigot bead, mm 20 20 20 20 20 Length of Width of spigot bead, mm 1 800 1 800 1 800 1 800 1 800 Internal dia, mm 63 89 114 139 167 Thickness, Min, mm 4 4 4 4 4 Sockets Internal depth, mm 60 65 65 75 75 Thickness of beads, mm 7 7 7 9 9 Mass Nominal mass of 1800 mm pipe 7.5 11 14 20 26 without ears, kg. 10.33 SP 21 : 2005 1. Scope 1.1 Requirements for centrifugally cast (spun iron pipes for pressure main lines for water,gas and sewage, maufactured in metal (lined or unlined) or sand lined moulds. 1.2 This standard is applicable to cast iron pipes having socket/spigot (both lead caulked or push on flexible) or flanges as specified in this standard. On casr of push- on joints the inner profile of socket end and spigot end of the pipe shall depend on the type of rubber gasket ensuring that the overall dimensions aremaintained for reasons of safety and interchangeabillty. 2. Classification 2.1 Classified as LA and B acccording to their thicknessess. Class LA pipes have been taken as the basis for envolving the series of pipes. Class a allows a 10 percent increase in thickness over class LA. Class B allows a 20 percent increases in thickness over Class LA 2.2 For special uses, Classes, C, D or E may be derived after allowing corresponding increases of thinckness of 30, 40 or 50 percent respectively. 3. Mechanical tests : a) Ring Test (for pipes centrifugally cast in metal moulds) Nominal Diameter Modulus of Ruputure, Min MPa Upto and including 300 mm 390 b) Tensile Test for pipes over 300 mm Type of Nominal Tensile Moulding Diameter Str ength Min,MPa i) For pipes centrifugally Over 300 mm cast in metal moulds and up to and including 600 mm 200 over 600 mm 180 ii) For pipes centrifugally All diameters 180 cast in sand linedmoulds. c) Brinell Hardness\u2014 shall not exceed 230 4. HydrostaticTest \u2014Hydrostatic testpressure for Centrifugally Cast Socket and Spigot Pipes Class Hydrostatic Test Pressure atWorks,MPa Upto 600 DN* Above 600 DN* (1) (2) (3) LA 3.5 1.5 A 3.5 2.0 B 3.5 2.5 Note\u2014 *DN : Nominal diameter. Hydrostatic Test Pressure for Centrifugally Cast Screwed on flanges Class Hydrostatic Test pressure at Works,MPa Upto 300 DN* 350 to 600 DN* (1) (2) (3) B 2.5 1.6 Note\u2014 *DN : Nominal Diameter. 5. Sizes and Mass 5.1 Nominal Diameter 80, 100, 125, 150, 200, 250, 300, 350, 400, 450, 450, 500, 550, 600, 650, 700, 750, 800, 850, 900, 1000 and 1050 mm. 5.2 Working Length a) Socket and spigot pipes \u2014 3.0, 3.5, 3.66, 4, 4.5 5, 5.5, and 6.0 m. b) Flanged pipes\u20142.75, 3, 4, 4.5, 5 , 5.25 and 5.5 m. Note \u2014 For dimensions of sockets spigots and flanges etc and for mass refer to the standard. 6. Tolerances 6.1 Tolerances on barrel diameter and socket dimensions (lead joint) (refer to Table below) and Fig. of the standard."
    },
    {
      "standard_id": "IS 1536: 2001",
      "title": "CENTRIFUGALLY CAST (SPUN) IRON PRESSURE PIPES FOR W ATER, GAS AND SEWAGE",
      "scope": "1.1 Requriements for cast iron pipes for pressure main lines of water gas and sewage manufactured by vertical casing in sand moulds. 1.2 Applicable to pipes with sockets (for lead joints) or flanges. Standard may also be made applicable to other types of joints specially rubber joints, where overall measuements shall be adhered to, to ensure interchangeability.",
      "pages": [
        297,
        298,
        299
      ],
      "text": "SUMMARY OF IS 1536 : 2001 CENTRIFUGALLY CAST (SPUN) IRON PRESSURE PIPES FOR W ATER, GAS AND SEWAGE (Fourth Revision) 10.34 SP 21 : 2005 6.2 Tolerance on ovality (push-on-joint). Nominal diameter Allowable Difference DN Between Mionor Axis and DE, Min mm 80 - 300 1.0 350 - 600 1.75 700 2.00 750 - 800 2.4 900 -1050 3.5 Note \u2014 For tolerance on barrel diameter and socket dimensions for push-on - joint refer to the standard. 6.3 Tolerance on Thickness Dimensions Tolerance in mm a) Wall thickness -- (1+0.05 e) b) Flange thickness plus minus (2+0.05 Where e is the thickness of the wall in mm and b is the thickness of the flange in mm. 6.4 Tolerance on Length: Typing of Casting Tolerance in mm a) Socket and spigot plus minus 100 and plain ended pipes. b) Flanged pipes plus minus 10 6.5 Deviation from a Stright Line \u2014 The maxmimum deviation from a straight line in mm shall not be greater than 1.25 times the length L in meters of standard. 6.6 Tolerance on Dimensions of Flanges \u2014 See 11.6 of the standard. 6.7 Tolerance on Mass \u2014 plus minus 5 percent. 7. Coating 7.1 All pipes shall be coated externally and internally with the same material by dip ping in a tar or suitable base bath. The pipes may be either preheated before dipping or the bath may be uniformly heated. The coating material shall set rapidly with good adherance and shall not scale. Dimensions Nominal Diameter T olerances DN mm a) External diameter of barrel (DE) All diameters plus minus f= plus minus (4.5+0.0015 DN) b) Internal diameter of socket (DI) All diameters plus minus 3 1 f = plus minus (3+0.001 DN) c ) Depth of socket (P) Up to and including plus minus 5 DN 600 Over DN 600 upto plus minus 10 and including 1050 Note \u2014 \u201cf\u201d is the caulking sace of the joint in mm and us equal to (9+0.003 DN). Note\u2014 For methods of test refer to the standard and IS 1500 : 1983 Method for Brinell hardness test for smetallic materials (second revision ). For detailed information, refer to IS 1536 : 1989 Specification for centrifugally cast (spun) iron pressure pipes for water, gas and sewage (third revision). 2 1 10.35 SP 21 : 2005 1. Scope 1.1 Requriements for cast iron pipes for pressure main lines of water gas and sewage manufactured by vertical casing in sand moulds. 1.2 Applicable to pipes with sockets (for lead joints) or flanges. Standard may also be made applicable to other types of joints specially rubber joints, where overall measuements shall be adhered to, to ensure interchangeability. 2. Requirements 2.1 Hardness \u2014 shall not exveed 210 HB. 2.2 Tensile Strength\u2014 shall not be lower than 15 kgf/ mm2 2.3 Hydrostatic Test \u2014 Pipes shall with stand following test pressures kgf/cm2. Diameter Socket and Flanged Pipe Spigot Pipes Class A Class B ClassA Class B 1) Up to 300 mm 20 25 20 25 2) Over 300 and up to 600 mm 20 25 15 20 3) Over 600 and up to 1000 mm 15 20 10 15 4) Over 1000 and up to 1500 mm 10 15 10 10 For detailed information, refer to IS 1537 : 1976 Specification for vertically cast iron pressure pipes for water, gas and sewage (first revision). 3. Sizes a) Working lenght of socket and spigot pipes 3.66, 4, 4.88, 5 and 5.5 m. b) Working length of flanged pipes 2 to 3 m for 80 mm nominal diameter pipe and 2 to 4 m for others. c) Norminal diameter of socket and spigot pipes and flanged pipes 80, 100,125, 150, 200, 250, 300, 350, 400, 450, 500, 600, 700, 750, 800, 900,1 000, 1 100, 1 200, 1 500. d) Tolerances 1) Length (socket and spigot, and plain ended pipes) 2) Length (flanged pipes) plus minus 10 mm. 3) Maximum deviation from straight line shall not exceed (1.2 L) mm where l is length in meters. Note\u2014 For dimesions of sockets, spigots, flanges, etc, refer to the standard. 4. Mass \u2014 Density of cast iron is taken as 7.15 kg/ dm3. 4.1 Tolerance on standard mass 5 percent."
    },
    {
      "standard_id": "IS 1537: 1976",
      "title": "VERTICALLY CAST IRON PRESSURE PIPES FOR WATER, GAS AND SEWAGE",
      "scope": "",
      "pages": [
        299,
        300
      ],
      "text": "SUMMARY OF IS 1537 : 1976 VERTICALLY CAST IRON PRESSURE PIPES FOR WATER, GAS AND SEWAGE (First Revision) plus minus 10.36 SP 21 : 2005 HYDROSTATIC TEST PRESSURE FOR FITTINGS Nominal Diameter Test Pressure Fittings without Fittings with Branches or with Branches Branches not Greater than Greater than Half the Half the Principal Principal Diameter Diameter MPa (N/mm 2) MPa (N/mm 2) Up to and including 300 2.5 (25) 2.5 (25) Over 300 and upto 2.0 (20) 2.0 (20) and including 600 Over 600 and upto 1.5 (15) 1.0 (10) and including 1500 3. Tolerances 3.1 Diameter \u2013 3.3 Length \u2014 Type of Fitting Nominal Dia T olerance mm Socket fittings and Upto and + 20 flange and spigot including pieces 450 Over 450 + 20 - 30 Flanged fittings All diameters 10"
    },
    {
      "standard_id": "IS 1538: 1993",
      "title": "CAST IRON FITTINGS FOR PRESSURE PIPES FOR W ATER, GAS AND SEWAGE",
      "scope": "1.1 General requirements for cast iron fittings for pressure pipes for water, gas and sewage. 1.2 Applicable to all cast iron fittings having spigots, sockets or flanges as specified in this standard and also to fittings with other type of joints, the general dimensions of which, except those relating to the joints, conform to this standard.",
      "pages": [
        300,
        301,
        302,
        303,
        304
      ],
