Repository: workbydevansh/bis-standards-recommendation-engine

# BIS Standards Recommendation Engine

Submission-ready prototype for the Bureau of Indian Standards x Sigma Squad AI Hackathon.

The system converts a product description into the top 3-5 relevant BIS standards from **SP 21: Summaries of Indian Standards for Building Materials**. It is deterministic, offline, and designed around the required judging contract.

## Judge Command

```bash
python inference.py --input hidden_private_dataset.json --output team_results.json
```

The output JSON contains:

- `id`
- `retrieved_standards`
- `latency_seconds`

When the input contains `expected_standards`, the field is copied into the output so the provided `eval_script.py` can be run locally.

File: data/index/standards.json (part 17 of 52)
{
      "text": "SUMMARY OF IS 1538 : 1993 CAST IRON FITTINGS FOR PRESSURE PIPES FOR W ATER, GAS AND SEWAGE (Third Revision) 1. Scope 1.1 General requirements for cast iron fittings for pressure pipes for water, gas and sewage. 1.2 Applicable to all cast iron fittings having spigots, sockets or flanges as specified in this standard and also to fittings with other type of joints, the general dimensions of which, except those relating to the joints, conform to this standard. 2. General Requirements 2.1 Material \u2014The metal used for the manufacture of pipes shall be of a quality not less than that of the specified standard. 2.2 Tensile Strength \u2013 minimum of 150 MPa (N/mm2). 2.3 Brinell Hardness \u2013 Less than 210 HBS. 2.4 Hydrostatic Test \u2013 Shall withstand the pressure shown below: Dimension Nature of Joint Nominal Diameter Tolerance (DN) mm External diameter of Lead joints All diameters 1/2 f or spigot (DE) (4.5+0.0015 DN) Internal diameter of Lead joints All diameters 1/3 f or socket (DI) (3+0.001 DN) Up to and including 600 5 Over 600 up to and 10 Depth of socket (P) Lead joints including 1000 Over 1000 upto and 15 including 1500 Note\u2014 \u2018f\u2019is the caulking space of the joint in mm (=9+0.003 DN). 3.2 Thickness Dimension T olerance, mm Wall thickness - (2+0.05 e) Flange thickness + (3+0.05 b) where e = the standard thickness of the wall in millimetres, and b = the standard thickness of the flange in millimetres. plus minus plus minus plus minus plus minus plus minus plus minus plus minus plus minus 10.37 SP 21 : 2005 4. Mass a) The masses have been calculated by taking the density of iron as 7.5 kg/ dm3 b)The permissible tolerances on standard mass of fittings shall be 8 percent except for bends, fittings with more than one branch and non- standard fittings, in which case the tolerance shall be 12 percent. Note\u2014 Standard masses shall conform to those given in Tables 7 to 28 of the standard. 5. Coating \u2014 Where coating material has tar or similar base, it shall be smooth and tenacious and hard enough not to flow when exposed to a temperature of 65\u00b0C but not so brittle at a temperature of 0\u00b0C as to chip off when scribed lightly with a pen knife. 6. Dimensions 6.1 Sockets and Spigots of Pipes (Lead Joints) Nominal Barrel Internal Diameter Diameter Dia of Socket (DN) (DE) (DI) (mm) (mm) (mm) 80 98 116 100 118 137 125 114 163 150 170 189 200 222 241 250 274 294 300 326 346 350 378 398 400 429 449 450 480 501 500 532 553 600 635 657 700 738 760 750 790 813 800 842 865 900 945 968 1000 1048 1072 1050 1124 1143 1100 1152 1177 1200 1256 1281 1500 1567 1594 Note \u2014 Intenal diameter of sockets (DI) given above is applicable to sockets of fittings (lead joint) also. 6.2 Flanges of pipes and fitting including Raised Flanges Nominal Flange Diameter Diameter (DN) (D) (mm) (mm) (1) (2) 80 200 100 220 125 250 150 285 200 340 250 395 300 445 350 505 400 565 450 615 500 670 600 780 700 895 750 960 800 1015 900 1115 1000 1230 1050 1258 1100 1340 1200 1455 1500 1800 6.3 Flanged Sockets, Flanged Spigots, Collars, Double Sockets \u2013 1/4,1/8, 1/16 and 1/32 bends. Nominal Diamter \u2013 80, 100, 125, 150, 200,250, 300, 350, 400, 450, 500, 600, 700, 750, 800, 900, 1 000, 1 050, 1 100, 1 200, and 1 500 mm. 6.4 All flanged tees\u2014 All sockets, all flanges. Nominal Nominal Diameter Diameter of Branch (DN) (dn) mm mm 80 80 100 80 \u2014 100 125 80 \u2014 100 \u2014 125 150 80 \u2014 100 \u2014 125 \u2014 150 200 80 \u2014 100 \u2014 125 \u2014 150 200 250 80 \u2014 100 \u2014 125 \u2014 150 \u2014 200 \u2014 250 Nominal Nominal Diameter Diameter of Branch (DN) (dn) mm mm 300 80 \u2014 100 \u2014 125 \u2014 150 \u2014 200 \u2014 250 \u2014 300 350 200 250 \u2014 300 \u2014 350 350 400 200 250 300 350 \u2014 400 plus minus plus minus 10.38 SP 21 : 2005 6.6 All Crosses, All Sockets \u2013 Nominal Diameter\u201480,100, 125, 200, 250, and 300 mm 6.7 Double Scoket Tapers and Double flanged Tapers Nominal Nominal Nominal Nominal Diameter Diameter Diameter Diameter of Branch of Branch (DN) (dn) (DN) (dn) mm mm mm mm 100 80 750 600 700 125 80 800 600 100 700 750 150 80 900 700 100 750 125 800 200 100 1000 800 125 900 150 250 125 1050 800 150 1000 200 900 1000 300 150 200 1100 900 250 1000 350 200 1200 900 250 1000 300 1100 1000 400 250 1100 300 350 1500 1000 1100 450 350* 1200 400 300 t 1100 350 1200 400 500 350 400 450 600 400 450 500 700 500 6.8 Caps and Plugs Nominal Diameter 80, 100, 125, 150, 200, 250, 300, 350, 400, 450, 500, 600, 700, 750, 800, 900, 1 000, 1 050, 1 100, 1 200 and 1 500 mm Nominal Nominal Diameter Diameter of Branch (DN) (dn) mm mm 450 250 \u2014 300 \u2014 350 \u2014 400 \u2014 450 500 250 \u2014 300 \u2014 350 \u2014 400 \u2014 450 \u2014 500 600 300 \u2014 350 \u2014 400 \u2014 450 \u2014 500 \u2014 600 700 350 \u2014 400 \u2014 450 \u2014 500 \u2014 600 \u2014 700 \u2014 750 800 400 \u2014 450 \u2014 500 \u2014 600 \u2014 700 \u2014 750 \u2014 800 * For double socket + For double flanged. * * * Nominal Nominal Diameter Diam- eter of Branch (DN) (dn) mm mm 900 450 \u2014 500 \u2014 600 \u2014 700 \u2014 800 \u2014 900 1000 500 \u2014 600 \u2014 700 \u2014 750 \u2014 800 \u2014 900 \u2014 1050 1100 600 \u2014 700 \u2014 750 \u2014 800 \u2014 900 \u2014 1000 \u2014 1100 1200 600 \u2014 700 \u2014 800 \u2014 900 \u2014 1000 \u2014 1100 \u2014 1200 1500 750 \u2014 800 \u2014 900 \u2014 1000 \u2014 1100 \u2014 1200 \u2014 1500 6.5 Double Scoket Tee with Flanged Branch\u2014 (for Air Valves and Hydrant Tees) Nominal Nominal Diameter Diameter of Branch (DN) (dn) mm mm 80 80 100 80 125 80 150 80 200 80 250 80 300 80 300 100 350 80 350 100 400 80 400 100 450 100 500 150 600 150 700 150 750 150 800 200 900 200 Nominal Nominal Diameter Diameter of Branch ( DN) (dn) mm mm 1000 200 1050 200 1100 250 1200 250 1500 250 \u2014 \u2014 \u2014 \u2014 t t t 10.39 SP 21 : 2005 Note \u2013 For detailed dimensions and sketches refer to the standard. For detailed information, refer to IS 1538 : 1993 Specification for cast Iron Fittings for pressure pipes for water, gas and sewage (third revision). 6.9 Bell Mouth Pieces Nominal Big End Diameter (DN) Diameter (DI) mm mm 80 125 100 150 125 175 150 200 200 285 250 350 300 450 350 525 400 600 450 650 500 750 600 900 700 1050 800 1200 900 1350 1000 1500 1050 1550 1100 1650 1200 1800 1500 2250 6.10 Double flanged 1/4 and 1/8 Bends Nominal diameter \u2014 80, 100, 125, 150, 200, 250, 300, 350, 400, 450, 500, 600, 700, 750, 800, 900, 1 000, 1 050, 1 100, 1 200 and 1 500 mm. 6.11 Double flanged 1/4 Duckfoot Bends Nominal Diameter \u2014 80, 100, 125, 150, 200, 250, 300, 350, 400, 450, 500 and 600 mm. 6.12 All flanged Radial Tees Nominal Diameters\u2013 80, 100, 125, 150, 200, 250, 300, 350, 400, 450, 500, 600, 700, 750, 800, 900 and 1000 mm. 6.13 Blank Flanges Nominal Diameters \u2013 80, 100, 125, 150, 200, 250, 300, 350, 400, 450, 500, 600, 700, 750, 800, 900, 1 000, 1 050, 1 100, 1 200 and 1 500 mm. 10.40 SP 21 : 2005 1. Scope 1.1 Requirements for sand cast iron spigot and socket soil, waste and ventilating pipes together with details of fittings and accessories. These pipes and fittings are accessories. These pipes and fittings are sutiable for use above ground only. 2. Requirements 2.1 Shall be free from defects, other than any unavoidable surface imperfections and shall be such that they could be cut. Shall emit clear ringing sound when struck with light hand hammer. 2.2 Shall emit clear ringing sound when struck with light hand hamme"
    },
    {
      "standard_id": "IS 2002: 1979",
      "title": "SAND CAST IRON SPIGOT AND SOCKET SOIL, W ASTE AND VENTILATING PIPES, FITTINGS AND ACCESSORIES",
      "scope": "",
      "pages": [
        304,
        305,
        306
      ],
      "text": "SUMMARY OF IS 2002 : 1979 SAND CAST IRON SPIGOT AND SOCKET SOIL, W ASTE AND VENTILATING PIPES, FITTINGS AND ACCESSORIES (Second Revision) 3.2 Short Radius Bends with and without Access Doors Nominal Size \u03b8 (Bend) 50, 75,100,150, 92 \u00bd\u00b0, 95\u00b0, 100\u00b0, 112 \u00bd\u00b0 ,120\u00b0, 135\u00b0, 100 104\u00b0 3.3 Large Radius Bends Nominal Size \u03b8 (Bend) 50, 75,100,150, 92 \u00bd\u00b0,95\u00b0, 100\u00b0, 112 \u00bd\u00b0 ,120\u00b0, 135\u00b0, 3.4 Off Sets Nominal Size Projection 50,75,100,150 76, 114, 152, 229, and 305 { 3.5 Equal Branches with and without oval Access Doors Nominal \u03b8 (Bend) 50,75,100,150 92 \u00bd\u00b0,95\u00b0, 100\u00b0, 12 \u00bd\u00b0 100 120\u00b0, 135\u00b0 ,104\u00b0 3.6 Unequal Branches with and without Oval Accces Doors Nominal (Bend) Main pipe 50,75,100,150 92 \u00bd\u00b0, 95\u00b0, 100\u00b0, Branch pipe 50, 50,75, 100 112 \u00bd\u00b0,120\u00b0, 135\u00b0 3.7 Parallel Branches, Singles, Equal and Unequal \u2014 Main Pipe Branch Pipe 100 100 100 50 {{ { {{ { { 10.41 SP 21 : 2005 3.17 Bossed Pipes and Connections for One Pipe Systems. Nominal size of basin and bath connector (single and double) = 100 mm Note \u2014 For dimensions of rectangular access doors (for straight pipes and large radius bends, roof outlet square grating, circular grating, \u201cD\u201d grating, bent), straight inspection pieces with rectangular access door, vent pipe, roof connectors , floor trap, floor trap (Nahani), 90 and 100 mm WC connectors with anti-syphon socket, refer to the standard. 4. Tolerances Wall thickness 1.0 mm External dia of barrel 3 mm for 50 and 75 mm dia 3.5 mm for 100 mm dia 4 mm for 150 mm dia Internal dia of socket 3 mm for all dia Depth of socket 10 mm for all dia Length 20 mm for pipes and 10 mm for fitting s 5. Weigth \u2014 Density of cast iron taken as 7.15 kg/dm3 Tolerance : 10 percent. 6. Coating \u2014 Where coating material has tar or similar base, it shall be smooth and tenacious and hard enough not to flow when exposed to a temperature of 77\u00b0C but not so brittle at 0\u00b0C as to chip off when scribed lightly with a penknife. 3.8 Inverted Branches, Socket and SpigotType\u2014 Nominal Size \u03b8 Bend Main Pipe 50 100 100 95 0, 112 \u00bd0 , 180 0 Branch Pipe 50 100 50 3.9 Trap Nominal Size 50 75 100 150 3.10 Oval Access Doors Nominal Size 50 75 100 150 3.11 Diminishing Pieces Large Diameter 50 75 100 100 3.12 Straight Inspection Pieces Nominal Size 50 75 100 150 3.13 Loose Sockets and Collars Nominal Size 50 75 100 150 3.14 Cast Iron Holderbats Nominal Size 50 75 100 150 3.15 Ware Balloons Galvanished Steel or Copper Nominal Size 50 75 100 150 3.16 Sanitary connection 3.16.1 Socket to Fit WC Outlet Nominal Size Dimension\u2014 100 Pipe \u2014 Internal dia, Min 100 Socket\u2014 Internal dia, Min 150 3.16.2 S and P Branches and Bends\u2014 Nominal Size 100 3.16.3 Bends Nominal Size 100 3.16.4 Short Connection Pipe Nominal Size Length 100 150, 225, 450, 600 For detailed information refer to IS 1729:2002. Specification for sand cast iron spigot and socket soil, waste and ventilating pipes, fittings and accessories (first revision). { plus minus plus minus plus minus plus minus plus minus plus minus plus minus plus minus 10.42 SP 21 : 2005 1. Topic 1.1 Requirements for following types of malleablecast iron pipe fittings threaded in accordance with IS 554:1985 for general purposes for the transmission of fluid and gas upto the limit of pressure and temperature specified in 1.3 : a) Elbows including twin elbows, union elbows and side outlet elbows, b) Tees including pitcher tees and side outlet tees, c) Crosses, d) Bends including long sweep bends and return bends, e) Sockets, f) Bushing and hexagon nipples, g) Backnuts, h) Caps and plugs, and j) Unions 1.2 Dimensions which are not included in the standard are left to the discretion of the manufacturer depending on the end use of the fittings. 1.3 These fittings shall be suitable for working pressure of up to 1.4 MPa in the case of water and up to 0.7 MPa in the case of steam, air, gas and oil at a temperature not exceeding 100\u00b0C. Note\u2014Relationship between nominal size (in inch) of the thread at the outlet of the fitting and the corresponding nominal diameter DN in mm is given in Appendix A of the standard. 2. Designation 2.1 Malleable cast iron fittings shall be designated giving the following particulars in the sequence shown: a) Type of fitting b) Size designation c) Right and left-hand thread where applicable, d) Code number 3. Material 3.1 Shall conform to\u2014 IS 14329:1995+ 4. Galvanising 4.1 Shall be galvanised to meet the standard. 5. Threads 5.1 Outlets of fittings shall be threaded to dimensions and tolerances as per the prescribed standard. 6. Dimensions 6.1 Wall Thickness ad Reinforcement Shall be as Follows: Size W all-Thickness Reinforcement Designation Basic size T olerance * Projection width (1) (2) (3) (4) (5) mm mm mm mm mm 1/8 2.0 -0.5 1.0 3.0 1/4 2.5 -0.5 1.3 3.6 3/8 2.5 -0.5 1.3 4.0 1/2 2.5 -0.5 1.5 4.6 3/4 3.0 -0.7 1.5 4.6 1 3.0 -0.7 1.8 5.1 1\u00bc 3.5 -0.7 1.8 5.1 1\u00bd 3.5 -0.7 2.0 5.6 2 4.0 -0.7 2.3 6.1 2\u00bd 4.5 -1.0 2.5 6.1 3 5.0 -1.0 2.8 6.1 4 6.0 -1.0 3.3 7.1 5 6.5 -1.0 4.0 8.1 6 7.5 -1.0 4.6 8.9 * No limit for plus tolerance. 6.2 Tolerances on Dimensions\u2014 Where maximum and minimum dimensions are not specified shall be as follows:"
    },
    {
      "standard_id": "IS 1879: 1987",
      "title": "MALLEABLE CAST IRON PIPE FITTINGS",
      "scope": "Requirements for centrifugally cast (spun) iron spigot and socket soil, waste and ventilating pipes together with the details of the fittings and accessories. These pipes and fittings are suitable for use above ground only.",
      "pages": [
        306,
        307,
        308,
        309,
        310
      ],
      "text": "SUMMARY OF IS 1879 : 1987 MALLEABLE CAST IRON PIPE FITTINGS (Second Revision) + Malleable Iron Castings 10.43 SP 21 : 2005 Designations Upto and Tolerances Above Including (1) (2) (3) mm mm mm \u20143 0 +1.5 30 50 + 2.0 50 75 plus minus 2.5 75 100 + 3.0 100 150 + 3.5 150 200 + 4.0 200 \u2014 + 5.0 6.3 Size Designation of Elbows, Reducing A1, and Male and Female Elbows, Reducing A4. a)Elbows, reducing A1\u2014 3/8 \u00d7 1/4, 1/2 \u00d7 3/8, 3/ 4 \u00d7 3/8, 3/4 \u00d7 1/2, 1 \u00d7 1/2, 1 \u00d7 3/4, 1\u00bc \u00d7 \u00bd, 1\u00bc \u00d7 3/4, 1\u00bc\u00d71,1\u00bd \u00d7 \u00bd, 1\u00bd \u00d7 3/4, 1\u00bd \u00d7 1, 1\u00bd \u00d7 1\u00bc, 2 \u00d7 \u00bd, 2 \u00d7 3/4, 2 \u00d7 1, 2 \u00d7 1\u00bc, 2 \u00d7 1\u00bd and 2\u00bd \u00d7 2. b) Male and female elbows, reducing A4 \u2014 \u00bd \u00d7 3/8, 3/4 \u00d7 \u00bd, 1 \u00d7 3/4 and 1\u00bc x 1. 6.4 Size Designation of 45\u00b0 Elbows A1/45\u00b0 and 45\u00b0 Male and Female Elbows A4/45\u00b0 3/8, 1/2, 3/4, 1, 1\u00bc, 1\u00bd and 2. 6.5 Size Designation of Twin Elbows E2 3/8, 1/2, 3/4, 1, 1\u00bc, 1\u00bd and 2. 6.6 Size Designation of Elbows, Reducing E2 3/4 \u00d7 \u00bd \u00d7 \u00bd, 1 \u00d7 \u00bd \u00d7 \u00bd, 1 \u00d7 3/4 \u00d7 3/4, 1\u00bc \u00d7 3/4 \u00d7 3/4, 1\u00bc \u00d7 1 \u00d7 1, 1\u00bd \u00d7 1 \u00d7 1, 1\u00bd \u00d7 1\u00bc \u00d7 1\u00bc, 2 \u00d7 1\u00bc \u00d7 1\u00bc and 2 \u00d7 1\u00bd \u00d7 1\u00bd. 6.7 Size Designation of Union Elbows, Flat Seat UA1; Male and Female Union Elbows, Flat Seat UA2; Union Elbows, Taper Seat UA11; and Male and Female Union Elbows, Taper Seat UA12\u2014 Size Designation UA1 UA2 UA11 UA12 \u2014\u2014 \u00bc \u00bc ** * * \u00bd \u00bd\u00bd\u00bd \u00be \u00be\u00be\u00be 11 1 1 1\u00bc 1\u00bc 1\u00bc 1\u00bc 1\u00bd 1\u00bd 1\u00bd 1\u00bd 22 2 2 6.8 Size Designation of Tees B1 and Side Outlet Tees, Za2\u2014 Tees B1\u2014 1/8, 1/4, 3/8, 1/2, 3/4, 1, 1\u00bc, 1\u00bd, 2, 2\u00bd, 3, 3\u00bd, 4, 5 and 6. Side Outlet Tees, Za2 \u2014 3/8, 1/2, 3/4, 1, 1\u00bc, 1\u00bd 6.9 Size Designation of Tees \u2013 Reducing or Increasing on the Branch B1\u2013 3/8\u00d71/4\u00d73/8 1\u00d73/8\u00d71 1\u00bd\u00d72\u00d71\u00bd 3/8\u00d71/2\u00d73/8 1\u00d71/2\u00d71 2\u00d7\u00bd\u00d72 1/2\u00d71/4\u00d71/2 1\u00d73/4\u00d71 2\u00d7\u00be\u00d72 1/2\u00d73/8\u00d71/2 1\u00d71\u00bc\u00d71 2\u00d71\u00d72 1/2\u00d73/4\u00d71/2 1\u00d71\u00bd\u00d71 2\u00d71\u00bc\u00d72 1/2\u00d71\u00d71/2 1\u00bc\u00d73/8\u00d71\u00bc 2\u00d71\u00bd\u00d72 3/4\u00d71/4\u00d73/4 1\u00bc\u00d7\u00bd\u00d71\u00bc 2\u00bd\u00d71\u00d72\u00bd 3/4\u00d73/8\u00d73/4 1\u00bc\u00d73/4\u00d71\u00bc 2\u00bd\u00d71\u00bc\u00d72\u00bd 3/4\u00d71/2\u00d73/4 1\u00bc\u00d71\u00d71\u00bc 2\u00bd\u00d71\u00bd\u00d72\u00bd 3/4\u00d71\u00d73/4 1\u00bc\u00d71\u00bd\u00d71\u00bc 2\u00bd\u00d72\u00d72\u00bd 3/4\u00d71\u00bc\u00d73/4 1\u00bc\u00d72\u00d71\u00bc 3\u00d73/4\u00d73 1\u00d71\u00bc\u00d71 1\u00bd\u00d7\u00bd\u00d71\u00bd 3\u00d71\u00d73 1\u00bd\u00d73/4\u00d71\u00bd 3\u00d71\u00bc\u00d73 1\u00bd\u00d71\u00d71\u00bd 3\u00d71\u00bd\u00d73 1\u00bd\u00d71\u00bc\u00d71\u00bd 3\u00d72\u00d73 3\u00d72\u00bd\u00d73 4\u00d72\u00d74 4\u00d73\u00d74 6.10 Size Designation of Tees \u2014 Reducing on the Run, Reducing Equal to or Increasing on the Branch B1 \u2014 1/2\u00d73/8\u00d73/8 1\u00d73/8\u00d73/4 1\u00bc\u00d7\u00bd\u00d71 1\u00bd\u00d7\u00bd\u00d71\u00bc 2\u00d71\u00bdx1\u00bd 1/2\u00d71/2\u00d71/2 1\u00bc\u00d7\u00be\u00d7\u00be 1\u00bc\u00d71\u00d71\u00bc 1\u00bd\u00d7\u00be\u00d71\u00be 2\u00d72\u00d7\u00be 1\u00d71/2\u00d73/4 1\u00bc\u00d7\u00be\u00d71 1\u00bd\u00d71\u00bc\u00d7\u00be 2\u00d72\u00d71 3/4\u00d73/8\u00d73/8 1\u00d73/4\u00d73/8 1\u00bc\u00d71\u00d7\u00bd 1\u00bd\u00d71\u00bc\u00d71 2\u00d72\u00d71\u00bc 3/4\u00d73/8\u00d71/2 1\u00d73/4\u00d71/2 1\u00bc\u00d71\u00d7\u00be 1\u00bd\u00d71\u00bc\u00d71\u00bc 2\u00d72\u00d71\u00bd 3/4\u00d71/2\u00d73/8 1\u00d73/4\u00d73/4 1\u00bc\u00d71\u00d71 1\u00bd\u00d71\u00bd\u00d7\u00bd 3/4\u00d71/2\u00d71/2 1\u00d71\u00d73/8 1\u00bc\u00d71\u00bc\u00d7\u00bd 1\u00bd\u00d71\u00bd\u00d7\u00be 3/4\u00d73/4\u00d73/8 1\u00d71\u00d71/2 1\u00bc\u00d71\u00bc\u00d7\u00be 1\u00bd\u00d71\u00bd\u00d71 3/4\u00d73/4\u00d71/2 1\u00d71\u00d73/4 1\u00bc\u00d71\u00bc\u00d71 1\u00bd\u00d71\u00bd\u00d71\u00bc 3/4\u00d71\u00d71/2 1\u00d71\u00bc\u00d73/4 1\u00bc\u00d71\u00bd\u00d71 1\u00bd\u00d7\u00be\u00d71\u00bc 2\u00d7\u00be\u00d71\u00bd 2\u00d71\u00d71\u00bd 2\u00d71\u00bc\u00d71\u00bc 2\u00d71\u00bc\u00d71\u00bd 2\u00d71\u00bd\u00d71\u00bc 10.44 SP 21 : 2005 6.11 Size Designation of Pitcher T eees E1 3/8, 1/2, 3/4, 1, 1\u00bc, 1\u00bd and 2. 6.12 Size Designation of Pitcher Tees Reducing on the Branch, Reducing the Run, and Reducing on Branch and Run E1. \u00be\u00d7\u00bd\u00d7\u00bd 1\u00bc\u00d7\u00bd\u00d71\u00bc 1\u00bd\u00d7\u00be\u00d71\u00bd 2\u00d71\u00d72 2\u00d71\u00bc\u00d72 \u00be\u00d7\u00bd\u00d7\u00be 1\u00bc\u00d7\u00be\u00d71 1\u00bd\u00d71\u00d71\u00bc 2\u00d71\u00bc\u00d71\u00bd 2\u00d71\u00bd\u00d71\u00bc \u00be\u00d7\u00be\u00d7\u00bd 1\u00bc\u00d7\u00be \u00d71\u00bc 1\u00bd\u00d71\u00d71\u00bd 2\u00d71\u00bd\u00d71\u00bd 1\u00d7\u00bd\u00d7\u00be 1\u00bc\u00d71\u00d7\u00be 1\u00bd\u00d71\u00bc\u00d71 2\u00d71\u00bd\u00d72 1\u00d7\u00bd\u00d71 1\u00bc\u00d71\u00d71 1\u00bd\u00d71\u00bc\u00d71\u00bc 1\u00d7\u00be\u00d7\u00bd 1\u00bc\u00d71\u00d71\u00bc 1\u00bd\u00d71\u00bc\u00d71\u00bd 1\u00d7\u00be\u00d7\u00be 1\u00bc\u00d71\u00bc\u00d71 1\u00d7\u00be\u00d71 1\u00d71\u00d7\u00be 6.13 Size Designation of Crosses C1 1/4, 3/8, 1/2, 3/4, 1, 1\u00bc, 1\u00bd, 2, 2\u00bd, 3 and 4. 6.14 Size Designation of Crosses \u2014 Reducing C1. 3/8\u00d7 \u00bd\u00d7 \u00d73/8 1\u00bc\u00d7\u00bd\u00d71\u00bc\u00d7\u00bd 1/4\u00d73/8\u00d7\u00be\u00d73/8 1\u00bc\u00d7\u00be\u00d71\u00bc\u00d7\u00be 3/8\u00d71\u00d73/8 1\u00bc\u00d71\u00d71\u00bc\u00d71 1\u00d7\u00bd\u00d71\u00d7\u00bd 1\u00bd\u00d7\u00be\u00d71\u00bd\u00d7\u00be 1\u00d7\u00bd\u00d71\u00d7\u00bd 1\u00bd\u00d71\u00d71\u00bd\u00d71 1\u00d7\u00be\u00d71\u00d7\u00be 1\u00bd\u00d71\u00bc\u00d71\u00bd\u00d71\u00bc 2\u00d71\u00d72\u00d71 2\u00d71\u00bc\u00d72\u00d71\u00bc 2\u00d71\u00bd\u00d72\u00d71\u00bd 6.15 Size Designation of Bends D1 and Male and Female Bends D4 \u00bc, 3/8, \u00bd, \u00be, 1\u00bc, 1\u00bd and 2. 6.16 Size Designation of Long Sweep Bends G1, Male and Female Long Sweep Bends G4, and Male Long Sweep Bends G8. a) Long sweep bends G1, and male and female long sweep bends G4 1/8, 1/4, 3/8, 1/2, 3/4, 1, 1\u00bc, 1\u00bd, 2, 2\u00bd, 3, 3\u00bd and 4. b) Male long sweep bend G8: 3/8, 1/2, 3/4, 1, 1\u00bc, 1\u00bd and 2. 6.17 Size Designation of 45\u00b0 Long Sweeep Bends G1/ 45\u00b0 and Male and Female Long Sweep Bends G4/45\u00b0: \u00bc, 3/8, \u00bd, \u00be, 1, 1\u00bc, 1\u00bd, 2, 2\u00bd and 3. 6.18 Size designation of Return Bends Kb1 : \u00bd, \u00be, 1, 1\u00bc, 1\u00bd and 2. 6.19 Size Designation of Sockets M2; Sockets, Right and Left Hand Thread M2R-L; Sockets, Reducing M2; and Eccentric Sockets, Reducing M3 : a) Sockets M2 \u2014 1/8, 1/4, 3/8, 1/2, 3/4, 1, 1\u00bc, 1\u00bd, 2, 2\u00bd, 3, 3\u00bd, 4,5 and 6. b) Sockets, right and left hand thread M2R-L : 1/4, 3/8, 1/2, 3/4, 1, 1\u00bc, 1\u00bd, 2, 2\u00bd and 3. c) Sockets, reducing M2 : 1/4 \u00d7 1/8, 3/8 \u00d7 1/8, 3/8 \u00d7 1/4, 1/2 \u00d7 1/4, 1/2 \u00d7 3/8, 3/4 \u00d7 1/4, 3/4 \u00d7 3/8, 3/4 \u00d7 1/2, 1 \u00d7 3/8, 1 \u00d7 1/2, 1 \u00d7 3/4, 1\u00bc \u00d7 3/8, 1\u00bc \u00d7 1/2, 1\u00bc \u00d7 3/4, 1\u00bc \u00d7 1, 1\u00bd \u00d7 \u00bd, 1\u00bd \u00d7 \u00be, 1\u00bd \u00d7 1, 1\u00bd \u00d7 1\u00bc, 2 \u00d7 \u00bd, 2 \u00d7 \u00be, 2 \u00d7 1, 2 \u00d7 1\u00bc, 2 \u00d7 1\u00bd, 2\u00bd \u00d7 \u00bd, 2\u00bd \u00d7 \u00be, 2\u00bd \u00d7 1, 2\u00bd \u00d71\u00bc, 2\u00bd \u00d7 1\u00bd, 2\u00bd \u00d7 2, 3 \u00d7 \u00bd, 3 \u00d7 \u00be, 3 \u00d7 1, 3 \u00d7 1\u00bc, 3 \u00d7 1\u00bd, 3 \u00d7 2, 3 \u00d7 2\u00bd, 4 \u00d7 2, 4 \u00d7 2\u00bd and 4 \u00d7 3. d) Eccentric sockets, reducing M3 \u00be \u00d7 \u00bd,1 \u00d71\u00bd, 1 \u00d7 \u00be, 1\u00bc \u00d7 \u00bd, 1\u00bc \u00d7 \u00be, 1\u00bc \u00d7 1, 1\u00bd \u00d7 \u00bd, 1\u00bd \u00d7 \u00be, 1\u00bd \u00d7 1 , 1\u00bd \u00d7 1\u00bc, 2 \u00d7 \u00be, 2 \u00d7 1, 2 \u00d7 1\u00bc and 2 \u00d7 1\u00bd. 6.20 Size Designation of Male and Female Sockets M4, and Male and Female Sockets, Reducing M4 a) Equal Socket size designation M4 3/8, \u00bd, \u00be, 1 and 1\u00bc. b) Reducing socket size designation M4 3/8 \u00d7 \u00bc, \u00bd \u00d7 \u00bc, \u00bd \u00d7 3/8 \u00d7\u00be\u00d7 3/8, \u00be \u00d7 \u00bd, 1 \u00d7 \u00bd, 1 \u00d7 \u00be, 1\u00bc \u00d7 \u00be, 1\u00bc \u00d7 1, 1\u00bd \u00d7 1, 1\u00bd \u00d7 1\u00bc, 2 \u00d7 1\u00bc and 2 \u00d7 1\u00bd. 10.45 SP 21 : 2005 6. 21 Size Designation of Bushings N4 1/4 \u00d7 1/8, 3/8 \u00d7 1/8, 3/ 8 \u00d7 1/4, 1/2 \u00d7 1/8, 1/2 \u00d7 1/4, 1/2 \u00d7 3/8, 3/4 \u00d7 1/4, 3/4 \u00d7 3/8, 3/4 \u00d7 1/2, 1 \u00d7 1/4, 1 \u00d7 3/8, 1 \u00d7 1/2, 1 \u00d7 3/4, 1\u00bc \u00d7 3/8, 1\u00bc \u00d7 \u00bd, 1\u00bc \u00d7 \u00be, 1\u00bc \u00d7 1, 1\u00bd \u00d7 3/8,1\u00bd \u00d7 \u00bd, 1\u00bd \u00d7 \u00be, 1\u00bd \u00d7 1, 1\u00bd \u00d7 1\u00bc, 2 \u00d7 \u00bd, 2 \u00d7 \u00be, 2 \u00d7 1, 2 \u00d7 1\u00bc, 2 \u00d7 1\u00bd, 2\u00bd \u00d7 1, 2\u00bd \u00d7 1\u00bc, 2\u00bd \u00d7 1\u00bd, 2\u00bd \u00d7 2, 3 \u00d7 1, 3 \u00d7 1\u00bc, 3\u00d7 1\u00bd, 3 \u00d7 2, 3 \u00d7 2\u00bd, 3\u00bd \u00d7 3, 4 \u00d7 2\u00bd, 4 \u00d7 3and 4 \u00d7 3\u00bd. 6.22 Size Designation of Hexagon Nipples N8; Hexagon Nipples, Right - and Left- Hand Thread N8, R-L ; and Hexagon Nipples, Reducing N8: a) Equal nipple size designation N8 : 1/8, 1/4, 3/8, 1/2, 3/4, 1, 1\u00bc, 1\u00bd, 2, 2\u00bd, 3, 3\u00bd and 4. b) Equal nipple size designation N8 R-L : 3/8, 1/2, 3/4, 1, 1/\u00bc, 1\u00bd and 2. c) Reducing nipple size reducing N8 : 3/8 \u00d7 1/4 1\u00bc \u00d7 \u00bd 2 \u00d7 \u00bd 1\u00bc \u00d7 \u00be 2 \u00d7 \u00be \u00bd \u00d7 \u00bc 1\u00bc \u00d7 1 2 \u00d7 1 \u00bd \u00d7 3/8 2 \u00d7 1\u00bc 1\u00bd \u00d7 \u00bd 2 \u00d7 \u00bd \u00be \u00d7 3/8 1\u00bd \u00d7 \u00be \u00be \u00d7 \u00bd 1\u00bd \u00d7 1 2\u00bd \u00d7 1\u00bd 1\u00bd \u00d7 1 2\u00bd \u00d7 2 1 \u00d7 \u00bd 1 \u00d7 \u00be 3 x 2 3 x 2\u00bd 6. 23 Size Designation of Back Nuts P4 1/4, 3/8, 1/2, 3/4, 1, 1\u00bc, 1\u00bd, 2, 2\u00bd and 3. 6. 24 Size Designation of Hexagon Caps T1, Round Caps T2, Plain Plugs T8, Beaded Plugs T9 and Countersunk Plugs T11. Size Designation T1 T2 T8 T9 T11 \u2014 1/8 1/8 1/8 \u2014 1/4 1/4 1/4 1/4 \u2014 3/8 3/8 3/8 3/8 3/8 1/2 1/2 1/2 1/2 1/2 3/4 3/4 3/4 3/4 3/4 11 1 1 1 1\u00bc 1\u00bc 1\u00bc 1\u00bc \u2014 1\u00bd 1\u00bd 1\u00bd 1\u00bd \u2014 22 2 2 \u2014 2\u00bd \u2014 2\u00bd 2\u00bd \u2014 3\u2014 3 3 \u2014 \u2014\u2014 \u2014 3 \u00bd \u2014 4\u2014 4 4 \u2014 6. 25 Size Designation of Unions, Flat Seat U1; Male and Female Unions, Flat Seat U2; Unions, Taper Seat U11; and Male and Female Unions, Raper SEat U12 Size Designation U1 U2 U11 U12 1/8 \u2014 1/8 \u2014 1/4 1/4 1/4 1/4 3/8 3/8 3/8 3/8 1/2 1/2 1/2 1/2 3/4 3/4 3/4 3/4 11 1 1 1\u00bc 1\u00bc 1\u00bc 1\u00bc 1\u00bd 1\u00bd 1\u00bd 1\u00bd 22 2 2 2\u00bd \u2014 2\u00bd 2\u00bd 3\u2014 3 3 4\u2014 4 \u2014 5\u2014 \u2014\u2014 6\u2014 \u2014\u2014 6. 26 Gasket for Unions, Flat seat \u2014 U 1, U2, UA1 and UA 2 Fitting Sizesof Unions \u2014 1/8, 1/4, 3/8, 1/2, 3/4, 1, 1\u00bc, 1\u00bd, 2, 2\u00bd, 3 and 4. 6.27 Nominal Sizes of Pipe Threads and corresponding Nominal diameter DN Nominal Size of Corresponding Pipe Threads Bore (Size Designation) m m 1/8 6 1/4 8 3/8 10 1/2 15 3/4 20 12 5 1\u00bc 32 1\u00bd 40 25 0 2\u00bd 65 38 0 4 100 5 125 6 150 7. Pressure Test 7.1 Shall be subjected to either of the two following pressure tests a) Internal hydraulic pressure of not les"
    },
    {
      "standard_id": "IS 3989: 1984",
      "title": "CENTRIFUGALLY CAST (SPUN) IRON SPIGOT AND SOCKET SOIL WASTE AND VENTILATING PIPES FITTINGS AND ACCESSORIES",
      "scope": "Requirements for materials used for vulcanized solid rubber sealing rings for water supply and drainage systems, drain pipes, sewers and rainwater pipes, all at ambient temerature including gas connections. It covers joint rings for all pipeling materials including iron, steel, stonewares, asbestos-cement, concrete, pitch fibre, plastics and glass reinforced plastics. This standard does not cover dimensional and joint design requirements.",
      "pages": [
        310,
        311,
        312
      ],
      "text": "SUMMARY OF IS 3989 :1984 CENTRIFUGALLY CAST (SPUN) IRON SPIGOT AND SOCKET SOIL WASTE AND VENTILATING PIPES FITTINGS AND ACCESSORIES (Second Revision) { \u03b8 10.47 SP 21 : 2005 4.8 Connectors (C.I. to Stoneware) Nominal Dia 100 and 150. 4.9 Connectors\u2014 Plug (Stopper) Nominal Dia 50, 75, 100 and 150. 4.10 Larger Radius Bends\u2013 Nominal Dia Angle of Bend 75 100 92\u00bd\u00b0, 112\u00bd\u00b0, 36\u00b0 150 4.11 Equal and unequal single parallel branches\u2013 Body Branch Nominal dia dn 100 100 100 50 100 50 4.12 Equal and unequal inverted branches socket type Nominal Diameter Angle \u03b8 Body Branches 50 50 100 100 95\u00b0, 112\u00bd\u00b0, 180 0 100 50 4.1 3 Traps Nominal Angle Diameter DN 50 75 100 95\u00b0, 135\u00b0, 180 0 150 4.14 Straight inspection piece Nominal Dia. 50, 75, 100 and 150. 4.15 Floor Traps Nominal Dia. 50, 75 and 100. 4.16 Traps with Vent Diameter Body Angle Vent DN dn 100 95\u00b0 50 100 135\u00b0 50 100 180\u00b0 50 4.17 Floor Trap (Nahani) Nominal Dia. 50, 75, 100 and 150 4.18 Shoe bends and cowls Nominal Dia. 50, 75, 100 and 150 5. Tolerances \u2014 Tolerances on external diameter of the barrel, internal diameter of the socket and the depth of the socket shall be as follows \u2013 (see figures of Table 1 of the Standard). Dimensions Nominal Tolerance Tolerance Diameter Lead Rubber DN Joint Joint (mm) (mm) (mm) i) External diameter 50, 75 3.0 + 3.0 of barrel, DE \u2013 0 100 3.5 + 3.5 \u2013 0 150 4.0 + 4.0 \u2013 0 ii) Internal diameter All diameters 3.0 + 3.0 of socket, DI \u2013 0 iii) Depth of socket, P All diameters 10 10 The tolerance on length of pipes shall be 20 mm. The tolerances on dimensioins of fittings shall be as given below Note\u2013For details on tolerances, refer 7 of the standard. 6. Mass \u2013 Specific mass of cast iron is taken as 7.15 kg/dm3. Toterance on mass \u201310 prercent. 7. Coating 7.1 In all cases where the coating material has a tar or similar base, it shall be smooth, tenacious and hard enough not to flow when exposed to a temperature of 65\u00b0C but not so brittle at a temperature of 0\u00b0C as to chip off when scribed lightly with a penknife. 7.2 Coating shall not be applied to any pipe or fitting unless its surface is clean, dry and free from rust. Note\u2014 For detailed dimensions and body sketches refer to the standard. For detailed information, refer to IS 3989 : 1984 Specification for centrifugally cast (spun) iron spigot and socket soil, waste and ventilating pipes, fittings and accessories (second revision). \u03b8 \u03b8 plus minus plus minus plus minus plus minus plus minus plus minus plus minus 10.48 SP 21 : 2005 1. Scope \u2014 Requirements for materials used for vulcanized solid rubber sealing rings for water supply and drainage systems, drain pipes, sewers and rainwater pipes, all at ambient temerature including gas connections. It covers joint rings for all pipeling materials including iron, steel, stonewares, asbestos-cement, concrete, pitch fibre, plastics and glass reinforced plastics. This standard does not cover dimensional and joint design requirements. 2. Types \u2014 Six types, 1 to 6 corresponding to the respective nominal hardness of 40,50,60,70,80 and 88 IRHD. 3. Requirements 3.1 Material \u2014 The rubber shall be free from extractable substances which impart taste, odour or toxicity to water. If the pipe is to convey drinking water."
    },
    {
      "standard_id": "IS 5382: 1985",
      "title": "RUBBER SEALIG RINGS FOR GAS MAINS, WATER MAINS AND SEWERS",
      "scope": "",
      "pages": [
        312,
        313,
        314
      ],
      "text": "SUMMARY OF IS 5382 : 1985 RUBBER SEALIG RINGS FOR GAS MAINS, WATER MAINS AND SEWERS (First Revision) 3.2 Finish \u2014 The rings shall be homogeneous; free from porosity, grit, excessive blooms, blisters or other visible surface imperfections. The fin or flash shall be reduced as much as possible and in any case the thickness of it shall be reduced as much as possible and in any case the thickness of it shall not exceed 0.4 mm and the width 0.8 mm. 3.3 Stretch Test \u2014 Stretch gaskets till the circumference is increased by 50 percent, then visually inspect for the following. The surface of the gasket shall be smooth, free from pitting, cracks, blisters, air marks and any other inperfection that may affect its behaviour in service. The body of the gasket shall be free from porosity and air pockets. 3.4 Physical Requirements\u2014 See Tables 1 and 2 TABLE 1 GENERAL REQUIREMENTS SL. NO. CHARACTERISTICS REQUIREMENTS Type 1 Type 2 Type 3 Type 4 Type 5 Type 6 (1) (2) (3) (4) (5) (6) (7) (8) i) Hardness in IRHD 40 plus minus 5 50 plus minus 5 60 plus minus 5 70 plus minus 5 80 plus minus 4 88 plus minus 3 ii) Compression set, percent, Max for 24 h at 70 plus minus 1\u00b0C 25 25 25 25 25 25 \u2013 2 for 72 +0 h at 70 plus minus 1\u00b0C 12 12 12 12 15 15 \u2013 2 iii) Ageing, maximum change for unaged values after 7 days in air at 70 oC a) Hardness in IRHD \u20135 to+ 8 \u20135 to + 8 \u20135 to + 8 \u20135 to + 8 \u20135 to + 8 \u20135to + 8 b) Tensile strength, percent 20 20 20 20 20 20 c) Elongation at break, percent \u201330 to +10 \u201330 to +10 \u201330 to +10 \u201330 to +10 \u201330 to +10 \u201330 to +10 iv) Water immersion change in volume \u20130 to+ 8 \u2013 0 to + 8 \u20130 to + 8 \u20130 to + 8 \u20130 to + 8 \u20130 to + 8 after immersion in neutral water for 7 days at 70 oC v) Cold resistance, increase in hardness +5 +5 +5 +5 +5 +5 after 72 hours at 0 oC, Max vi) Splice strength, elongation imposed, 100 100 100 100 100 100 percent, Max 10.49 SP 21 : 2005 TABLE 2 TENSILE STRENGTH AND ELONGATION FOR DIFFERENT TYPES SL. NO. POLYMER USED REQUIREMENTS Type 1 Type 2 Type 3 Type 4 Type 5 Type 6 (1) (2) (3) (4) (5) (6) (7) (8) i) Natural rubber (NR) and Isoprene rubber (IR) a) Tensile strength, MPa, percent, Min 18 18 17 15 11 6 b) Elongation at break, percent, Min 450 450 375 250 175 100 ii) Butadiene-styrene rubber (SBR) a) Tensile strength, MPa, percent, Min 12 13 14 13 11 8 b) Elongation at break, percent, Min 450 425 400 300 250 150 iii) Ethylene propyiene rubber (EPM) a) Tensile strength, MPa, percent, Min 11 11 11 11 9 8 b) Elogngation at break, percent Min. 450 400 325 200 125 100 Note \u2014 For methods of tests refer to the relevant parts of IS 3400 Methods of test for vulcanised rubber and Appendices B and C of the standard. For detailed information, refer to IS 5382 :1985 Specification for rubber sealing rings for gas mains, water mains and sewers (first revision). 3.5Water Absorption \u2014 shall not absorb more than 10 percent. 3.6 Optional Requirements a) Low temperature Applications b) Streess relaxation in compressions 10.50 SP 21 : 2005"
    },
    {
      "standard_id": "IS 5531: 1988",
      "title": "CAST IRON SPECIALS FOR ASBESTOS CEMENT PRESSURE PIPES FOR WATER, GAS AND SEWAGE",
      "scope": "Requirements for cast iron specials to be used with asbestos cement pressure pipes for water, gas and sewage. 1.2 Applicable to cast iron specials for use with asbestos cement pressure pipes suitable for connection with cast iron detachable joints or asbestos cement couplings.",
      "pages": [
        314,
        315,
        316
      ],
      "text": "SUMMARY OF IS 5531 : 1988 CAST IRON SPECIALS FOR ASBESTOS CEMENT PRESSURE PIPES FOR WATER, GAS AND SEWAGE (First Revision) 1. Scope \u2014 Requirements for cast iron specials to be used with asbestos cement pressure pipes for water, gas and sewage. 1.2 Applicable to cast iron specials for use with asbestos cement pressure pipes suitable for connection with cast iron detachable joints or asbestos cement couplings. 2. Material \u2014 As per the psrescribed standard 3. Mechanical Tests 3.1 Tensile Strength \u2014 Min. 150 MPa. 3.2 Brinell Hardness\u2014 Not to exceed 215 HBS. 4. Hydrostatic Test 4.1 Shall withstand (without showing leakage, sweating or other defects) the test pressure, maintained for atleast 15 seconds, as specified in IS 1592 : 1989 for the class of asbestos cement pressure pipes with which they are to be used. 5. Dimensions \u2014 (mm) 5.1 Cast Iron Plain and Bends Nominal Dia 80, 100, 125, 150, 200, 250, 300, 350, 400, 450, 500, 600 Bend Angle 90 0, 450, 22\u00bd0, and 11\u00bc0 5.2 Cast Iron Plain and Bends Nominal Dia 80, 100, 125, 150, 200, 250, 300, 350, 400 Length 125, 130, 135, 140, 150, 153, 160, 165, 170. Nominal Dia 450, 500, 600 Length 175, 180, 185 5.3 Cast Iron Plain and Reducers Nominal Dia Nominal Dia (Large end) (Small end) 100 80 125 80,100 150 80, 100, 125 200 100, 125, 150 225 125,150, 200 250 80, 100, 125,150, 200, 250 300 80, 100, 125,150, 200, 250, 300 350 200, 250, 300, 350 400 200, 250, 300, 350, 400 500 250, 300, 350, 400,450, 500 600 300, 350, 400, 450, 500, 600 5.4 Cast Iron Crosses Nominal Dia 80,100,125,150,250, 300, 350, 400, 450, 500, 600 5.5 Cast Iron Plain and Flanged Spigots \u2014 Nominal Dia 80, 100, 125, 150, 250, 300 350, 400, 450, 500, 600 5.6 Cast Iron Plain and Tees and Plain and Waves Nominal Dia Nominal Dia (Main) (Branch) 80 80 100 80,100 125 80,100,125 150 80, 100,125,150 200 80,100,125,150,200 250 80,100,125,150,200,250 300 80,100,125,150,200,250, 300 350 200,250,300,350 400 200,250,300,350,400 450 250,300,350,400,450 500 250,300,350,400,450,500 600 300,350,400,450,500,600 6. Tolerances Wall thickness, e \u2014 (2.00 mm + 0.05 e) (see note) Flange thickness, b (3.00 mm + 0.05 b) plus minus 10.51 SP 21 : 2005 where e = standard thickness of the wall in mm, and b = standard thickness of the flange in mm. Note \u2014 No limit for the plus tolerances is specified. 6.1 Other Dimensions Dimension T olerance mm Machined outside diameters +1.5 (D2 and d2) \u2013 1.0 Length (l) and height (h) +15 \u2013 10 Note\u2014 For method of test, refer to IS 1500 : 1983 Method for brinell hardness test for metallkic materials (second revision) . For detailed information, refer to IS 5531 : 1988 Specification for cast iron specials for asbestos cement pressure pipes for water , gas and sewage (second revision). 6.2 Mass \u2014 Tolerance on the mass of the specials shall be 8 percent except for bends and fittings with more than one branch and non-standard fittings, where it shall be 12 percent. 7. Coatings 7.1 Coating shall not be applied to any castings, unless its surface is clean, dry and free from rust. 7.2 In all cases where the coating material has tar or similar base, it shall be smooth, tenacious and hard enough not to flow when exposed to a temperature of 65 0C but not so brittle at a temperature of 00C as to clip off when scribed lightly with a pen knife. plus minus plus minus 10.52 SP 21 : 2005"
    },
    {
      "standard_id": "IS 6163: 1978",
      "title": "CENTRIFUGALLY CAST (SPUN) IRON LOW PRESSURE PIPES FOR WATER, GAS AND SEWAGE",
      "scope": "Requirements for centrifugally cast (spun) iron low pressure pipes, known as LP pipes, for conveyance of water, gas and sewage, manufactured in metal or sand moulds. 1.2 This standard is applicable to cast iron pipes having spigots and sockets as specified in this standard, and also to pipes with other types of joints particularly rubber joints. In case of rubber joints the inner profile of the socket end of the pipe shall depend on the type of rubber joint ensuring that the overall dimensions are maintained for reasons of safety and interchangeability.",
      "pages": [
        316,
        317,
        318
      ],
