Repository: workbydevansh/bis-standards-recommendation-engine

# BIS Standards Recommendation Engine

Submission-ready prototype for the Bureau of Indian Standards x Sigma Squad AI Hackathon.

The system converts a product description into the top 3-5 relevant BIS standards from **SP 21: Summaries of Indian Standards for Building Materials**. It is deterministic, offline, and designed around the required judging contract.

## Judge Command

```bash
python inference.py --input hidden_private_dataset.json --output team_results.json
```

The output JSON contains:

- `id`
- `retrieved_standards`
- `latency_seconds`

When the input contains `expected_standards`, the field is copied into the output so the provided `eval_script.py` can be run locally.

File: data/index/standards.json (part 18 of 52)
{
      "text": "SUMMARY OF IS 6163 : 1978 CENTRIFUGALLY CAST (SPUN) IRON LOW PRESSURE PIPES FOR WATER, GAS AND SEWAGE (First Revision) 5. Sizes (in mm) 5.1 Sockets and Spigots of Low Pressure Pipes (Lead Joint) Nominal External Socket Dia Dia of Barrel Internal Depth Dia. 80 98 116 84 100 118 137 88 125 144 163 91 150 170 189 94 200 222 241 100 250 274 294 103 300 326 346 105 350 378 398 107 400 429 449 110 450 480 501 112 500 532 553 115 600 635 657 120 700 738 760 122 750 790 813 123 5.2 Socket and Spigot Low Pressure Pipes \u2013 Class LP Nominal Barrel Mass Approx Dia kg/m External Thickness Dia. 80 98 4.9 10.25 100 118 5.1 12.94 125 144 5.4 16.82 150 170 5.7 21.04 200 222 6.5 31.48 250 274 7.0 42.00 300 329 7.6 54.27 350 378 8.8 72.20 400 429 9.4 87.70 450 480 10.0 105.70 500 532 11.4 132.20 600 635 12.6 175.80 700 738 14.0 226.60 750 790 14.6 253.40 Working length \u2013 3.66, 4, 4.88 and 5.5 m. 1. Scope \u2014 Requirements for centrifugally cast (spun) iron low pressure pipes, known as LP pipes, for conveyance of water, gas and sewage, manufactured in metal or sand moulds. 1.2 This standard is applicable to cast iron pipes having spigots and sockets as specified in this standard, and also to pipes with other types of joints particularly rubber joints. In case of rubber joints the inner profile of the socket end of the pipe shall depend on the type of rubber joint ensuring that the overall dimensions are maintained for reasons of safety and interchangeability. 2. Mechanical Tests 2.1 Ring Test (for Pipes Cast in Metal Moulds) Up to and including Modulus of Rupture 300 mm nominal dia. 40 kgf/mm2, Min 2.2 Tensile Test 2.2.1 Pipes Cast in Metal Moulds Nominal Dia Tensile Strength Min Over 300 mm and 20 kgf/mm 2 up to 600 mm Over 600 mm 18 kgf/mm 2 2.2.2 Pipes Cast in Sand Moulds Tensile strength 18 kgf/mm2, Min (all diameters) 3. Brinell Hardness Test \u2014 Hardness of external unmachined surface shall not exceed 230 HB. 4. Hydrostatic Test \u2014 Shall withstand test pressure of 17.5 kf/cm 2 without showing leakage, sweating or other defects, when kept under pressure for 15 seconds. All pipes shall withstand a test pressure of 6 kgf/cm2 after installation. 10.53 SP 21 : 2005 Note \u2014 For method of test refer to IS 1500 : 1983 Method for Brimell hardness test for metallic materials( second revision ) For detailed information, Refer to IS 6163 : 1978 Specification for centrifugally cast (spun) iron low pressure pipes for water , gas and sewage. 6. Tolerances a) External diameter of barrel \u00bdf = + (4.5+0.0015 dn) mm b) Internal diameter of socket \u00bdf = + (3+0.001 dn) mm c) Depth of socket Nominal dia up to 600 mm \u2014 5 mm Nominal dia over 600 mm \u2014 10 mm d) Length \u2014 25 mm e) Wall thickness \u2014 (1 + 0.05 e) mm f) Maximum deviation from straight line (in mm) shall not be greater than 1.25 times the length of pipe in metres. Where \u201cf\u201d is caulking space of joint in mm \u2014 9 + 0.003 dn dn \u2014 Nominal dia in mm e \u2014 Wall thickness in mm 7. Mass 7.1 Density of cast iron is taken as 7.15 kg/dm3. Tolerance 5 percent. 8. Coating \u2014Where coating material has tar or similar base, it shall be smooth and tenacious and hard enough not to flow at temperature of 77\u00b0C and not so brittle as to chip off at 0\u00b0C when scribed lightly with a penknife. When pipes are used for conveying potable water, inside coating shall not contain any constituent soluble such water or any ingredient which could impart any taste or odour to the potable water after sterilization and washing of the mains. plus minus plus minus plus minus plus minus plus minus plus minus 10.54 SP 21 : 2005 1. Scope 1.1 Covers grey cast iron and malleable cast iron flanges for general engineering purposes, which shall be applicable from 0 to 300\u00b0C for oil, water, steam, compressed air, gases and other non-corrosive fluids."
    },
    {
      "standard_id": "IS 6418: 1971",
      "title": "CAST IRON AND MALLEABLE CAST IRON FLANGES FOR GENERAL ENGINEERING PURPOSES",
      "scope": "Requirements for double flanged cast iron pipes of Class B only up to dn 750 for pressure main lines of water, gas and sewage manufactured by horizontal castings in sand moulds.",
      "pages": [
        318,
        319,
        320
      ],
      "text": "SUMMARY OF IS 6418 : 1971 CAST IRON AND MALLEABLE CAST IRON FLANGES FOR GENERAL ENGINEERING PURPOSES 1.2. Type of gasket and gasket materials are not covered in the standard and shall be subject to agreement between the manufacturer and the purchaser. 2. Pressure and Temperature Rating \u2014 Table1 Nominal Typeof Material Design Pressure (N/mm 2) at Temperature \u00b0C Pressure N/mm 2 Cast Iron Malleable \u201310 150 180 200 220 250 260 300 Cast Iron to 120 (1) (2) (3) (4) (5) (6) (7) (8) (29) (30) (31) 0.25 15 \u2014 0.25 \u2014 \u2014 \u2014 \u2014 \u2014 \u2014 \u2014 20 \u2014 0.25 0.23 0.20 0.20 0.20 0.18 0.17 0.15 0.60 15 \u2014 0.60 \u2014 \u2014 \u2014 \u2014 \u2014 \u2014 \u2014 20 \u2014 0.60 0.56 0.52 0.50 0.50 0.45 0.43 0.36 IS : 2107 0.60 0.58 0.56 0.55 0.55 0.50 0.50 0.50 IS : 2108 0.60 0.58 0.56 0.55 0.55 0.50 0.50 0.50 1.0 15 \u2014 1.0 \u2014 \u2014 \u2014 \u2014 \u2014 \u2014 \u2014 20 \u2014 1.0 0.92 0.85 0.80 0.80 0.70 0.68 0.60 1.6 20 \u2014 1.60 1.48 1.39 1.30 1.30 1.10 1.08 1.00 \u2014 IS : 2107 1.60 1.48 1.52 1.50 1.40 1.40 1.38 1.30 \u2014 IS : 2108 1.60 1.56 1.52 1.50 1.40 1.40 1.38 1.30 2.5 25 \u2014 2.50 2.30 2.12 2.00 1.80 1.80 1.75 1.60 \u2014 IS : 2107 2.50 2.30 2.35 2.30 2.20 2.10 2.08 2.00 \u2014 IS : 2108 2.50 2.42 2.35 2.30 2.20 2.10 2.08 2.00 Table 2 0.25/1 Integral grey cast iron flanges Nominal pressure\u2014 0.25 N/mm2. Nominal size \u2014 10 to 4000 mm Table 3 0.6/1 Integral grey cast iron flanges Nominal pressure \u2014 0.6 N/mm2 Nominal size \u2014 10 to 3600 mm Table 4 0.6/2 Malleable cast iron integral flanges Nominal pressure \u2014 0.6 N/mm2 Nominal size \u2014 10 to150 mm Table 5 0.6/3 Malleable cast iron screwed boss flanges Nominal pressure \u2014 0.6 N/mm Nominal size \u2014 6 to 150 mm Table 6 1.0/1 Integral grey cast iron flanges Nominal pressure \u2014 1.0 N/mm2 Nominal size \u2014 200 to 3000 mm Note \u2014 For grey cast iron flanges, the pressure and temperature rating shall be reduced by 25 percent, where moderate shock (as may occur in efficient boiler fee main) is likely to be present. Note \u2014 Intermediate values may be obtained by linear interpolation.1 N/mm 2 = 0.012 kg/mm 2. 3. Designation \u2014 By nominal size and flange table reference. First part of the table reference is nominal pressure and the second part indicates the material and type of flange as follows a) Grey cast iron\u2014 intergral (1) b) Malleable cast iron\u2014integral (2) c) Malleable cast iron \u2014 screwed boss (3) TABLE 1 PRESSURE TEMPERATURE RATINGS FOR GRLY AND MALLEABLE CAST IRON FLANGES 10.55 SP 21 : 2005 For detailed information, refer to IS 6418 : 1971 Specification for cast iron and malleable cast iron flanges for general engineering purposes. Note 2 \u2013 For typical illustration of \u201cIntegral Flange\u201d and \u201cScrewed Boss Flange \u201cSee Figures 1and 2 of the standard. Note 3 \u2013 For detailed dimensions see Table 2 to 12 of the standard. 4. Flange Facing a) Smooth \u2014 With no visible tool marks, or b) Serrated \u2014 With a continuous sprial groove of 1.5 mm pitch and approximately 0.25mm deep. 5. General 5.1 Flange surfaces shall be free from casting surface defects and segregations. 5.2 It is recommended to use stud bolts with nuts on both sides for nominal pressures above 15 kgf/cm2. 6. Hydraulic Test \u2014Test pressure applied to the joint shall not exceed 1.5 times the nominal pressure for flanges. Table 7 1.6/1 Integral grey cast iron flanges Nominal pressure \u2014 1.6 N/mm 2 Nominal size \u2014 10 to 1000 mm Table 8 1.6/2 Malleable cast iron integral flanges Nominal pressure\u2014 1.0 and 1.6 N/mm 2 Nominal size \u2014 10 to 150 mm Table 9 1.6/3 Malleable cast iron screwed boss flanges Nominal pressure\u2014 1.0 and 1.6 N/mm 2 Nominal size \u2014 6 to 150 mm Table 10 2.5/1 Integral grey cast iron flanges Nominal pressure \u2014 2.5 N/mm2 Nominal size \u2014 10 to 500 mm Table 11 2.5/2 Malleable cast iron integral flanges Nominal pressure \u2014 2.5 N/mm 2 Nominal size \u2014 10 to 150 mm Table 12 2.5/3 Malleable cast iron screwed boss flanges Nominal pressure \u2014 2.5 N/mm 2 Nominal size \u2014 6 to 150 mm Note 1\u2014 Nominal sizes are 6, 8, 10, 15, 20, 25, 32, 40,50, 65, 80, 100, 125, 150, 200, 300, 350, 400, 500, 600, 700, 800, 900, 1000, 1200, 1400, 1600, 1800, 2000, 2200, 2400, 2600, 2800, 3000, 3200, 3400, 3600, 3800 and 4000. 10.56 SP 21 : 2005 For detailed information, Refer to IS 7181 : 1986 Specification for horizontally cast iron double flanged pipes for water, gas and sewage (first revision). 1. Scope \u2013Requirements for double flanged cast iron pipes of Class B only up to dn 750 for pressure main lines of water, gas and sewage manufactured by horizontal castings in sand moulds. 2. Mechanical Tests 2.1 Tensile Test \u2014 Minimum 150 MPa. 2.2 Hardness \u2014 Not more than 230 HBS. 3. Hydrostatic Test \u2014 Shall not show any sign of leakage, sweating or other defects when pressure indicated below is applied for 15 s. HYDROSTATIC TEST PRESSURE FOR HORIZONTALLY CAST PIPES Nominal Diameter Test Suggested DN Pressure Maximum Hydraulic Working Pressure including Surge (1) (2) (3) MPa MPa Upto and including 300 mm 2.5 1.2 Over 300 mm and upto and 2.0 1.0 including 600 mm Over 600 mm 1.5 0.6 4. Sizes 2.1 Nominal diameter\u2014 DN : 80, 100, 125, 150, 200, 250, 300, 350, 400, 450, 500, 600, 700 and 750 mm. Working Lengths \u2014 2.75 and 3 m. 2.2 Nominal Thickness \u2014 10.0, 10.5, 11.1, 11.7, 12.8, 14.0, 15.2, 16.3, 17.5, 18.7, 19.8, 22.2, 24.5 and 25.6 corresponding to nominal diameters 80 to 750 mm respectively. 5. Tolerances 5.1 On External Diameter Dimension Nominal Diameter Tolerance DN mm External diameter All diameters (4.5+0.0015 DN) of barrel (DE) 5.2 On Thickness Dimension T olerance Wall thickness \u2013 (1+0.05e) Flange thickness (2+0.05b) Where e = thickness of wall in mm, and b = thickness of flange in mm. 5.3 On length \u2014 10 mm Deviation from a straight line\u2014 Less than 0.00125 l where l is the length. 6. Coating 6.1 Coating shall not be applied to any pipe unless its surfaces are clean, dry and free from rust. 6.2 In all cases where the coating material has a tar or similar base, it shall be smooth and tenacious and hard enough not to flow when exposed to a temperature of 65\u00b0C but not so brittle at a temperature of 0\u00b0C as to chip off when scribed lightly with a penknife."
    },
    {
      "standard_id": "IS 7181: 1986",
      "title": "HORIZONTALLY CAST IRON DOUBLE FLANGED PIPES FOR W ATER, GAS AND SEWAGE",
      "scope": "Specifies the requirements and associated test methods applicable to ductile iron pipes manufactured in metal (lined or unlined) or sand moulds and their joints for the construction of pipe lines : \u2014 to convey water, sewage or gas \u2014 to be installed below or above ground \u2014 operated with or without pressure. 1.2. This standard also specifies requirements for materials, dimensions and tolerances, mechanical properties and standard coatings and linings of ductile iron pipes. 1.3 The standard applies to pipes, which are \u2014 Manufactured with socketted, flanged or spigot ends for jointing by means of various types of gaskets, which are not with in the scope of this standard and normally to be delivered externally and internally lined and are suitable for fluid temperatures between 0\u00b0C and 50\u00b0C, excluding frost. 1.4. This standard does not include the provisions for fittings used with the pipes c",
      "pages": [
        320,
        321
      ],
      "text": "SUMMARY OF IS 7181 : 1986 HORIZONTALLY CAST IRON DOUBLE FLANGED PIPES FOR W ATER, GAS AND SEWAGE (First Revision) plus minus plus minus plus minus 10.57 SP 21 : 2005 1. Scope \u2014 Specifies the requirements and associated test methods applicable to ductile iron pipes manufactured in metal (lined or unlined) or sand moulds and their joints for the construction of pipe lines : \u2014 to convey water, sewage or gas \u2014 to be installed below or above ground \u2014 operated with or without pressure. 1.2. This standard also specifies requirements for materials, dimensions and tolerances, mechanical properties and standard coatings and linings of ductile iron pipes. 1.3 The standard applies to pipes, which are \u2014 Manufactured with socketted, flanged or spigot ends for jointing by means of various types of gaskets, which are not with in the scope of this standard and normally to be delivered externally and internally lined and are suitable for fluid temperatures between 0\u00b0C and 50\u00b0C, excluding frost. 1.4. This standard does not include the provisions for fittings used with the pipes conforming to this standard. A separate standard IS : 9523 covers the specification on such fittings."
    },
    {
      "standard_id": "IS 8329: 2000",
      "title": "CENTRIFUGALLY CAST (SPUN) DUCTILE IRON PRESSURE PIPES FOR WATER, GAS AND SEWAGE",
      "scope": "Requirements for cast iron detachable joints to be used with asbestos cement pressure pipes conforming to IS 1592 : 1989 *.",
      "pages": [
        321,
        322,
        323
      ],
      "text": "SUMMARY OF IS 8329 : 2000 CENTRIFUGALLY CAST (SPUN) DUCTILE IRON PRESSURE PIPES FOR WATER, GAS AND SEWAGE (First Revision) 1.5. Fittings conforming to IS 13382 : 1992* may also be used with ductile iron pipes, when the pressure requirements matches. 2. Classification 2.1 K7, K8, K9, K10, K12, ..... depending on service conditions and manufacturing process. 2.2 Wall Thickness, \u201ce\u201d e = K (0.5 + 0.001 dn) where e = wall thickness in mm dn = the nominal diameter, and K = the whole number coefficient. 2.3 The value of K will depend on the following service conditions: SERVICE CONDITIONS Nominal Water Sewers Gas Mains Dia Main 80 - 300 K9 - K12 K7 - K12 K9 - K12 350 - 600 K8 - K10 K7 - K10 K9 - K10 700 - 2000 K7 - K10 K7 - K10 K9 - K10 2.4 Minimum classes for screwed or welded on flange pipes as per working criteria : * Pressure pipe lines for cast iron special for mechanical and push on flexible joints for water, gas and sewage. MINIMUM CLASS FOR DUCTILE IRON FLANGED PIPES Nominal Screwed on Flange Welded on Flange Dia Minimum Minimum PN 10 PN 16 PN 25 PN 40 PN 10 PN 16 PN 25 PN 40 80 \u2013 450 K 9 K 9 K 9 K 9 K9 K9 K9 K9 500\u2013 600 K10 K10 K10 K10 K9 K9 K9 K10 700\u20131200 K10 K10 K10 \u2014 K9 K9 K9 1400\u2013 2000 K10 K10 \u2014 \u2014 K9 K9 \u2014 \u2014 Where PN is nom inal pressure. 10.58 SP 21 : 2005 Nominal \u2018P\u2019- Minimum Hydrostatic Test Pressure at Works, MPa Diameter (dn) mm Centrifugally cast pipes with Pipes with screwed or flexible joints welded-on flanges Class K7 Class K8 Class K9, PN10 PN16 PN25 PN40 Class K10, Flange Flange Flange Flange Class K12 (1) (2) (3) (4) (5) (6) (7) (8) 80 to 300 3.2 4.0 5.0 1.6 2.5 3.2 4.0 350 to 600 2.5 3.2 4.0 1.6 2.5 3.2 4.0 700 to 1000 1.8 2.5 3.2 1.6 2.5 3.2 \u2014 1100 to 2000 1.2 1.8 2.5 1.6 2.5 2.5 \u2014 Where \u201cP\u201d is the hydrostatic test pressure at works in MPa, maintained for atleast 10 s, and the pipe shall not show any sign o f leakage, sweating or other defects. 6. Dimensions 6.1 Working Length \u2014 4,5, 5.5 and 6 m for socket and spigot pipes, 4, 5 and 5.5 for flanged pipes. 6.2 Nominal Diameter \u2014 80, 100, 125, 150, 200, 250, 300, 350, 400, 450, 500, 600, 700, 750, 800, 900, 1000, 1100, 1200,1400, 1600, 1800 and 2000 mm. 6.3 Wall Thickness \u2014 See 2.2. 3. Joints a) Push on joint b) Flanged joint c) Fexible joints and Inter connection d) Restrained joints Note \u2013 For details see 6 of the standard. 4. Rubber Gasket \u2014 As per IS 5382 : 1985 for push on joints and mechanical joints, and as per IS 638: 1979 for flanged joints. 5. Tests 5.1. Tensile and Elongation Nominal Minimum Minimum Diameter T ensile Elongation (dn) mm Strength at Break, MPa Percent 80 \u2013 1000 420 10 1000 \u2013 2000 420 7 5.2. Brindl hardness shall not exceed 230 HB. 5.3. Hydrostatic test *Rubber sealing rings for Water, Mains, Gas and Sewer (first revision) . ++ Sheet rubber jointing and Rubber insertion jointing (second Revision ) 7. Tolerances \u2014 See 15 of the standard. 8. Coating \u2014 Any one of the following protection may be applied depending upon the external condition of use : Metallic zinc with finishing layer. Zinc rich paint with finishing layer, bituminous paint. For detailed information, refer to IS 8329:2000 Centrifugally cast (spun) iron, pressure pipes for water, gas and sewage (third revision). 10.59 SP 21 : 2005 1. Scope \u2014 Requirements for cast iron detachable joints to be used with asbestos cement pressure pipes conforming to IS 1592 : 1989 *. 2. Metal \u2014As per the prescribed standard. 3. Requirements 3.1 Brinells hardness \u2014 Not to exceed 215 HBS. 3.2 Tensile strength \u2014 Min. of 150 MPa. 3.3 Hydrostatic test \u2014 It should not show any leakage, or sweating or any other defect under a test pressure as per IS : 1592-1989 maintained for minimum of 15 seconds. 4. Dimensions for Flanges and Collars Nominal Class External Dia Dia of AC Pipe dn D 2 (1) (2) (3) 80 5,10,15 99.5 20 101.5 25 106.5 100 5,10 120.0 15 121.0 20 126.5 25 132.5 125 5,10 145.0 15 147.0 20 152.5 25 159.5 150 5,10 171.0 15 176.5 20 183.0 25 191.0 200 5 221.0 10 225.0 15 233.5 20 242.5 25 253.5"
    },
    {
      "standard_id": "IS 8794: 1988",
      "title": "CAST IRON DETACHABLE JOINTS FOR USE WITH ASBESTOS CEMENT PRESSURE PIPES",
      "scope": "1.1 Requirements for ductile iron fittings for pressure pipes for water, gas and sewage sizes for 80 to 200mm nominal diameter . 1.2 Applicable to fittings meant for mechanical joints (bolted gland), push on joints and flanged joints for jointing by means of various types of gasket. The design of socket and gasket are not within the scope. 1.3 Does not restrict use and development of other types of joints as long as they maintain overall dimensions for safety and interchargability. 1.4 Are normally supplied with externally and internally coated to protect against corrosion. 1.5 A suitable for fluid temperature between 0\u00b0C and 50 cC excluding frost.",
      "pages": [
        323,
        324
      ],
      "text": "SUMMARY OF IS 8794 : 1988 CAST IRON DETACHABLE JOINTS FOR USE WITH ASBESTOS CEMENT PRESSURE PIPES (First Revision) Nominal Class External Dia Dia of AC Pipe dn D2 (1) (2) (3) 250 5 271.0 10 276.5 15 284.5 20 294.5 25 305.5 300 5 322.5 10 328.5 15 340.5 20 352.5 25 366.5 350 5,10 379.5 15 392.0 20 405.0 25 419.0 400 5,10 432.0 15 448.0 20 463.0 25 478.0 450 5,10 482.0 15 498.0 20 515.0 25 532.0 500 5,10 536.5 15 554.5 20 572.5 25 591.5 600 5,10 643.5 15 665.5 20 686.5 25 710.5 5. Coating 5.1 Coating shall not be applied to any part unless its surface is clean, dry and free from rust. 5.2 In all instances where the coating material has a tar or similar base, it shall be smooth and tenacious, and hard enough not to flow when exposed to a temperature of 65\u00b0C but not so brittle at a temperature of 0\u00b0C as to chip off when scribed lightly with a pensknife. For detailed information, refer to IS 8794 : 1988. Specification for cast iron detachable joints for use with asbestos cement pressure pipes (first revision). *Asbestos Cement Pressure Pipes (Third Revision) . 10.60 SP 21 : 2005 1. Scope 1.1 Requirements for ductile iron fittings for pressure pipes for water, gas and sewage sizes for 80 to 200mm nominal diameter . 1.2 Applicable to fittings meant for mechanical joints (bolted gland), push on joints and flanged joints for jointing by means of various types of gasket. The design of socket and gasket are not within the scope. 1.3 Does not restrict use and development of other types of joints as long as they maintain overall dimensions for safety and interchargability. 1.4 Are normally supplied with externally and internally coated to protect against corrosion. 1.5 A suitable for fluid temperature between 0\u00b0C and 50 cC excluding frost. 2. General requirements 2.1 Manufacture \u2014 Metal used for manufacture of casting shall conform to the appropriate grade specified in IS 1865 : 1991 * 2.2 Thickness \u2013 C is calculated by using e = K ( 0.5 + 0.001 DN) where k = 14, 12 dn = Nominal Diameter 3. Mechanical test 3.1 Tensile test Nominal Type of Tensile Elongatton at Diameter casting Strength break, percent (Mpa) (Min) (Min) All size Fittings 420 5 3.2 Hardness test\u2014 Shall not exceed 250 HBS. 4. Hydrostatic test\u2014 Shall withstand the pressure test without showing any leakage at prescribed test pressure. 5. Sizes\u2014 Nominal sizes of 80, 100, 125, 150, 200, 250, 300, 350, 400, 450, 600, 700, 750, 800, 900, 1000, 1100, 1200, 1400, 1600, 1800 and 2000 mm. Note \u2013 For dimensional and other requirements for socket/ spigot of push on joints, mechanical joints and flanges. See table 3 to 7 and for fittings table 15 to 31. Tolerances for various dimension of flanges shall be as given in tables 8 to 11. Tolerances in ovaliyty is as given in table 12 and 13. 6. Coating 6.1 External coatings one of the following a) Metallic zinc with finishing layer (Annex-A) b) Zinc rich paint with finishing layer (Annex-A) c) Bituminous paint (Annx C) d) External steerig (Annex D) 6.2 Internal lining \u2014 following lining may be applied. a) Post land cement (with or without additives) mortar (Annex-B) b) Blast furnace slag cement mortar (Annex-B) c) High alumina cement mortar (Aannex-B) d) Cement mortar with seal coat (Annex B) e) Bituminus- paint (Annex C)"
    },
    {
      "standard_id": "IS 9523: 2000",
      "title": "DUCTILE IRON FITTINGS FOR PRESSURE PIPES FOR W ATER, GAS AND SEWAGE",
      "scope": "Specifies the dimensional requirements for rubber sealing rings to be used with cast iron detachable joints conforming to IS 8794 : 1988* for joining the asbestos cement pressure pipes conforming to IS 1592 : 1989 +. This standard covers the dimensions of rubber sealing rings having circular cross section only, up to 600 mm nominal diameter.",
      "pages": [
        324,
        325
      ],
      "text": "SUMMARY OF IS 9523 : 2000 DUCTILE IRON FITTINGS FOR PRESSURE PIPES FOR W ATER, GAS AND SEWAGE (First Revision) *Iron castings with spheroidal modular or modular graphite (third revision) For detailed information, refer to IS 9523 : 1980 Specification for ductile iron fittings, for pressure pipes for water gas and sewage. 10.61 SP 21 : 2005 1. Scope \u2014 Specifies the dimensional requirements for rubber sealing rings to be used with cast iron detachable joints conforming to IS 8794 : 1988* for joining the asbestos cement pressure pipes conforming to IS 1592 : 1989 +. This standard covers the dimensions of rubber sealing rings having circular cross section only, up to 600 mm nominal diameter. 2. General \u2014 Requirements of rubbr sealing rings as specified in IS 5382 : 1985, shall be complied with. The rubber rings shall conform to type 3 of IS 5382 : 1985. 3. Dimensions \u2014 See Table"
    },
    {
      "standard_id": "IS 10292: 1988",
      "title": "DIMENSIONAL REQUIREMENTS FOR RUBBER SEALING RINGS FOR C I D. JOINTS IN ASBESTOS CEMENT PIPING",
      "scope": "Requirements for cast iron saddle piece for service connection from asbestos cement pressure pipes conforming to IS 1592 : 1989*",
      "pages": [
        325,
        326
      ],
      "text": "SUMMARY OF IS 10292 : 1988 DIMENSIONAL REQUIREMENTS FOR RUBBER SEALING RINGS FOR C I D. JOINTS IN ASBESTOS CEMENT PIPING (First Revision) TABLE 1 DIMENSIONS OF RUBBER SEALING RINGS Nominal Dia of Class Inner Dia Cr oss Sectional Number Pipe and Joint Y Dia X Per Set mm mm (1) (2) (3) (4) ( 5) 80 5,10,15,20 90 14 2 25 90 14 2 100 5,10,15,20 109 14 2 25 115 14 2 125 5,10,15,20 131 14 2 25 138 14 2 150 5,10,15,20 155 14 2 25 165 14 2 200 5,10,15,20 201 14 2 25 219 14 2 250 5,10,15,20 246 14 2 25 264 14 2 300 5,10,15,20 293 14 2 25 316 14 2 350 5,10,15,20 345 16 2 25 362 16 2 400 5,10,15,20 392 16 2 25 412 16 2 450 5,10,15,20 438 18 2 25 459 18 2 500 5,10,15,20 487 20 2 25 510 20 2 600 5,10,15,20 585 20 2 25 613 20 2 4. Tolerances \u2014 A tolerance of plus minus mm shall be allowed on the cross sectional dia. *Cast iron detachable joints for use with asbestos cement pressure pipes ( first revision ) +Asbestos cement pressure pipes ( third revision ) For detailed information, refer to IS 10292 : 1988. Specification for dimensional requirements for rubber sealing rings for C I D joints in asbestos cement piping (first revision). *Rubber sealing rings for gas mains, water mains and sewers (first revision) 5.0 0 10.62 SP 21 : 2005 1. Scope \u2014 Requirements for cast iron saddle piece for service connection from asbestos cement pressure pipes conforming to IS 1592 : 1989* 2. Metal \u2014As per the prescribed standard. For detailed information, refer to IS 10299 : 1982 Specification for cast iron saddle pieces for service connection from asbestos cement pressure pipes."
    },
    {
      "standard_id": "IS 10299: 1982",
      "title": "CAST IRON SADDLE PIECES FOR SERVICE CONNECTION FROM ASBESTOS CEMENT PRESSURE PIPES",
      "scope": "Specifies the dimensional requirements for rubber gaskets to be used in cast iron pipes/fittings for the mechnical joints and push-on flexible joints for carrying water, gas and sewage.",
      "pages": [
        326,
        327
      ],
      "text": "SUMMARY OF IS 10299 : 1982 CAST IRON SADDLE PIECES FOR SERVICE CONNECTION FROM ASBESTOS CEMENT PRESSURE PIPES 3. Tests 3.1. Tensile test\u2014 Minimum 150 MPa. 3.2 Brinell Hardness \u2014 Not more than 215 HB. 4. Dimensions see Table 1 TABLE 1 DIMENSIONS FOR SADDLE PIECES Nominal Thickness of Width of Boss Boss T apping Mass Diameter Saddle or Saddle or Diameter Thickness Size of Pipe Strap Strap (DN) (t) (b) (d) (t1) Max Kg (1) (2) (3) (4) (5) (6) (7) 80 11 38 60 13 25 1.7 100 11 42 65 13 25 2.0 125 11 45 75 13 25 2.5 150 12 45 75 14 37 3.0 200 12 45 85 14 37 3.9 * Asbestos cement pressure pipes (third revision) 5. Tolerances Dimensions Tolerances mm Cored holes and other 2 dimensions Drilled holes 1.5 6. Mass\u2014 Shall be calculated by taking the density of the cast iron as 7.15 kg/dm 3. Tolerance shall be \u20135 percent. No unit for plus tolerance is specified. 7. Coating 7.1 Coating shall not be applied to any part unless its surface is clean, dry and free from rust. 7.2 In all instances where the coating material has a tar or similar base, it shall be smooth and tenacious and hard enough not to flow when exposed to a temperature of 77\u00b0C but not so brittle at a temperature of 0\u00b0C as to chip off when scribed lightly with a penknife. plus minus plus minus 10.63 SP 21 : 2005 1. Scope\u2014 Specifies the dimensional requirements for rubber gaskets to be used in cast iron pipes/fittings for the mechnical joints and push-on flexible joints for carrying water, gas and sewage. 2. Requirement for Gaskets \u2014 As per IS 5382 : 1985*. 3. Quality TABLE 1 TYPE OF RUBBER AND HARDNESS Joint T ype of Rubber* Hardness IRHD Mechanical Joint 4 60 plus minus 5 \u2014 Bulb 2 50 plus minus 5 Push-on-joint \u2014 Heel5 80 4 + Refer to Table 1 of IS 5382 : 1985 4. Dimensions \u2014 Refer to the Figs. in the Standard. See Tables 2 and 3 ."
    },
    {
      "standard_id": "IS 12820: 2004",
      "title": "DIMENSIONAL REQUIREMENTS OF RUBBER GASKETS FOR MECHANICAL JOINTS AND PUSH-ON JOINTS FOR USE WITH CAST IRON PIPES AND FITTINGS FOR CARRYING WATER, GAS AND SEWAGE",
      "scope": "Covers the requirements for cast iron detachable joints to be used with asbestos cement pressure pipes (light duty) conforming to IS 9627:1980. *",
      "pages": [
        327,
        328,
        329
      ],
      "text": "SUMMARY OF IS 12820 : 2004 DIMENSIONAL REQUIREMENTS OF RUBBER GASKETS FOR MECHANICAL JOINTS AND PUSH-ON JOINTS FOR USE WITH CAST IRON PIPES AND FITTINGS FOR CARRYING WATER, GAS AND SEWAGE (First Revision) TABLE 2 DIMENSIONS OF RUBBER GASKETS FOR MECHANICAL JOINT All dimensions in millimetres. Nominal Dim ensions Diameter DN N Q R T U V (1) (2) (3) (4) (5) (6) (7) 80 130 98 32 10 16 6 100 150 118 32 10 16 6 125 176 144 32 10 16 6 150 202 170 35 10 16 6 200 254 222 35 10 16 6 250 308 274 35 10 17 6 300 360 326 35 10 17 6 350 416 378 40 10 19 8 400 467 429 40 10 19 8 450 518 480 40 10 19 8 500 570 532 45 10 20 8 600 675 635 45 10 20 8 700 788 738 45 10 25 8 750 840 790 45 10 25 8 800 892 842 45 15 25 8 900 995 945 45 15 25 8 1000 1098 1048 45 15 25 8 1050 1184 1124 50 15 30 10 1100 1220 1152 55 20 34 10 1200 1324 1256 55 20 34 10 1500 1635 1567 60 20 34 10 TABLE 3 DIMENSIONS OF RUBBER GASKETS FOR PUSH-ON JOINTS Nominal Diameter Bulb Heel Height dn C J A D N B (1) (2) (3) (4) (5) (6) (7) 80 16 122 10 5 124 26 100 16 142 10 5 144 26 125 16 169 10 5 171 26 150 16 196 10 5 198 26 200 18 252.5 11 6 254.5 30 250 18 306 11 6 308 32 300 20 362.5 12 7 364.5 34 350 20 416 12 7 418 34 400 22 472 13 8 474 38 450 22 525 13 8 527 38 500 24 580 14 9 582 42 600 26 689 15 10 691 46 700 29 799 17.5 10 801.5 51 750 30 854 18.5 10.3 856.5 52.5 800 30 906 18.5 10.3 908.5 52.5 900 30 1009 18.5 10.3 1012 52.5 1000 30 1118 18.5 10.3 1120 52.5 1050 30.5 1181 19 10.3 1183 52.5 + Rubber sealing rings for gas mains, water mains and sewers (first revision ) plus minus 10.64 SP 21 : 2005 5. Tolerances TABLE 4 TOLERANCES ON DIMENSIONS OF RUBBER GASKETS FOR MECHANICAL JOINTS Sl.No. Dimension Nominal Tolerances Diameter (mm) (mm) i) Thickness, U 80 to 600 plus minus 1.0 700 to 1500 plus minus 1.5 ii) Internal diameter, Q 80 to 300 plus minus 1.5 350 & 400 plus minus 2.0 450 to 600 plus minus 3.0 700 to 1500 plus minus 4.0 iii) Width, R 80 to 600 plus minus 5.0 700 to 1500 plus minus 8.0 iv) Dimension, V 80 to 600 plus minus 2.0 700 to 1500 plus minus 3.0 v) Dimension, T 80 to 750 plus minus 2.0 800 to 1500 plus minus 4.0 TABLE 5 TOLERANCES ON DIMENSIONS OF RUBBER GASKETS FOR PUSH-ON JOINTS Sl.No. Dimension Nominal Diameter Tolerances (mm) (mm) i) Bulb C 80 to 600 plus minus 0.5 250 to 1050 plus minus 0.8 700 to 1050 plus minus 1.0 J 80 to 125 plus minus 1.0 50 to 300 plus minus 1.5 350 & 400 plus minus 2.0 450 to 600 plus minus 3.0 700 to 800 plus minus 4.0 900 to1050 plus minus 6.0 ii) Heel A 80 to 250 plus minus 0.5 300 to 450 plus minus 0.6 500 to 1050 plus minus 0.8 D 80 to 250 plus minus 0.3 300 to 700 plus minus 0.4 750 to 1050 plus minus 0.5 N 80 to 125 plus minus 1.0 150 to 300 plus minus 1.5 350 & 400 plus minus 2.0 450 to 600 plus minus 3.0 700 to 800 plus minus 4.0 900 to 1050 plus minus 6.0 iii) Height B 80 to150 plus minus 0.5 200 to 600 plus minus 0.8 700 to1050 plus minus 1.0 For detailed information, refer to IS 12820 : 2004. Specification for dimensional requirements of rubber gaskets for mechanical joints and push-on-joints for use with cast iron pipes and fittings for carrying water, gas and sewage (first revision) FIG. 1 & 2 10.65 SP 21 : 2005 1. Scope \u2014 Covers the requirements for cast iron detachable joints to be used with asbestos cement pressure pipes (light duty) conforming to IS 9627:1980. * 2. Metal \u2014Prescribed Standard 3. Tests Requirements. 3.1 Tensile Strength \u2014 Minimum of 150 MPa. 3.2 Brinell Hardness \u2014 Not more than 215 HBs. 3.3 Hydrostatic test\u2014May be carried out for collars only. The collars shall withstand the test pressure specified in Table 1 of IS 9627 : 1980 for 15 Seconds without showing any leakage, sweating or other defects. 4. Dimensions 4.1 Nominal Dia \u2014 50, 80, 100, 125, 150, 200 mm with classes 5 and 10 for each Dia. for flanges and collars."
    },
    {
      "standard_id": "IS 12987: 1991",
      "title": "CAST IRON DETACHABLE JOINTS FOR USE WITH ASBESTOS CEMENT PRESSURE PIPES (LIGHT DUTY)",
      "scope": "Specifies the dimensional requirement for rubber sealing rings to be used with cast iron detachable joints conforming to IS : 12987 : 1991* for joining light duty asbestos cement pressure pipes conforming to IS : 9627 1980 *",
      "pages": [
        329,
        330
      ],
      "text": "SUMMARY OF IS 12987 : 1991 CAST IRON DETACHABLE JOINTS FOR USE WITH ASBESTOS CEMENT PRESSURE PIPES (LIGHT DUTY) Note \u2014 Nominal diameter of detachable joint shall refer to the corresponding nominal diameter of the asbestos cement pressure pipes. 5. Coatings 5.1 Coating shall not be applied to any part unless its surface is clean, dry and free from rust 5.2 All cast iron parts shall be coated externally and internally with the same material; the parts being pre- heated prior to total immersion in a bath containing a uniformly heated bituminous/tar or other suitable base. Note \u2014 Coal tar should not be used in cast iron detachable joints used with AC pipes for carrying potable water. 5.3 In all instances where the coating material has a tar or similar base, it shall be smooth and tenacious and hard enough not to flow when exposed to a temperature of 66\u00b0C but not so brittle at a temperature of 0\u00b0C as to chip off when scribed lightly with a penknife. *Asbestos cement pressure pipes (light duty). +Grey iron castings (fourth revision ). For detailed information, refer to IS 12987 : 1991 Specification for cast Iron detachable joints for use with asbestos cement pressure pipes (light duty) . 10.66 SP 21 : 2005 1. Scope \u2014 Specifies the dimensional requirement for rubber sealing rings to be used with cast iron detachable joints conforming to IS : 12987 : 1991* for joining light duty asbestos cement pressure pipes conforming to IS : 9627 1980 * 2. General 2.1 The rubber sealing rings shall conform to the general requirement and type 3 of IS 5382:1985++ 3. Dimensions"
    },
    {
      "standard_id": "IS 12988: 1991",
      "title": "DIMENSIONAL REQUIREMENTS FOR RUBBER SEALING RINGS FOR CID JOINTS FOR LIGHT DUTY AC PIPES \u2013 DIMENSIONAL REQUIREMENTS",
      "scope": "Requirements for cast iron special castings to be used with pressure pipes for carrying water, gas and sewage for sizes from DN 80 mm up to 1 500 mm cast iron and ductile iron. 1.2. This standard is applicable to fittings meant for mechanical joints (bolted gland), push-on-joints (single rubber gasket) and flanged joints.",
      "pages": [
        330,
        331
      ],
      "text": "SUMMARY OF IS 12988 : 1991 DIMENSIONAL REQUIREMENTS FOR RUBBER SEALING RINGS FOR CID JOINTS FOR LIGHT DUTY AC PIPES \u2013 DIMENSIONAL REQUIREMENTS For detailed information, refer to IS 12988 : 1991 Specification for rubber sealing rings for CID joints for light duty AC pipes\u2013Dimensional requirements. * Rubber sealing rings for gas mains, water mains and sewers (first revision). \u2020 Asbestos cement pressure pipes (light duty). \u2021 Cast Iron detachable joints for use with asbestos cement pressure pipes (Light Duty). Nominal Class Inner Dia Cross Number Dia of Pipe \u201c \u03c6Y\u201d Sectional Per & Joint Dia, \u03c6 X\u201d Set mm mm mm 50 5 and 10 60 10 2 80 5 and 10 90 14 2 100 5 and 10 109 14 2 125 5 and 10 131 14 2 150 5 and 10 155 14 2 200 5 and 10 201 14 2 4. Tolerances 4.1 A tolerance of shall be alllowed on cross sectional diameter \u201c\u00d8X\u201d and plus minus 1 percenton inner dia \u201c\u00d8Y\u201d. FIG . 1 RUBBER SEALING RINGS FOR LIGHT DUTY AC PIPES mm mm 5 . 0 0 . 0 + \u2212 10.67 SP 21 : 2005 1. Scope \u2014 Requirements for cast iron special castings to be used with pressure pipes for carrying water, gas and sewage for sizes from DN 80 mm up to 1 500 mm cast iron and ductile iron. 1.2. This standard is applicable to fittings meant for mechanical joints (bolted gland), push-on-joints (single rubber gasket) and flanged joints. 2. Metal \u2014 Shall conform to appropiate grade of IS 210 : 1993* 3. Joints 3.1 In case of push-on joints the spigot ends of pipes and fittings shall be suitably chamfered for smooth entry of pipe in the socket of the casting fitted with rubber gasket. 3.2 In case of flange and mechanical joint castings, the flanges shall be at right angle to the axis of the joint. The bolt holes shall be cored or drilled."
    },
    {
      "standard_id": "IS 13382: 2004",
      "title": "CAST IRON SPECIALS FOR MECHANICAL AND PUSH ON FLEXIBLE JOINTS FOR PRESSURE PIPE LINES FOR W ATER, GAS AND SEWAGE",
      "scope": "",
      "pages": [
        331,
        332,
        333
      ],
