Repository: workbydevansh/bis-standards-recommendation-engine

# BIS Standards Recommendation Engine

Submission-ready prototype for the Bureau of Indian Standards x Sigma Squad AI Hackathon.

The system converts a product description into the top 3-5 relevant BIS standards from **SP 21: Summaries of Indian Standards for Building Materials**. It is deterministic, offline, and designed around the required judging contract.

## Judge Command

```bash
python inference.py --input hidden_private_dataset.json --output team_results.json
```

The output JSON contains:

- `id`
- `retrieved_standards`
- `latency_seconds`

When the input contains `expected_standards`, the field is copied into the output so the provided `eval_script.py` can be run locally.

File: data/index/standards.json (part 19 of 52)
{
      "text": "SUMMARY OF IS 13382 : 2004 CAST IRON SPECIALS FOR MECHANICAL AND PUSH ON FLEXIBLE JOINTS FOR PRESSURE PIPE LINES FOR W ATER, GAS AND SEWAGE (First revision) 3.3 The bolt hole circles shall be concentric with the bore and shall be located off the centre line, unless otherwise specified by the purchaser. Where there are two or more flanges, the bolt holes shall be correctly aligned. 3.4 The flanges shall be plain faced over the contact surface with a tool mark finishing having a pitch of 1 0.3 mm, serrations may be spiral or concentric. 4. Rubber Gaskets \u2013 Shall conform to IS 12820 : 1989+ 5. Tests Requirement 5.1 Tensile Test \u2014 Minimum 150 MPa. 5.2 Hardness Test \u2014 Not more than 210 HBS. 5.3 Hydrostatic Test \u2014 shall not show leakage, sweating or any other defect, under test pressures given below and maintained for 15 s. Nominal T est Presure Diameter dn Castings without Branches Castings with Branches or with Branches not Greater Greater than Half the than Half the Principal Dia Principal Diameter m m MPa MPa (1) (2) (3) Up to and including 300 2.5 2.5 Over 300 and upto 2.0 2.0 and including 600 Over 600 and upto 1.5 1.0 and including 1 500 * Grey iron castings ( fourth revision ) \u2020Dimensional requirements of rubber gaskets and push-on joints for use with cast iron pipes and fittings for carrying water, gas and sewage. plus minus 10.68 SP 21 : 2005 For detailed information, refer to IS 13382 : 2004. Specification for cast Iron specials for mechanical and push-on flexible joints for pressure pipe lines for water , gas and sewage (first revision) 6. Sizes Nominal Diameter of the casting \u2014 80, 100, 125, 150, 200, 250, 300, 350, 400, 450, 500, 600, 700,750, 800, 900,1 000, 1 050, 1 100, 1 200 and 1 500. Note \u2014 1 For dimensional and other requirements for socket/ spigot of push on joints mechanicaljoints and flanges see section 2 = ( Tables 5 to10) of the standard. Note \u2014 2 For dimensional and other requirements for castings see section 3 (Tables 11 to 34) of the standard. 7. Tolerances 7.1 Tolerances on Thickness \u2014Tolerances on wall thickness and flange thickness of fittings are limited as follows : Dimensions Tolerances mm Wall thickness -(2+0.05 e) Flange thickness (3+0.05b) Where e = standard thickness of the wall in millimetres, and b = standard thickness of the flanges in millimetres. Note \u2014 No limit for the plus tolerances is specified. 7.2 Tolerances on Lengths \u2014 Tolerances on lengths of fittings normally manufactured shall be as follows Type of Fitting Length Deviation / Tolerance mm Flanged scket L DN 80 to 1 200 : plus minus 25 Flanged spigot DN 1 400 to 1 600 : plus minus 35 collar & taper Bend 90 o L plus minus (15 + 0.03 DN ) Bend 45o L plus minus (10 + 0.025 DN) Bend 221/2o L DN 80 to DN 1 000 : and 111/4o plus minus (10 + 0.02 DN) DN 1 200 to 1 600 : plus minus (10 plus minus 0.025 DN) Tee L and h DN 80 to 1 200 : +50 \u2013 25 DN 1 400 to 1 600: + 75 \u2013 35 Note: For details on tolerances, see 12 of the standard. 8. Coating 8.1 The coating material shall set rapidly with good adherence and shall not scale off. 8.2 Where the coating material has a tar or similar base, it shall be smooth and tenacious and hard enough not to flow when exposed to a temperature of 65\u00b0C but not so brittle at a temperature of 0\u00b0C as to chip off when scribed with a penknife. plus minus 10.69 SP 21 : 2005"
    },
    {
      "standard_id": "IS 11925: 1986",
      "title": "PITCH IMPREGNATED FIBRE PIPES AND FITTINGS FOR DRAINGAGE PURPOSES",
      "scope": "Covers materials, dimension and methods of testing of pitch impregnated fibre pipes and fittings in diametrs ranging from 50 to 200 mm for drainage purposes below and above ground level. 1.2 The standard also covers perforated pipes of the same materials for sub-surface drainage.",
      "pages": [
        333,
        334,
        335
      ],
      "text": "SUMMARY OF IS 11925 : 1986 PITCH IMPREGNATED FIBRE PIPES AND FITTINGS FOR DRAINGAGE PURPOSES 1. Scope \u2014 Covers materials, dimension and methods of testing of pitch impregnated fibre pipes and fittings in diametrs ranging from 50 to 200 mm for drainage purposes below and above ground level. 1.2 The standard also covers perforated pipes of the same materials for sub-surface drainage. 2. Material 2.1 Pipes shall consist of a preformed felted fibrous structure impregnated, with pitch, bitumen or other no less suitable compound. 2.2 Couplings and fittings shall be made of : a) The same material as the pipe, or b) Polypropylene or other plastics material no less suitable, or c) Mineral fibre moulded from an inert aggregate mixed with an inorganic cement and impregnated with pitch, bitumen or other no less suitable material. 3. General 3.1 Pipes 3.1.1 Length \u2014Between 1.5 to 3.5 m with a tolerance of 25 mm. Variation from straight length maximum 1 in 100. Nominal Diameter of Pipes Nominal Bore, mm Limites of internal 50 75 100 125 150 200 225 diameter, mm Minimum 50 75 100 125 150 200 225 Maximum 54 80 106 133 160 213 239 3.1.2 Pipes shall be made with ends suitable for the joint specified; square cut plain ends for snap joints and \u201cC\u201d coupling joints and with machined ends for taper coupling joints, soil \u201cO\u201d ring joints and for spigot and socket joints. 3.2 Perforated Pipes 3.2.1 Perforations shall be evenly spaced on rows parallel to the axis of the pipe. 3.2.2 The perforations shall be not less than 5 mm dia and not greater than 16 mm dia and the spacing in any row of perforations shall be 150 10 mm between adjacent holes in that row. For pipes up to 100 mm bore there shall be two rows of holes and for larger sizes there shall be four rows of holes. The centre lines of all perforations shall be contained within an arc of 160\u00b0 and shall be cleanly drilled 4. Joints and Couplings a) Taper Cupling Joint b) Snap ring joint. c) Soil pipe \u201cO\u201d ring joints. d) Spigot and socket or rebated joints. e) Joints \u201cC\u201d coupling joints. Note\u2014 For details refer to 5 of the standard. 5. Fittings \u2014 Shall be either moulded to shape, or fabricated from pipe prior to impregnation. 5.2 Polypropylene fittings shall be black and consist of polypropylene polymer or copolymer composed principally of isotatic polypropylene together with suitably compounded stabilizers, lubricants and fillers. 5.3 Body Wall Thickness of Polypropylene Fittings\u2014 Nominal Bore, mm Minimum thickness 50 75 100 125 150 200 225 below ground work 3.5 3.5 4.0 5.2 5.2 7.0 7.0 Minimum thickness 2.7 2.7 2.7 3.8 3.8 3.8 3.8 above ground work plus minus plus minus 10.70 SP 21 : 2005 Note\u2014IS 5382 : 1985 Rubber sealing rings for gas gains, water mains and sewers (first revision). For detailed information, refer to IS 11925 : 1986 Specification for pitch impregnated fibre pipes and fittings for drainage purposes. 6. Test 6.1 Pipes, Couplings and Fittings (except plastic materials). 6.1.1 Chemical resistance \u2014 Shall not show any evidence of softening or disintegration 6.1.2 Water Absorption \u2014 Gain in mass, expressed as a percentage of the original mass, shall not exceed 2 percent. 6.1.3 Resistance to Boiling Water \u2014 Shall show no sign of disintegration or seperation into laminations. 6.1.4 Heat resistance \u2014 Shall show no appreciable distortion and no appreciable exudation of impregnant. 6.1.5 Resistance to flattening (pipe only) \u2014 Neither test piece shall show a decrease in diameter exceeding 3 percent at the point of application of the load. 6.1.6 Crushing strength test \u2014 When tested for dry crushing wet crushing, resistance to kerosene, crushing after boiling water and crushing strength for coupling and fittings, the load at rupture shall not be less than that shown below: Nominal Bore, mm 50 75 100 125 150 200 225 Pipes kg per m 1640 1640 1640 1940 1940 2380 2530 kg per test length 500 500 500 590 590 725 760 Couplings 122 143 169 195 195 304 317 6.1.7. Test of adhesive used in fabricated fittings \u2014 Shall with stand, without fracture of the joint, on drop of 3.520.05 kg weight through its full distance of 1800mm. 6.2. Couplings and Fittings of Plastic Materials. 6.2.1. Impact test\u2014 Shall show no evidence of open or closed cracking either on inside on outside surface when tested as per the prescribed procedures. 6.2.2. Tensile strength of weld line \u2014 The ring shall not fracture shilst being driven the specified distance. 6.3. Tests for Joints\u2014 Shall be capable of withstandig the specified internal hydraulic pressure . (kg per coupling) 10.71 SP 21 : 2005"
    },
    {
      "standard_id": "IS 404 (Part 1): 1993",
      "title": "LEAD PIPES \u2013 FOR OTHER THAN CHEMICAL PURPOSES",
      "scope": "Requirements of lead pipes for other than chemical purposes. The lead pipes covered in this standard are not suitable for potable water supply.",
      "pages": [
        335,
        336
      ],
      "text": "SUMMARY OF IS 404 (PART 1) : 1993 LEAD PIPES \u2013 FOR OTHER THAN CHEMICAL PURPOSES (Third Revision) 1. Scope \u2014 Requirements of lead pipes for other than chemical purposes. The lead pipes covered in this standard are not suitable for potable water supply. 2. Freedom from Defects: Shall be sound in all respect and free from laminations, flaws, pronounced extrusion marks or other harmful defects and shall, as far as possible, be circular in cross section, smooth and of uniform wall thickness throughout. 3. Chemical Composition Chemical Composition of Lead Pipes Constituent Grade 1 Grade 2 Percent Percent (1) (2) (3) Lead, Min 99.80 99.25 Antimony, Max 0.06 0.10 Copper, Max \u2014 0.07 Tellurium, Max 0.005 \u2014 Tin, Max 0.075 0.50 Zinc, Max \u2014 0.005 Total of all impurities Max 0.20 0.75 4. Nominal Diameters (internal) 10, 13, 16, 20, 25, 30, 40, 50, 60, 80,100 and 125 mm. 5. Thickness 2, 3, 4, 5, 6, 8 and 10 mm. 6. Tolerances 6.1 The tolerance on the nominal internal diameter shall be + 0% and \u2014 5%. 6.2 The tolerance on wall thickness shall be plus minus 7.5 percent. 7. Drift Expansion Test \u2014 Shall meet the requirements specified below Drift Expanding Test Nominal Upto Angle of Minimum ID mm and Mandrel Expansion Over Including Degree in OD Percent (1) (2) (3) (4) 10 15 23 100 15 25 35 100 25 \u2014 35 75 For detailed information, refer to IS 404 (Part) : 1993 Specification for lead pipes\u2013for other than chemical purposes (third revision). 10.72 SP 21 : 2005"
    },
    {
      "standard_id": "IS 3076: 1985",
      "title": "LOW DENSITY POLYETHYLENE PIPES FOR POTABLE WATER SUPPLIES",
      "scope": "Requirements for low density black polyethylene pipes of outside diameters up to 140 mm for use in potable water supplies.",
      "pages": [
        336,
        337,
        338
      ],
      "text": "SUMMARY OF IS 3076 : 1985 LOW DENSITY POLYETHYLENE PIPES FOR POTABLE WATER SUPPLIES (Second Revision) 1. Scope \u2014 Requirements for low density black polyethylene pipes of outside diameters up to 140 mm for use in potable water supplies. 2. Classification Class of Pipe WorkingPressure at 27\u00b0C Class 1 0 .25 MPa Class 2 0.4 MPa Class 3 0.6 MPa Class 4 1.0 MPa Note \u2014 The above pipes are recomended for water temperature ranging from \u201340 oC to +38 oC. The crecp rupture shergth of the pipe diminishes with the increase in temperature above 20 oC and therefor the working pressure should be modified as gives in figure of the wtameland. 3. Material 3.1 The low density polyethylene shall have a base density (virgin polymer) of not more than 0.928 g/ml at 27\u00b0C. DIMENSION OF LOW DENSITY POLYETHYLENE PIPES All dimensionsin millimetres Outside Tolerance Diameter on Outside Wall Thickness for Working Pressures Diameter Class 1 Class 2 Clas 3 Class 4 (0.25 MPa) (0.4 MPa) (0.6 MPa) (1.0 MPa) Min Max Min Max Min Max Min Max (1) (2) (3) (4) (5) (6) (7) (8) (9) (10) 10 +0.3 \u2014 \u2014 \u2014 \u2014 \u2014 \u2014 \u2014 \u2014 12 +0.3 \u2014 \u2014 \u2014 \u2014 \u2014 \u2014 2.0 2.4 16 +0.3 \u2014 \u2014 \u2014 \u2014 \u2014 \u2014 2.7 3.2 20 +0.3 \u2014 \u2014 \u2014 \u2014 2.2 2.7 3.3 3.9 25 +0.3 \u2014 \u2014 \u2014 \u2014 2.7 3.2 4.2 4.9 32 +0.3 \u2014 \u2014 2.4 2.9 3.4 4.0 5.3 6.1 40 +0.4 1.9 2.3 3.0 3.5 4.3 5.0 6.6 7.5 50 +0.5 2.4 2.9 3.7 4.3 5.3 6.1 8.3 9.4 63 +0.6 3.0 3.5 4.7 5.4 6.7 7.6 10.4 11.7 75 +0.7 3.6 4.2 5.5 6.3 8.0 9.0 \u2014 \u2014 90 +0.8 4.3 5.0 6.6 7.5 9.6 10.8 \u2014 \u2014 110 +1.0 5.2 6.0 8.1 9.2 11.7 13.1 \u2014 \u2014 125 +1.2 5.9 6.7 9.2 10.4 \u2014 \u2014 \u2014 \u2014 140 +1.3 6.6 7.5 10.3 11.6 \u2014 \u2014 \u2014 \u2014 3.2 The material used for extrusion shall be dried to bring the moisture content to less than 0.1 percent by mass. 3.3 The percentage of antioxidant used shall be not more than 0.3 percent by mass. 3.4 The carbon black used shall comply with the following : a) Density : 1.5 to 2.0 g/ml. b) V olatile matter : not more than 9 percent when tested in accordance with Appendix A of the Standard. c) Toluene extract : not more than 0.1 percent by mass when determined by the method in Appendix B of the Standard. d) The percentage of carbon black in the material shall be 2.5 + 0.5 by mass, and e) The dispersion of carbon black shall be satisfactory. 4. Dimensions 10.73 SP 21 : 2005 5. Visual Appearance\u2014 The internal and external surfaces of the pipes shall be smooth, clean, and free from groovings and other defects. The ends shall be cleanly cut and shall be square with the axis of the pipe. 6. Performance Requirements 6.1 Hydraulic Characteristics \u2014 When subjected to internal pressure creep rupture test the pipe shall show no signs of localized swelling, leakage or weeping and shall not rupture during the prescribed test duration. The temperatures, durations of test and stresses for quality and acceptance tests shall be as given in Table 2. Note \u2014 For melthod of test refer to 6 of the Standard For detailed information, refer to IS 3076 : 1985 Specification for low density, polyethylene pipes for potable water supplies. (second revision). 6.2 Reversion Test\u2014 The dimension shall not change by more than 3 percent in the longitudinal direction. 6.3 Tensile Test Thickness of T ensile Strength Elongation Pipe Wall Min at Break Min \u22645 mm 8.85 MPa 350 percent > 5 mm 8.85 MPa 200 percent 7. Supply of Pipes \u2014 The pipes shall be supplied on coil of nominal lengths 25, 50, 100, 150 and 200 m. 10.74 SP 21 : 2005 1. Scope \u2014 Requirements for high density polyethylene pipes from 16 mm to 1000 mm nominal diameter of pressure rating from 0.25 MPa to 1.6 MPa in material grades of PE 63, PE 80, and PE 100, for use for buried water mains and services and for water supply above ground, both inside and outside buildings. 2. Designation 2.1 Pipes shall be designated according to the grade of material followed by pressure rating and nominal diameter. For example, PE 63 PN 10 DN 200 indicates a pipe pertaining to materail grade 63, pressure rating 1.0 MPa and outside nominal diameter 200 mm. 2.2 Classification of Pipe Material Sl. Material MRS Maximum No. Grade (Minimum Required Allowable Strength) of Hydrostatic Material in MPa Design Stress at 20\u00b0C, 50 years (\u03c3) MPa At 20\u00b0C At 30\u00b0C (1) (2) (3) (4) (5) i) PE 63 6.3 5.0 4.0 ii) PE 80 8.0 6.3 5.0 iii) PE 100 10.0 8.0 6.3 2.3 Pressure Rating \u2014Pipes shall be classified by pressure rating (PN) corresponding to the maximum permissible working pressure at 30\u00b0C, as follows : Pressure Rating Maximum Permissile of Pipe Working Pressure PN 2.5 0.25 MPa PN 4 0.40 MPa PN 6 0.60 MPa PN 10 1.00 MPa PN 12.5 1.25 MPa PN 16 1.60 MPa Note \u2014The pipes are recommended for maximum water temperature of + 45 oC. The pipes may also be used upto the ambient temperature of \u201340 oC . As the creep rupture strergth of the pipe varies with the change in water temperature, the maximum working pressure should be modified by applying the pressure coefficient given in fig. 1 of the standard. 2.4 Nominal Diameter (dn) \u2014 The nominal diameter of pipes covered in this standard are : 16, 20, 25, 32, 40, 50, 63, 75, 90, 110, 125, 140,160, 180, 200, 225, 250, 280,315, 355,00, 450, 560, 630, 710, 800, 900 and 1000 mm. 3. Colour \u2014 Shall be black 4. Material 4.1 High Density Polyethylene \u2014 High density polyethylene (HDPE) used for the manufacture of pipes shall conform to dsignation PEEW A-45-T-006 of IS 7328 : 1992*. HDPE conforming to designation PEEWA-45- T-012 of IS 7328 : 1992 may also be used with the exception that melt flow rating (MFR) shall not exceed 1.10 g / 10 minutes. In addition the material shall also conform to 5.6.2 of IS 7328:1992. The specified base density shall be between 940.5 kg/m 3 and 946.4 kg/m3 (both inclusive) when determined at 27\u00b0C. The value of the density shall also not differ from the nominal value by more than 3 kg/m 3. The MFR of the material shall be between 0.41 and 1.10 (both inclusive) when tested at 190\u00b0C with nominal load of 5 kg. The resin shall be compounded with carbon black. The carbon black content in the material shall be within 2.5 0.5% and the dispersion of carbon black shall be satisfactory. 4.3 Anti-Oxidant \u2014 The percentage of anti-oxidant used shall not be more than 0.3 percent by mass of finished resin. 4.4 Reworked Material \u2014 Not more than 10 percent of the manufacturer\u2019s own reworked material resulting from the manufacture of pipes."
    },
    {
      "standard_id": "IS 4984: 1995",
      "title": "HIGH DENSITY POLYETHYLENE PIPES FOR W ATER SUPPLY",
      "scope": "1.1 Requirements for plain end as well as socket end pipes including those for use with electronic sealing rings. 1.2 This standard does not cover unplasticized PVC pipes use in suction and delivery lines of agricultural pumps. 1.3 The pipes covered in this standard are not suitable for use as casing pipes in tubewells.",
      "pages": [
        338,
        339,
        340
      ],
      "text": "SUMMARY OF IS 4984 : 1995 HIGH DENSITY POLYETHYLENE PIPES FOR W ATER SUPPLY (Fourth Revision) * High density polyethylene malerials for molding and extension (first revision ). plus minus 10.75 SP 21 : 2005 5. Dimensions TABLE 2 OUTSIDE DIAMETER, TOLERANCE AND OV ALITY OF PIPES Nominal Outside T olerance Ovality Diameter Diameter mm mm dn m m (only positive tolerances) (1) (2) (3) (4) 16 16.0 0.3 1.2 20 20.0 0.3 1.2 25 25.0 0.3 1.2 32 32.0 0.3 1.3 40 40.0 0.4 1.4 50 50.0 0.5 1.4 63 63.0 0.6 1.5 75 75.0 0.7 1.6 90 90.0 0.9 1.8 110 110.0 1.0 2.2 125 125.0 1.2 2.5 140 140.0 1.3 2.8 160 160.0 1.5 3.2 180 180.0 1.7 3.6 200 200.0 1.8 4.0 225 225.0 2.1 4.5 250 250.0 2.3 5.0 280 280.0 2.6 9.8 315 315.0 2.9 11.1 355 355.0 3.2 12.5 400 400.0 3.6 14.0 450 450.0 4.1 15.6 500 500.0 4.5 17.5 560 560.0 5.0 19.6 630 630.0 5.7 22.1 710 710.0 6.4 24.9 800 800.0 7.2 28.0 900 900.0 8.1 31.5 1000 1000.0 9.0 35.0 5.2 For Wall Thickness \u2014 Refer Tables 3, 4 and 5 of the standard. 5.3 Length \u2014 5 m to 20 m. 5.4 Coiling \u2014 The pipes supplied in coils shall be coiled on drums of minimum diameter of 25 times the nominal diameter of the pipe ensuring that kinking of pipe is prevented. 6. Visual Appearance 6.1 The internal and external surfaces of the pipes shall be smooth, clean and free from grooving and other defects. The ends shall be cleanly cut and shall be square with axis of the pipes. Slight shallow longitudinal grooves or irregularities in the wall thickness shall be permissible provided that the wall thickness remains within the permissible limits. 7. Performance Requirements 7.1 Hydraulic Characteristics \u2014When subjected to internal pressure creep rupture test the pipes under test shall show no signs of localized swelling, leakage or weeping, and shall not burst during the prescribed. 7.2 Reversion Test \u2014 Longitudinal Reversion shall not be greater than 3 percent. 7.3 Overall Migration test \u2014 Shall be within the limits stipulated in*. 7.4 Carbon Black Content and Dispersion \u2014 the carbon black content shall be within 2.5 plus minus 0.5 percent, and the dispersion of carbon black shall be satisfactory. *Polyethylen e for is safe use in contact with food stuff, pharmaceuticals land drinking water. Note: For explanatory notes and methods of tests, refer to Appendices A to C of the standard. For detailed information, refer to IS 4984 : 1995 Specification for high density polyethylene pipes for water supply (fourth revision). 10.76 SP 21 : 2005 1. Scope 1.1 Requirements for plain end as well as socket end pipes including those for use with electronic sealing rings. 1.2 This standard does not cover unplasticized PVC pipes use in suction and delivery lines of agricultural pumps. 1.3 The pipes covered in this standard are not suitable for use as casing pipes in tubewells. 2. Classification\u2014 Shall be classified by pressure ratings (working pressure at 270C . Class of Pipe Working Pressure (PN) Class 1 0 .25 MPa (2.5kg/cm 2) Class 2 0.4 MPa (4.0 kg/cm2) Class 3 0.6 MPa (6.0 kg/cm2) Class 4 0.8 MPa (8.0 kg/cm2) Class 5 1.0 MPa (10.0 kg/cm2) Class 6 1 .25 MPa (12.5kg/cm 2) Note \u2014 The above pipes are recommended for water temperature ranging from + 1 to 45 0C, The recommended maximum safe working stress for these pipes is 8.6 MPa at 270C. At higher temperature upto 45 0C the strength of pipes reduce and working pressure shall be modified in accordance with fig1 of the standard. 3. Composition \u2013Material shall consist substantially of unplasticized polyvinyl chloride to which maybe added additives that are needed to facilitate the manufacture of pipe and production of sound and durable pipe of good surface finish mechanical strength and opacity. The monomer consent (VCM) in the resin shall be within the links of IS 10151:1982 * 4. Dimension 4.1 Dimensions of UPVC Pipes:"
    },
    {
      "standard_id": "IS 4985: 2000",
      "title": "UNPLASTICIZED PVC PIPES FOR POTABLE WATER SUPPLIES",
      "scope": "",
      "pages": [
        340,
        341,
        342
      ],
      "text": "SUMMARY OF IS 4985 : 2000 UNPLASTICIZED PVC PIPES FOR POTABLE WATER SUPPLIES (Third Revision) DIMENSION OF UPVC PIPES Nominal outside Mean outside Diameter mm Diameter mm Min Max 20 20.0 20.3 25 25.0 25.3 32 32.0 32.3 40 40.0 40.3 50 50.0 50.3 63 63.0 63.3 75 75.0 75.3 90 90.0 90.3 110 110.0 110.4 125 125.0 125.4 140 140.0 140.5 160 160.0 160.5 180 180.0 180.6 200 200.0 200.6 225 225.0 225.8 280 280.0 280.9 315 315.0 316.0 335 355.0 356.1 400 400.0 401.2 450 450.0 451.2 500 500.0 501.5 560 560.0 561.7 630 630.0 631.9 4.2 Dimensions of UPVC Plain End Pipe for Plumbing in Buildings Nominal Outside Mean Outside Diameter, mm Diameter mm Min Max 20 20.0 20.3 25 25.0 25.3 32 32.0 32.3 40 40.0 40.3 50 50.0 50.3 Note\u2014 For detailed dimensions including wall thickness of all classes of pipes and tolerances refer to 7 of the standard. 5. Physical and Chemical Characteristics 5.1 Visual Appearance: The colour of pipes shall be light grey. The internal and external surfaces of the pipes shall be smooth clean and free from grooving and other defects. 5.2 Opacity \u2013 Wall of the plain pipe shall not transit more than 0.2 percent of the visible light falling on it. + Polyvinyl chloride (PVC) and its copoplymers for use in contact with food stuffs, pharmaceuticals and drinking water 10.77 SP 21 : 2005 5.3 Effect on Water \u2014 Pipes shall not have any detrimental effect on composition of water flowing through them. When tested toxic substances extracted from internal walls of the pipes shall not exceed the concentrations in the test solution as given in 10.3 of the standard. 5.4 Reversion Test \u2014 A length of pipe 200 plus minus 20 mm long shall not alter in length by more than 5 percent. 5.5 Vicat Softening Temperature \u2014Shall not be less than 80 0C. 5.6 Density\u2014Shall be between 1.40 and 1.46 g/cm3 5.7 Sulphated Ash content \u2014 Shall not exceed 11 percent. 6. Mechanical properties 6.1 Hydrostatic Characteristics\u2014Shall not fail during the prescibed test duration. 6.2 Resistance to external blows at 0 0C shall have a true impact rate of not more than 10 percent. Note \u2014 For methods of measurements and tests, refer to IS 6307 : 1987 Rigid PVC sheets ( first revision ) relevant parts of IS 12235 : 1986. Methods of test for unplasticized PVC pipes for potable water supplies, IS1 3360 (Part 3/ sec 1): 1995 Plastics Methods of testing, Part 3 Physical and dimensional properties, Section 1 Determination of density and relative density of non - cellular plastics For detailed information, refer to IS 4985 : 2000 Specification for unplasticised PVC pipes for potable water supplies (third revision). 10.78 SP 21 : 2005"
    },
    {
      "standard_id": "IS 7834: 1987",
      "title": "INJECTION MOULDED PVC SOCKET FITTINGS WITH SOLVENT CEMENT JOINTS FOR WATER SUPPLIES PART \u2013 1 GENERAL REQUIREMENT",
      "scope": "General requirements regarding materials, manufacture, methods of test, inspection and marking of all types of injection moulded PVC socket fittings intended for connection, by using solvent cement, to PVC pipes covered by IS 4985 : 1988 [Specification for unplasticized PVC pipes for potable water supplies (second revision) for water supplies.",
      "pages": [
        342,
        343,
        344
      ],
      "text": "SUMMARY OF IS 7834 : 1987 INJECTION MOULDED PVC SOCKET FITTINGS WITH SOLVENT CEMENT JOINTS FOR WATER SUPPLIES PART \u2013 1 GENERAL REQUIREMENT (First Revision) 1. Scope \u2014 General requirements regarding materials, manufacture, methods of test, inspection and marking of all types of injection moulded PVC socket fittings intended for connection, by using solvent cement, to PVC pipes covered by IS 4985 : 1988 [Specification for unplasticized PVC pipes for potable water supplies (second revision) for water supplies. 2. Materials \u2014 Shall substantially consist of polyvinyl chloride, to which may be added only those additives that are needed to facilitate the manufacture of sound pipe of good surface finish, mechanical strength and opacity. 3. Size of Fitting 3.1 Shall be designated by the diameters of their sockets. The inside diameters of the sockets of the fittings shall correspond to the outside diameters of the pipes given in IS 4985 : 2000 * 4. Thickness \u2014 Minimum of 3 mm. 5. Socket Length and Diameter at Mid- Point of Socket Length. 5.1 Minimum socket length (L) of any fitting shall be = 0.5 D + 6 mm (subject to a minimum of 12 mm) where D is the nominal inside diameter of fittings. * Unplasticized PVC pipes for potable water supplies ( third revision ). TABLE 1 - SOCKET DIMENSIONS Nominal Minimum Mean Socket Internal Size Socket Diameter at Mid-Point Length of Socket Length Min Max (1) (2) (3) (4) 16 14 16.1 16.3 20 16 20.1 20.3 25 19 25.1 25.3 32 22 32.1 32.3 40 26 40.1 40.3 50 31 50.1 50.3 63 38 63.1 63.3 75 44 75.1 75.3 90 51 90.1 90.3 110 61 110.1 110.4 125 69 125.1 125.4 140 76 140.1 140.5 160 86 160.2 160.5 180 96 180.2 180.5 200 106 200.3 200.6 225 118.5 225.3 225.7 250 131.0 250.4 250.8 280 146.0 280.4 280.9 315 163.5 315.4 316.0 5.2 Out of Roundness Tolerances of Socket Inside Diameter \u2014 Maximum tolerance (Maximum dia. minus Minimum dia) shall be a) less than or equal to 0.007 D, or b) equal to 0.2 mm (if 0.007 D is less than 0.2 mm). 6. Tests for Performance Requirements 6.1 Stress Relief Test \u2013 Shall not show blisters, excessive delamination or cracking, or weldline splitting. 6.2 Opacity \u2013 Wall of fitting shall not transmit more than 0.2 percent of visible light falling on it. 10.79 SP 21 : 2005 6.3 Effect on Water \u2014 Shall not have any detrimental effect on composition of water flowing through them. Toxic substances extracted by water from internal walls of fitting shall not exceed the following : Lead (first extraction) 1.0 mg/I Lead (third extraction) 0.3 mg/I Dialkyl tin C 4 and higher 0.02 mg/I homologues measured as tin (third extraction) Other toxic substances 0.01 mg/I (third extraction) 6.4 Short T erm Hydraulic Test \u2014 Fitting shall withstand a pressure of 4.2 2.0 0 + \u2212 times the working pressure for one hour without failure. Note\u2014 For methods of test to Appendices A to D the standard. For detailed information, refer to IS 7834 (Part) : 1987 Specification for injection moulded PVC socket fittings with solvent cement joints for water suplies : Part 1 general specific requirements (first revision). 10.80 SP 21 : 2005 1. Scope \u2014Requirements for manufacture, dimensions, tolerances and marking for 45\u00b0 elbows made of injection moulded PVC for water supplies. 2. Requirements 2.1 Laying Length and tolerance thereon shall be as follows \u2014 TABLE 1 DIMENSIONS FOR LAYING LENGTHS OF 45\u00b0ELBOWS Size 45\u00b0 Elbow Laying mm Length, mm 16 4.5 1 20 5 1 25 6 + 1.2 \u2013 1 32 7.5 + 1.6 \u2013 1 40 9.5 + 2 \u2013 1 50 11.5 + 2.5"
    },
    {
      "standard_id": "IS 7834 (Part 2): 1987",
      "title": "INJECTION MOULDED PVC SOCKET FITTINGS WITH SOLVENT CEMENT JOINTS FOR WATER SUPPLIES PART 2 SPECIFIC REQUIREMENTS FOR 45\u00b0 ELBOWS.",
      "scope": "Requirements for manufacture, dimensions, tolerances and marking for 900 elbows made of injections moulded PVC for water supplies.",
      "pages": [
        344,
        345
      ],
      "text": "SUMMARY OF IS 7834 (PART 2) : 1987 INJECTION MOULDED PVC SOCKET FITTINGS WITH SOLVENT CEMENT JOINTS FOR WATER SUPPLIES PART 2 SPECIFIC REQUIREMENTS FOR 45\u00b0 ELBOWS. (First Revision) \u2013 1 63 14 + 3.2 \u2013 1 75 16.5 + 4 \u2013 1 90 19.5 + 5 \u2013 1 110 23.5 + 6 \u2013 1 125 27 + 6 \u2013 1 140 30 + 7 \u2013 1 160 34 + 8 \u2013 1 180 38 + 8 \u2013 1 200 43 + 9 \u2013 1 225 48 + 10 \u2013 1 250 53 + 11 \u2013 1 280 60 + 12 \u2013 1 315 67 + 13 \u2013 1 2.2 The inside diameter of the socket and the socket length shall comply with those given in IS 7834 (Part 1) : 1987* . +General requirements. Note \u2014 For typical illustration, see Fig 1 of the standard. For detailed information, refer to IS 7834 (Part 2) :1987 Specification for injection moulded PVC socket fittings with solvent cement joints for water suplies : Part 2 Specific requirements for 45\u00b0 elbows (first revision). plus minus plus minus 10.81 SP 21 : 2005 1. Scope \u2014 Requirements for manufacture, dimensions, tolerances and marking for 900 elbows made of injections moulded PVC for water supplies. 2. Requirements 2.1 The laying length and the tolerances there on shall comply with those given in Table 1. * General requirements"
    },
    {
      "standard_id": "IS 7834 (Part 3): 1987",
      "title": "INJECTION MOULDED PVC SOCKET FITTINGS WITH SOLVENT CEMENT JOINTS FOR WATER SUPPLIES PART-3 SPECIFIC REQUIREMENTS FOR 90 0 ELBOWS",
      "scope": "",
      "pages": [
        345,
        346
      ],
      "text": "SUMMARY OF IS 7834 (PART 3) : 1987 \u2013 INJECTION MOULDED PVC SOCKET FITTINGS WITH SOLVENT CEMENT JOINTS FOR WATER SUPPLIES PART-3 SPECIFIC REQUIREMENTS FOR 90 0 ELBOWS First Revision Note\u2014 For typical illustration of 90\u00b0 elbow see Fig.1 of the standard. For detailed information, refer to IS :7834 (Part 3) : 1987 Specification for injection moulded PVC socket fittings with solvent cement joints for water supplies ; Part 3 \u2013 for 90\u00b0 elbows (first revision). TABLE 1 DIMENSIONS FOR LAYING LENGTH OF 90\u00b0 ELBOWS Size 90 0 Elbow Laying Length, mm m m 16 9 1 20 11 1 25 13.5 + 1.6 \u2013 1 32 17 + 1.6 \u2013 1 40 21+ 2 \u2013 1 50 26 + 2.5 \u2013 1 63 32.5+3.2 \u2013 1 75 38.5 + 4 \u2013 1 90 46 + 5 \u2013 1 110 56 + 3 \u2013 1 125 63.5 + 6 \u2013 1 140 71 + 7 \u2013 1 160 81 + 8 \u2013 1 180 91+ 9 \u2013 1 200 101 + 9 \u2013 1 225 114 +10 \u2013 1 250 126 + 11 \u2013 1 280 141 +12 \u2013 1 315 158+13 \u2013 1 2.2 The inside diameter of the socket and the socket length shall comply with those given in IS 7834 (Part 1) :1987.* plus minus plus minus 10.82 SP 21 : 2005"
    },
    {
      "standard_id": "IS 7834 (Part 4): 1987",
      "title": "INJECTION MOULDED PVC SOCKET FITTINGS WITH SOLVENT CEMENT JOINTS FOR WATER SUPPLIES PART 4 SPECIFIC REQUIREMENTS FOR 90\u00b0 TEES",
      "scope": "Requirements for manufacture, dimensions, tolerances and marking for 900 tee made of injection moulded PVC for water supplies.",
      "pages": [
        346,
        347
      ],
      "text": "SUMMARY OF IS 7834 (PART 4) : 1987\u2013 INJECTION MOULDED PVC SOCKET FITTINGS WITH SOLVENT CEMENT JOINTS FOR WATER SUPPLIES PART 4 SPECIFIC REQUIREMENTS FOR 90\u00b0 TEES (First Revision) 1. Scope \u2013 Requirements for manufacture, dimensions, tolerances and marking for 900 tee made of injection moulded PVC for water supplies. 2. Requirements 2.1 The laying length and tolerances there on shall comply with those given in Table 1. * General requirements Note \u2014 For typical illustration of 90\u00b0 Tees see Fig.1 of the standard. For detailed information, refer to IS : 7834 (Part 4) : 1987 Specification for injection moulded PVC socket fittings with solvent cement joints for water supplies : Part 4 Specific requirements for 90\u00b0 tees. (first revision). TABLE 1 DIMENSIONS FOR LAYING LENGTH OF 900 TEES Size 90\u00b0 Elbow Laying Length, mm mm 16 9 1 20 11 1 25 13.5 + 1.6 \u2013 1 32 17 + 1.6 \u2013 1 40 21+ 2 \u2013 1 50 26 + 2.5 \u2013 1 63 32.5+3.2 \u2013 1 75 38.5 + 4 \u2013 1 90 46 + 5 \u2013 1 110 56 + 3 \u2013 1 125 63.5 + 6 \u2013 1 140 71 + 7 \u2013 1 160 81 + 8 \u2013 1 180 91+ 9 \u2013 1 200 101 + 9 \u2013 1 225 114 +10 \u2013 1 250 126 + 11 \u2013 1 280 141 +12 \u2013 1 315 158.5+13 \u2013 1 2.2 The inside diameter of the socket and the socket length shall comply with those given in IS 7834 (Part 1) :1987.* plus minus plus minus 10.83 SP 21 : 2005"
    },
    {
      "standard_id": "IS 7834 (Part 5): 1987",
      "title": "INJECTION MOULDED PVC SOCKET FITTINGS WITH SOLVENT CEMENT JOINTS FOR WATER SUPPLIES PART \u2013 5 SPECIFIC REQUIREMENTS FOR 45 0 TEES.",
      "scope": "Requirements for manufacture, dimensions, tolerances and marking for 450 tees made of injections moulded PVC for water supplies.",
      "pages": [
        347,
        348
      ],
      "text": "SUMMARY OF IS 7834 (PART 5) : 1987 \u2013 INJECTION MOULDED PVC SOCKET FITTINGS WITH SOLVENT CEMENT JOINTS FOR WATER SUPPLIES PART \u2013 5 SPECIFIC REQUIREMENTS FOR 45 0 TEES. (First Revision) 1. Scope \u2014Requirements for manufacture, dimensions, tolerances and marking for 450 tees made of injections moulded PVC for water supplies. 2. Requirements 2.1 The laying length Z and Z1 and the tolerance there on shall be as per Table 1. TABLE 1 DIMENSIONS FOR LAYING LENGTH OF 450 TEES Size 45 0 Elbow Laying Length, mm mm zz 1 mm mm 16 \u2014 \u2014 20 27 3 6 2 \u2013 1 25 33 + 3 7 + 2 \u2013 1 32 42 + 4 8 + 2 \u2013 3 \u2013 1 40 51 + 5 10+ 2 \u2013 3 \u2013 1 50 63 + 6 12+ 2 \u2013 3 \u2013 1 63 79 +7 14 + 2 \u2013 3 \u2013 1 75 94 + 9 17 + 2 \u2013 3 \u2013 1 90 112+ 11 20 + 3 \u20133 \u2013 1 110 137 +13 24 + 3 \u2013 4 \u2013 1 125 157 +15 27 + 3 \u2013 4 \u2013 1 140 175 + 17 30 + 4 \u2013 5 \u2013 1 160 200 + 20 35 + 4 \u2013 6 \u2013 1 * General requirements Note\u2014 For typical illustration of 45 o Tees and symbols Z and Z1 see Fig.1 of the standard For detailed information, refer to IS : 7834 (Part 5) : 1987 Specification for Injection moulded PVC socket fittings with solvent cement joints for water supplies : Part 5 Specific requirements for 45o tees. (first revision). 2.2 The inside diameter of the socket and the socket length shall comply with those given in IS 7834 (PART 1) :1987.* plus minus plus minus 10.84 SP 21 : 2005 1. Scope\u2014 Requirements for manufacture, dimensions, tolerances and marking for sockets made of injections moulded PVC for water supplies. 2. Requirements 2.1 The laying length Z and tolerances thereon shall comply with those given in Table 1. TABLE 1 DIMENSIONS FOR LAYING LENGTH OF SOCKET Size Socket Elbow Laying Length, mm Z, mm 16 3 1 20 3 1 25 3 + 1.6 \u2013 1 32 3 + 1.6 \u2013 1 40 3 + 2 \u2013 1 50 3 + 2 \u2013 1 63 3+ 2 \u2013 1"
    },
    {
      "standard_id": "IS 7834 (Part 6): 1987",
      "title": "INJECTION MOULDING PVC SOCKET FITTINGS WITH SOLVENT CEMENT JOINTS FOR WATER SUPPLIES PART 6 SPECIFIC REQUIREMENTS FOR SOCKETS",
      "scope": "Requirements for manufacture, dimensions, tolerances and marking for union made of injections moulded PVC for water supplies.",
      "pages": [
        348,
        349
      ],
      "text": "SUMMARY OF IS 7834 (PART6) : 1987 INJECTION MOULDING PVC SOCKET FITTINGS WITH SOLVENT CEMENT JOINTS FOR WATER SUPPLIES PART 6 SPECIFIC REQUIREMENTS FOR SOCKETS (First Revision) Note \u2013 For typical illustration of socket and Z see fig. 1 of the standard. For detailed information, refer to IS 7834 (Part 6) : 1987 Specification for Injection moulded PVC socket fittings with solvent cement joints for water supplies : Part 6 Specific requirements for sockets (first revision). 75 4 + 2 \u2013 1 90 5 + 2 \u2013 1 110 6 + 3 \u2013 1 125 6 + 3 \u2013 1 140 8 + 3 \u2013 1 160 8 + 4 \u2013 1 180 8 + 4 \u2013 1 200 8 + 5 \u2013 1 225 10 + 5 \u2013 1 250 10 + 6 \u2013 1 280 12 + 6 \u2013 1 315 12 + 7 \u2013 1 2.2 The inside diameter of the socket, the socket length and the tolerance thereon shall comply with those given in IS 7834 (Part 1) : 1987 +. * General requirements plus minus plus minus 10.85 SP 21 : 2005 1. Scope \u2014Requirements for manufacture, dimensions, tolerances and marking for union made of injections moulded PVC for water supplies. 2. Requirements 2.1 The laying length Z and tolerances there on shall comply with those given in Table 1. TABLE 1 DIMENSIONS FOR LAYING LENGTH OF UNION Size Socket Elbow Laying Length mm mm 16 13.5 plus minus 1 20 13.5 plus minus 1 25 13.5 plus minus 1.2 \u2013 1 32 13.5 + 1.6 \u2013 1 40 15+ 2 \u2013 1 50 17 + 2.5 \u2013 1 63 21 plus minus 3.2 \u2013 1 Note\u2014 For typical illustration of unions, see fig. 1 of the standard For detailed information, refer to IS 7834 (Part 7) : 1987 Specification for injection moulded PVC socket fittings with solvent cement joints for water supplies ; Part 7 Specific requirements for unions (first revision). * General requirements"
    },
    {
      "standard_id": "IS 7834 (Part 7): 1987",
      "title": "INJECTION MOULDED PVC SOCKET FITINGS WITH SOLVENT CEMENT JOINTS FOR WATER SUPPLIES PART 7 SPECIFIC REQUIREMENTS FOR UNIONS.",
      "scope": "",
      "pages": [
        349,
        350
      ],
      "text": "SUMMARY OF IS 7834 (PART 7) : 1987 INJECTION MOULDED PVC SOCKET FITINGS WITH SOLVENT CEMENT JOINTS FOR WATER SUPPLIES PART 7 SPECIFIC REQUIREMENTS FOR UNIONS. (First Revision) 2.2 The inside diameter of the socket and the length shall comply with those given in IS 7834 (Part 1):1987* 10.86 SP 21 : 2005"
    },
    {
      "standard_id": "IS 7834 (Part 8): 1987",
      "title": "INJECTION MOULDED PVC SOCKET FITTINGS WITH SOLVENT CEMENT JOINTS FOR W ATER SUPPLIES PART 8 SPECIFIC REQUIREMENTS FOR CAPS",
      "scope": "Requirements for manufacture, dimensions, tolerances and marking for caps made of injections moulded PVC for water supplies. Note\u2014 For General requirements,refer to IS 7834 (Part 1) 1987. For detailed information, refer to IS 7834 (Part 8) : 1987 Specification for injection moulded PVC socket fittings with solvent cement joints for water supplies: Part 8 Specific requirements for caps (first revision).",
      "pages": [
        350,
        351
      ],
