Repository: workbydevansh/bis-standards-recommendation-engine

# BIS Standards Recommendation Engine

Submission-ready prototype for the Bureau of Indian Standards x Sigma Squad AI Hackathon.

The system converts a product description into the top 3-5 relevant BIS standards from **SP 21: Summaries of Indian Standards for Building Materials**. It is deterministic, offline, and designed around the required judging contract.

## Judge Command

```bash
python inference.py --input hidden_private_dataset.json --output team_results.json
```

The output JSON contains:

- `id`
- `retrieved_standards`
- `latency_seconds`

When the input contains `expected_standards`, the field is copied into the output so the provided `eval_script.py` can be run locally.

File: data/index/standards.json (part 21 of 52)
{
      "title": "FABRICATED PVC FITTINGS FOR POTABLE WATER SUPPLIES PART 7 SPECIFIC REQUIREMENT FOR THREADED ADAPTERS",
      "scope": "Requirements of manufacture, dimensions and marking for fabricated PVC 90 o bends for potable water supplies.",
      "pages": [
        370,
        371,
        372
      ],
      "text": "SUMMARY OF IS 10124 (PART 7) : 1988 FABRICATED PVC FITTINGS FOR POTABLE WATER SUPPLIES PART 7 SPECIFIC REQUIREMENT FOR THREADED ADAPTERS (First Revision) FIG. 1 THREADED ADAPTORS 10.107 SP 21 : 2005 TABLE 1 DIMENSIONS OF THREADED ADAPTORS All dimensions in millimetres. Nominal Outside Diameter Length of Thickness at Thread Dimensions Length of Dimensions Size AtPlain Portion Plain portion Plain Portion Designing Pitch Useful of Pipe of threaded of Threaded of Threaded of Threaded Thread Required for Adaptor. Dia Adaptor For Basic Making Gauge Threaded Adaptor Length Outside W all A B Diameter Thickness Max Min Min C lass 3 Class4 Min Min MaxClass 3 Class4 0. 6MPa 10MPa Min Min (1) (2) (3) (4) (5) (6) (7) (8) (9) (10) (11) (12) (13) 63 63.0 63.3 68.0 5.5 6.8 2 2.309 23.4 63.0 63.3 5.6 6.9 75 75.0 75.3 74.0 4.1 5.7 2. 1/2 2.309 26.7 75.0 75.3 4.2 5.8 90 90.0 90.3 86.0 5.7 7.6 3 2.309 29.8 90.0 90.3 5.8 7.7 110 110.0 110.4 106.0 3.8 6.2 4 2.309 35.8 114.1 114.5 6.0 8.4 Note \u2014 For pipes of 0.25 MPa and 0.4 MPa, threaded adaptors for 0.6 MPa shall be used. For detailed information, refer to IS 10124 (Part 7) : 1988 Specification for fabricated PVC fittings of potable water supplies: Part 7 Specific requirements for threaded adaptors (first revision). 10.108 SP 21 : 2005 1. Scope \u2013 Requirements of manufacture, dimensions and marking for fabricated PVC 90 o bends for potable water supplies. 2. Requirements \u2014 The general requirements for materials, sizes, methods of test, sampling and critieria for conformity shall conform to IS 10124 (Part 1) : 1988. 3. Dimensions \u2013 See Table 1. TABLE 1 DIMENSIONS FOR 90O BENDS All Dimensions in millimetres. Size Y L R Minimum W all Thickness(t) Min Min Min for Working Pressure (Only for Plain Bends) 0.4 MPa 0.6 MPa 1.0 MPa (Class 2) (Class 3) (Class 4) (1) (2) (3) (4) (5) (6) (7) 63 297 63 189 1.4 2.0 3.2 75 354 75 225 1.7 2.4 3.8 90 424 90 270 1.9 2.8 4.5 110 519 110 330 2.3 3.4 5.5 125 589 125 375 2.7 3.9 6.3 140 660 140 420 2.9 4.4 7.0 160 754 160 480 3.4 4.9 8.0 180 848 180 540 3.8 5.5 9.0 200 942 200 600 4.2 6.2 10.0 225 1060 225 675 4.7 6.9 11.2 250 1178 250 750 5.2 7.7 12.5 280 1319 280 840 5.8 8.6 13.9 315 1484 315 945 6.5 9.7 15.6 355 1673 355 1065 7.3 10.8 17.7 400 1884 400 1200 8.2 12.2 19.8 450 2120 450 1350 9.3 13.7 22.4 500 2355 500 1500 10.3 15.3 24.8 560 2638 560 1680 11.6 17.2 27.8 630 2968 630 1890 13.0 19.2 31.3"
    },
    {
      "standard_id": "IS 10124 (Part 8): 1988",
      "title": "FABRICATED PVC FITTING FOR POTABLE WATER SUPPLIES PART 8 SPECIFIC REQUIREMENTS FOR 90 O BENDS.",
      "scope": "Requirements of manufacture, dimensions and marking for fabricated PVC 60 o bends for potable water supplies.",
      "pages": [
        372,
        373
      ],
      "text": "SUMMARY OF IS 10124 (PART 8) : 1988 FABRICATED PVC FITTING FOR POTABLE WATER SUPPLIES PART 8 SPECIFIC REQUIREMENTS FOR 90 O BENDS. (First Revision) 4. Marking \u2014 The bend shall be marked in colour as indicated below for different class of fittings\u2014 Class of Fitting Colour Class 2 (0.4 MPa) Blue Class 3 (0.6 MPa) Green Class 4 (1.0 MPa) Yellow Note 1 \u2014 For 0.25 MPa pressure class, fabricated bends should not be made from 0.25 MPa pressure class pipes. For this, bends made from 0.4 MPa pressure class pipe should be used. Note 2\u2014Y is calculated from \u00d7 2 \u03c0 r, where r, radius of the bend is equal to 3 times the nominal outside diameter ( D) For detailed information, refer to IS 10124 (Part 8) : 1988 Specification for fabricated PVC fittings for potable water supplies: Part 8 Specific requirements for 90 o bends. (first revision). FIG. 1 90O BEND r o 360 90 10.109 SP 21 : 2005 1. Scope \u2013 Requirements of manufacture, dimensions and marking for fabricated PVC 60 o bends for potable water supplies. 2. Requirements \u2014 The general requirements for materials, sizes, methods of test, sampling and critieria for conformity shall conform to IS 10124 (Part 1) : 1988. 3. Dimensions \u2014 See Table 1."
    },
    {
      "standard_id": "IS 10124 (Part 9): 1988",
      "title": "FABRICATED PVC FITTING FOR POTABLE WATER SUPPLIES PART 9 SPECIFIC REQUIREMENTS FOR 60 O BENDS.",
      "scope": "Requirements of manufacture, dimensions and marking for fabricated PVC 45 o bends for potable water supplies.",
      "pages": [
        373,
        374
      ],
      "text": "SUMMARY OF IS 10124 (PART 9) : 1988 FABRICATED PVC FITTING FOR POTABLE WATER SUPPLIES PART 9 SPECIFIC REQUIREMENTS FOR 60 O BENDS. (First Revision) 4. Marking \u2014 The bend shall be marked in colour as indicated below for different class of fittings: Class of Fitting Colour Class 2 (0.4 MPa) Blue Class 3 (0.6 MPa) Green Class 4 (1.0 MPa) Yellow TABLE 1 DIMENSIONS FOR 60O BENDS All Dimensions in millimetres. Size Y L R Minimum W all Thickness(t) Min Min Min for Working Pressure (Only for Plain Bends) 0.4 MPa 0.6 MPa 1.0 MPa (Class 2) (Class 3) (Class 4) (1) (2) (3) (4) (5) (6) (7) 63 198 63 189 1.4 2.0 3.2 75 236 75 225 1.7 2.4 3.8 90 283 90 270 1.9 2.8 4.5 110 346 110 330 2.3 3.4 5.5 125 393 125 375 2.7 3.9 6.3 140 440 140 420 2.9 4.4 7.0 160 503 160 480 3.4 4.9 8.0 180 566 180 540 3.8 5.5 9.0 200 629 200 600 4.2 6.2 10.0 225 707 225 675 4.7 6.9 11.2 250 786 250 750 5.2 7.7 12.5 280 880 280 840 5.8 8.6 13.9 315 990 315 945 6.5 9.7 15.6 355 1115 355 1065 7.3 10.8 17.7 400 1256 400 1200 8.2 12.2 19.8 450 1413 450 1350 9.3 13.7 22.4 500 1570 500 1500 10.3 15.3 24.8 560 1759 560 1680 11.6 17.2 27.8 630 1979 630 1890 13.0 19.2 31.3 FIG . 1 600 BEND Note 1 \u2014 For 0.25 MPa pressure class, fabricated bends should not be made from 0.25 MPa pressure class pipes. For this, bends made from 0.4 MPa pressure class pipe should be used. Note 2\u2014 Y is calculated from \u00d7 2 \u03c0 R, where R, radius of the bend is equal to 3 times the nominal outside diameter ( D) For detailed information, refer to IS 10124 (Part 9) : 1988 Specification for fabricated PVC fittings for potable water supplies: Part 9 Specific requirements for 60 o bends. (first revision). r o 360 90 10.110 SP 21 : 2005 1. Scope \u2013 Requirements of manufacture, dimensions and marking for fabricated PVC 45 o bends for potable water supplies. 2. Requirements \u2014 The general requirements for materials, sizes, methods of test, sampling and critieria for conformity shall conform to IS 10124 (Part 1) : 1988. 3. Dimensions \u2014 See Table 1."
    },
    {
      "standard_id": "IS 10124 (Part 10): 1988",
      "title": "FABRICATED PVC FITTING FOR POTABLE WATER SUPPLIES. PART 10 SPECIFIC REQUIREMENTS FOR 45 O BENDS.",
      "scope": "Requirements of manufacture, dimensions and marking for fabricated PVC 30 o bends for potable water supplies.",
      "pages": [
        374,
        375
      ],
      "text": "SUMMARY OF IS 10124 (PART 10) : 1988 FABRICATED PVC FITTING FOR POTABLE WATER SUPPLIES. PART 10 SPECIFIC REQUIREMENTS FOR 45 O BENDS. (First Revision) 4. Marking \u2014 The bend shall be marked in colour as indicated below for different class of fittings: Class of Fitting Colour Class 2 (0.4 MPa) Blue Class 3 (0.6 MPa) Green Class 4 (1.0 MPa) Yellow TABLE 1. DIMENSIONS FOR 45O BENDS All dimensions in millimetres. Size Y L R Minimum Wall Thickness(t) Min Min Min for Working Pressure (Only for Plain Bends) 0.4 MPa 0.6 MPa 1.0 MPa (Class 2) (Class 3) (Class 4) (1) (2) (3) (4) (5) (6) (7) 63 149 63 189 1.4 2.0 3.2 75 177 75 225 1.7 2.4 3.8 90 212 90 270 1.9 2.8 4.5 110 259 110 330 2.3 3.4 5.5 125 295 125 375 2.7 3.9 6.3 140 330 140 420 2.9 4.4 7.0 160 377 160 480 3.4 4.9 8.0 180 424 180 540 3.8 5.5 9.0 200 471 200 600 4.2 6.2 10.0 225 530 225 675 4.7 6.9 11.2 250 589 250 750 5.2 7.7 12.5 280 660 280 840 5.8 8.6 13.9 315 742 315 945 6.5 9.7 15.6 355 837 355 1065 7.3 10.8 17.7 400 842 400 1200 8.2 12.2 19.8 450 1060 450 1350 9.3 13.7 22.4 500 1178 500 1500 10.3 15.3 24.8 560 1319 560 1680 11.6 17.2 27.8 630 1484 630 1890 13.0 19.2 31.3 Note 1 \u2014 For 0.25 MPa pressure class, fabricated bends should not be made from 0.25 MPa pressure class pipes. For this, bends made from 0.4 MPa pressure class pipe should be used. Note 2\u2014 Y is calculated from \u00d7 2 \u03c0 R, where R, radius of the bend is equal to 3 times the nominal outside diameter ( D) FIG . 1 450 BEND r o 360 90 For detailed information, refer to IS 10124 (Part 10) : 1988 Specification for fabricated PVC fittings for potable water supplies Part 10 Specific requirements for 45 o bends. (first revision). 10.111 SP 21 : 2005 1. Scope\u2013 Requirements of manufacture, dimensions and marking for fabricated PVC 30 o bends for potable water supplies. 2. Requirements \u2014 The general requirements for materials, sizes, methods of test, sampling and critieria for conformity shall conform to IS 10124 (Part 1) : 1988. 3. Dimensions\u2014 See Table 1."
    },
    {
      "standard_id": "IS 10124 (Part 11): 1988",
      "title": "FABRICATED PVC FITTING FOR POTABLE WATER SUPPLIES. PART 11 SPECIFIC REQUIREMENTS FOR 30 O BENDS.",
      "scope": "Requirements of manufacture, dimensions and marking for fabricated PVC 22\u00bd o bends for potable water supplies.",
      "pages": [
        375,
        376
      ],
      "text": "SUMMARY OF IS 10124 (PART11) : 1988 FABRICATED PVC FITTING FOR POTABLE WATER SUPPLIES. PART 11 SPECIFIC REQUIREMENTS FOR 30 O BENDS. (First Revision) 4. Marking \u2014 The bend shall be marked in colour as indicated below for different class of fittings: Class of Fitting Colour Class 2 (0.4 MPa) Blue Class 3 (0.6 MPa) Green Class 4 (1.0 MPa) Yellow TABLE 1 DIMENSIONS FOR 30O BENDS All dimensions in millimetres. Size Y L R Minimum W all Thickness(t) Min Min Min for Working Pressure (Only for Plain Bends) 0.4 MPa 0.6 MPa 1.0 MPa (Class 2) (Class 3) (Class 4) (1) (2) (3) (4) (5) (6) (7) 63 99 63 189 1.4 2.0 3.2 75 118 75 225 1.7 2.4 3.8 90 142 90 270 1.9 2.8 4.5 110 173 110 330 2.3 3.4 5.5 125 197 125 375 2.7 3.9 6.3 140 220 140 420 2.9 4.4 7.0 160 252 160 480 3.4 4.9 8.0 180 283 180 540 3.8 5.5 9.0 200 314 200 600 4.2 6.2 10.0 225 354 225 675 4.7 6.9 11.2 250 393 250 750 5.2 7.7 12.5 280 440 280 840 5.8 8.6 13.9 315 495 315 945 6.5 9.7 15.6 355 558 355 1065 7.3 10.8 17.7 400 628 400 1200 8.2 12.2 19.8 450 707 450 1350 9.3 13.7 22.4 500 785 500 1500 10.3 15.3 24.8 560 880 560 1680 11.6 17.2 27.8 630 990 630 1890 13.0 19.2 31.3 Note 1 \u2014 For 0.25 MPa pressure class, fabricated bends should not be made from 0.25 MPa pressure class pipes.For this, bends made from 0.4 MPa pressure class pipe should be used. Note 2\u2014 Y is calculated from \u00d7 2 \u03c0 r, where r, radius of the bend is equal to 3 times the nominal outside diameter (D) For detailed information, refer to IS 10124 (Part 11) : 1988 Specification for fabricated PVC fittings for potable water supplies Part 11 Specific requirements for 30 o bends. (first revision). FIG. 1 30O BEND r o 360 90 10.112 SP 21 : 2005 1. Scope \u2014 Requirements of manufacture, dimensions and marking for fabricated PVC 22\u00bd o bends for potable water supplies. 2. Requirements \u2014 The general requirements for materials, sizes, methods of test, sampling and critieria for conformity shall conform to IS 10124 (Part 1) : 1988. 3. Dimensions\u2014 See Table 1."
    },
    {
      "standard_id": "IS 10124 (Part 12): 1988",
      "title": "FABRICATED PVC FITTING FOR POTABLE WATER SUPPLIES PART 12 SPECIFIC REQUIREMENTS FOR 22\u00bd O BENDS",
      "scope": "Requirements of manufacture, dimensions and marking for fabricated PVC 11\u00bc o bends for potable water supplies.",
      "pages": [
        376,
        377
      ],
      "text": "SUMMARY OF IS 10124 (PART 12) : 1988 FABRICATED PVC FITTING FOR POTABLE WATER SUPPLIES PART 12 SPECIFIC REQUIREMENTS FOR 22\u00bd O BENDS (First Revision) TABLE 1. DIMENSIONS FOR 22\u00bdO BENDS All Dimensions in millimetres Size Y L R Minimum Wall Thickness (t) Min Min Min for Working Pressure (Only for Plain Bends) 0.4 MPa 0.6 MPa 1.0 MPa (Class 2) (Class 3) (Class 4) (1) (2) (3) (4) (5) (6) (7) 63 75 63 189 1.4 2.0 3.2 75 89 75 225 1.7 2.4 3.8 90 106 90 270 1.9 2.8 4.5 110 130 110 330 2.3 3.4 5.5 125 148 125 375 2.7 3.9 6.3 140 165 140 420 2.9 4.4 7.0 160 189 160 480 3.4 4.9 8.0 180 213 180 540 3.8 5.5 9.0 200 236 200 600 4.2 6.2 10.0 225 266 225 675 4.7 6.9 11.2 250 295 250 750 5.2 7.7 12.5 280 330 280 840 5.8 8.6 13.9 315 371 315 945 6.5 9.7 15.6 355 419 355 1065 7.3 10.8 17.7 400 471 400 1200 8.2 12.2 19.8 450 530 450 1350 9.3 13.7 22.4 500 589 500 1500 10.3 15.3 24.8 560 660 560 1680 11.6 17.2 27.8 630 742 630 1890 13.0 19.2 31.3 4. Marking \u2014 The bend shall be marked in colour as indicated below for different class of fittings: Class of Fitting Colour Class 2 (0.4 MPa) Blue Class 3 (0.6 MPa) Green Class 4 (1.0 MPA) Y ellow Note 1 \u2013 For 0.25 MPa pressure class, fabricated bends should not be made from 0.25 MPa pressure class pipes.For this, bends made from 0.4 MPa pressure class pipe should be used. Note 2 \u2013 Y is calculated from \u00d7 2 \u03c0 r, where r, radius of the bend is equal to 3 times the nominal outside diameter ( D) For detailed information, refer to IS 10124 (Part 12) : 1988 Specification for fabricated PVC fittings for potable water supplies Part 12 Specific requirements for 22\u00bd o bends. (first revision). FIG. 1 220\u201330\u2019 BEND o o 360 2 122 10.113 SP 21 : 2005 1. Scope \u2014 Requirements of manufacture, dimensions and marking for fabricated PVC 11\u00bc o bends for potable water supplies. 2. Requirements \u2014 The general requirements for materials, sizes, methods of test, sampling and critieria for conformity shall conform to IS 10124 (Part 1) : 1988. 3. Dimensions\u2014 See Table 1."
    },
    {
      "standard_id": "IS 10124 (Part 13): 1988",
      "title": "FABRICATED PVC FITTING FOR POTABLE W ATER SUPPLIES PART 13 SPECIFIC REQUIREMENTS FOR 11\u00bc O BENDS",
      "scope": "Requirements for materials, dimensions, classification, testing and type of joints of machine-made pipes with glass fibre reinforced thermosetting resin with or without aggregate filler having nominal diameter from 200 mm to 3000 mm for use at pressure up to 1500 kPa for conveyance of potable water. Provisions relating to fittings fabricated from GRP pipes or by moulding process and joints covered in this standard are for guidance only.",
      "pages": [
        377,
        378
      ],
      "text": "SUMMARY OF IS 10124 (PART 13) : 1988 FABRICATED PVC FITTING FOR POTABLE W ATER SUPPLIES PART 13 SPECIFIC REQUIREMENTS FOR 11\u00bc O BENDS (First Revision) 4. Marking \u2014 The bend shall be marked in colour as indicated below for different class of fittings: Class of Fitting Colour Class 2 (0.4 MPa) Blue Class 3 (0.6 MPa) Green Class 4 (1.0 MPa) Yellow TABLE 1DIMENSIONS FOR 11\u00bcO BENDS All dimensions in millimetres. Size Y L R Minimum W all Thickness(t) Min Min Min for Working Pressure (Only for Plain Bends) 0.4 MPa 0.6 MPa 1.0 MPa (Class 2) (Class 3) (Class 4) (1) (2) (3) (4) (5) (6) (7) 63 38 63 189 1.4 2.0 3.2 75 45 75 225 1.7 2.4 3.8 90 53 90 270 1.9 2.8 4.5 110 65 110 330 2.3 3.4 5.5 125 74 125 375 2.7 3.9 6.3 140 83 140 420 2.9 4.4 7.0 160 95 160 480 3.4 4.9 8.0 180 106 180 540 3.8 5.5 9.0 200 118 200 600 4.2 6.2 10.0 225 133 225 675 4.7 6.9 11.2 250 148 250 750 5.2 7.7 12.5 280 165 280 840 5.8 8.6 13.9 315 186 315 945 6.5 9.7 15.6 355 209 355 1065 7.3 10.8 17.7 400 236 400 1200 8.2 12.2 19.8 450 265 450 1350 9.3 13.7 22.4 500 295 500 1500 10.3 15.3 24.8 560 330 560 1680 11.6 17.2 27.8 630 371 630 1890 13.0 19.2 31.3 FIG 1 110\u201315\u2019 BEND Note 1 \u2014 For 0.25 MPa pressure class, fabricated bends should not be made from 0.25 MPa pressure class pipes. For this, bends made from 0.4 MPa pressure class pipe should be used. Note 2 \u2014 Y is calculated from 11\u00bco \u00d7 2 \u03c0 r, where r, radius of the bend is equal to 3 times the nominal outside diameter ( D). 360 0 For detailed information, refer to IS 10124 (Part 13) : 1988 Specification for Fabricated PVC fittings for potable water supplies. Part 13 specific requirements for 11\u00bco bends. (first revision). 10.114 SP 21 : 2005 4.3 Other Materials Note\u2014For other materials, see 6.3 of the standard. 5. Dimensions 5.1 Diameters\u2014 See Tables 1 and 2. TABLE 1 SPECIFIED INSIDE DIAMETERS AND TOLERANCES All Dimensions in Millimetres Nominal Inside Diameter Tolerances Diameter , Range on Declared DN ID ID Min Max 200 196 204 plus minus 1.5 250 246 255 plus minus 1.5 300 296 306 plus minus 1.8 350 346 356 plus minus 2.0 400 396 408 plus minus 2.4 450 446 459 plus minus 2.7 500 496 510 plus minus 3.0 600 596 612 plus minus 3.6 700 695 714 800 795 816 plus minus 4.2 900 895 918 1000 995 1 020 1100 1 095 1 120 1200 1 195 1 220 1400 1 395 1 420 plus minus 5.0 1600 1 595 1 620 1800 1 795 1 820 2000 1 995 2 020 2200 2 195 2 220 2400 2 395 2 420 2600 2 595 2 620 plus minus 6.0 2800 2 795 2 820 3000 2 995 3 020 1. Scope\u2014 Requirements for materials, dimensions, classification, testing and type of joints of machine-made pipes with glass fibre reinforced thermosetting resin with or without aggregate filler having nominal diameter from 200 mm to 3000 mm for use at pressure up to 1500 kPa for conveyance of potable water. Provisions relating to fittings fabricated from GRP pipes or by moulding process and joints covered in this standard are for guidance only. 2. Classification 2.1 Pressure Classes (PN) : Five pressure classes of pipes namely, PN 3, PN 6, PN 9, PN 12 and PN 15 correspond to the working pressure rating of 300, 600, 900, 1 200 and 1500 KPa respectively. Note \u2014 The working pressure ratings mentiond above may have to be changed for use at fluid temperature greater than 43.5 0 C, in occordance with the manufacturer's recommendations. 2.2 Stiffness Class (SN) \u2014 Four stiffness classes of pipes namely A, B, C and D correspond to minimum pipe stiffness values of 62, 124, 248 and 496 kPa respectively at 5% deflection. 3. Size designation\u2014 is based on nominal diameters, DN Summary of \u2014 which are 200, 250, 300, 350, 400, 450, 500, 600, 700, 800, 900, 1 000, 1 100, 1 200, 1 400, 1 600, 1 800, 2 000, 2 200, 2 400, 2 600, 2 800 and 3 000 mm. 4. Materials 4.1 Resin \u2013 Appropriate type of unsaturated polyster resin systems conforming to IS 6746 : 1994 @. The resin and additives used shall be such that they contain no ingredients, in an amount that has been demonstrated to migrate into water in quantities that are considered to be toxic; satisfying the potability of water. 4.2 Glass Fibre Reinforcement \u2014 Glass fibre reinforcement shall be of commercial grade E type and shall conform to IS 11273:1992 +, IS 11320 : 1985 * or IS 11551: 1986 ++, as a appropriate."
    },
    {
      "standard_id": "IS 12709: 1994",
      "title": "GLASS FIBRE REINFORCED PLASTICS (GRP) PIPES, JOINTS AND FITTINGS FOR USE FOR POTABLE WATER SUPPLY",
      "scope": "Requirements of ribbed screen, plain screen and plain casing pipes of nominal diameter 40 to 400 mm produced from unplasticized polyvinyl chloride for bore/tubewell for water supply.",
      "pages": [
        378,
        379,
        380,
        381,
        382
      ],
      "text": "SUMMARY OF IS 12709 : 1994 GLASS FIBRE REINFORCED PLASTICS (GRP) PIPES, JOINTS AND FITTINGS FOR USE FOR POTABLE WATER SUPPLY (First Revision) @ Unsaturated polyester resin system ( first revision ) + Woven roving fabrics of \u2018E\u2019 glass fibre ( first revision ) * Glass fibre roving for the reinforcement of polyester and of epoxide resin systems ( first revision). ++ Glass fibre chopped strand mat for reinforcement of epoxy, phenolic and polyester resin systems ( first revision ). 10.115 SP 21 : 2005 TABLE 3 ALLOWABLE DEFECTS Name Definition V isual acceptance Level Chip A small piece broken off an edge or surface Mamimum dimension of break 6.5 mm Crack An actual separation of the laminate, V isible None on opposite surfaces, and extending through the thickness Crack, surface Crack existing only on the surface of the laminate Maximum length, 6.5 mm Crazing Fine cracks at or under the surface of a laminate Maximum dimension of crazing 2.5 mm Delamination, edge Separation of the layers of material at the Maximum dimension, 6.5 mm edge of a laminate. Delamination Separation of the layer of material in a None internal laminate Dry-spot Area of incomplete surface film where the Mamimum diamaeter, 14 mm reinforcement has not been wetted with resin Foreign inclusion Metallic particles included in a laminate Maximum dimension, 1.5 mm (metallic) which are foreign to its composition. Foreign inclusion Non-metallic particles of substance included in a Maximum dimension, 1.5 mm (non-metallic) laminate which seem foreign to its compostion TABLE 2 SPECIFIED OUTSIDE DIAMETERS AND TOLERANCES All dimensions in millimetres. Nominal Inside Diameter Tolerance Tolerances Diameter, DN OD 200 208 +2.0 250 259 +2.1 300 310 +2.3 350 361 +2.4 400 412 +2.5 450 463 +2.7 500 514 +2.8 600 614 +3.0 700 718 +3.3 800 820 +3.5 900 922 +3.8 1000 1024 +4.0 \u2013 0.2 1100 1126 +4.3 1200 1228 +4.5 1400 1432 +5.0 1600 1636 +5.5 1800 1840 +6.0 2000 2044 +6.5 2200 2248 +7.0 2400 2452 +7.5 2600 2656 +8.0 2800 2830 +8.5 3000 3064 +9.0 5.2 Lengths \u2014 6 m, 9 m, and 12 m effective lengths with a tolerance of plus minus 25mm. 5.3 Out of squareness of pipe\u2013All points around each end of a pipe unit shall fall within plus minus 6.5 mm or plus minus 0.5 percent of the nominal diameter of the pipe which ever is greater, to a plane prependicular to the longitudinal axis of the pipe. 5.4 Wall Thickness \u2013 Shall be such as to satisfy the outside and inside diameter and the tests specified 6. Joints 6.1 Unrestrained (a) Couping or socket and spigot Gasket Joints. (b) Mechanical Couplings 6.2. Restrained\u2014 Similar to 6.1 (a) with supplemental restraining elements. Butt Joint - with laminate over lay. Socket-and spigot with laminated overlay . Socket-and- Spigot-adhesive bounded, flanged and mechanical. 6.3 Gasket\u2014 Elastomeric gaskets when used with the pipe shall conform to the requirements of IS 5382 : 1985.** 7. Workmanship \u2013 Shall meet the acceptance specified is table 3 ** Rubber sealing rings for gas mains, water mains and savers (first revision) 10.116 SP 21 : 2005 Fracture Rupture of laminate surface without complete Maximum diameter, 29 mm penetration. Air bubble Air entrapment within and between the plies of Maximum diameter, 3.0 mm (void) reinforcement. Blister Rounded elevation of the surface of a laminate, Maximum diameter, 6.5 mm; with boundaries that may be more or less Height from surface not to be side sharply defined, some what resembling in shape tolerance. side drawing tolerance.a blister on the human skin. Burned Showing evidence of thermal decomposition None through some discolouration, distortion, or destruction of the surface of the laminate. Fish-eye Small globular mass which has not blended Maximum diameter, 13 mm completely into the surrounding material and is particularly evident in a transparent or translucent material. Lack of fillout An area, occuring usually at the edge of a Maximum diameter, 9.5 mm laminated plastic where the reinforcement has not been wetted with resin. Orange-peel Uneven surface somewhat resembling an Mamimum diameter, 29 mm organge-peel Pimple Small, sharp, or conical elevation of the surface Maximum diameter, 3.0 mm of a laminate. Pit (pinhole) Small crater in the surface of the laminate, Maximum diameter 0.8 mm; with its width approximately of the same order depth less than 20 percent of wall magnitude as its depth. thickness Porosity Pinhole Presence of numerous visible pits (Pinholes) Maximum of 50 pits (Pinholes) pre-gel An unintentional extra layer of cured resin on Maximum dimension, 13 mm; part of the surface of the laminate above surface not to be outside (The condition does not include gel coats) drawing tolerance. Resin-pocket An apparent accumulation of excess resin Maximum diameter, 6.5 mm in a small localized area witnin the laminate Resin-rich edge Insufficient reinforcing material at the edge Maximum 0.8 mm from the edge of molded laminate Shrink-mark Depression in the surface of a moulded Maximum diameter, 14 mm; epth (sink) laminatewhere it has retracted from the greater than 25% of wall mould thickness Wash Area where the reinforcement of moulded Maximum dimension, 29 mm plastic has moved inadvertently during closure of the mould resulting in resin rich areas Wormhole Elongated air entrapment which is either in or Maximum diameter, 6.5 mm near the surface of a laminate and may be covered by a thin film of cured resin Wrinkles In a laminate, an imperfecting that has the Maximum length surface side, 25 mm, appearance of a wave moulded into one or Maximum length opposite material more plies of fabric or other reinforcement material side, 25 mm. Depth less than 15% of wall thickness. Scratch Shallow Mark, groove, furrow, or channel Maximum length, 25 mm; caused by improper handling or storage maximum depth, 0.225 mm Short In a laminate, an incompletely filled out condition None 10.117 SP 21 : 2005 8. Pipe stiffness \u2014 Each length of pipe shall have sufficient strength to exhibit the minimum pipe stiffness (F/rY) specified in Table 4. TABLE 4 PIPE STIFFNESS AT 5 PERCENT DEFLECTION Stiffness Minimum Stiffness of Pipe of Class(SN) DN, At 5 percent Deflection, kPa 200 mm 250 mm 300 mm A\u2014 \u2014 6 2 B \u2014 \u2014 124 C 248 248 248 D 496 496 496 where F = load per unit length in kN per mete length, and ry = vertical pipe deflection, in metres. 9. Fittings \u2014 All GRP fittings, such as bends, tees, junctions and reducers, shall be equal or superior in performance to pipe of the same classification and shall be smoothly finished internally. GRP fittings are not subject to tests for strength and it is essential that external restraint be considered for installation. 9.1 Fittings may be made : a) from straight pipes b) by moulding 10. Hydraulic Test 10.1 General \u2014 Working pressure Pw in the system shall not exceed the pressure class of the pipe, i.e. Pw PN. When surge pressure is considered , the maximum pressure class of pipe Pw+PN>1.4 PN. 10.2 Soundness\u2014 Shall withstand without leakage or cra"
    },
    {
      "standard_id": "IS 12818: 1992",
      "title": "UNPLASTICISED PVC SCREEN AND CASING PIPES FOR BORE/TUBE WELL",
      "scope": "Requirements for plain and socket end unplasticized polyvinyl chloride (UPVC) pipes with nominal outside diameters 40 mm to 160 mm for soil and waste discharge system inside buildings including ventilating and rain water applications.",
      "pages": [
        382,
        383,
        384,
        385,
        386
      ],
      "text": "SUMMARY OF IS 12818 : 1992 UNPLASTICISED PVC SCREEN AND CASING PIPES FOR BORE/TUBE WELL (First Revision) TABLE 1 DIMENSIONS OF SCREEN PIPES WITH RIBS Nominal Mean Out er OuterDiameter Outer W all Thickness ,s (Under Ribs) Diameter Diameter of pipe of Pipe at any Diameter Over DN d Point Connection, ds Min Min Max Min Max (1) (2) (3) (4) (5) (6) 40 52.0 51.9 56.0 3.5 4.0 50 64.0 63.9 69.0 4.0 4.6 80 92.0 91.8 98.0 4.0 4.6 100 117.0 116.8 124.0 5.0 5.7 125 144.0 143.7 154.0 6.5 7.3 150 169.0 168.6 182.0 7.5 8.5 175 204.0 203.6 219.0 8.8 9.8 200 229.0 228.5 247.0 10.0 11.2 250 284.0 283.4 302.0 12.5 14.0 300 334.0 333.3 356.0 14.5 16.2 350 404.0 403.2 432.0 17.5 19.5 400 454.0 453.1 483.0 19.5 21.7 10.119 SP 21 : 2005 TABLE 4 DIMENSIONS OF `CS' CASING PIPES All dimensions in millimetres Nominal Mean OuterDiameter of Outer Diameter of Pipe at Mean Outer Wall Thickness, s Diameter Pipe, d Any Point Diameter Over Connection ds DN Min Max Min Max Max Min Max (1) (2) (3) (4) (5) (6) (7) (8) 150 165.0 165.4 164.8 165.6 174.0 5.7 6.5 175 200.0 200.5 199.8 200.6 211.0 7.0 7.8 200 225.0 225.5 224.8 225.8 238.0 7.6 8.8 250 280.0 280.5 279.6 280.8 292.0 9.6 11.0 350 330.0 300.6 329.6 331.0 346.0 11.2 13.3 400 400.0 400.7 399.6 401.2 420.0 14.0 15.5 450 450.0 450.8 449.5 451.3 470.0 16.0 17.5 TABLE 3 DIMENSIONS OF `CM' CASING PIPES All dimensions in millimetres. Nominal Mean OuterDiameter of Outer Diameter of Pipe at Mean Outer Wall Thickness, s Diameter Pipe, d Any Point Diameter Over Connection ds DN Min Max Min Max Max Min Max (1) (2) (3) (4) (5) (6) (7) (8) 40 48.0 48.2 47.9 48.3 52.0 3.5 4.0 50 60.0 60.2 59.9 60.3 65.0 4.0 4.6 80 88.0 88.3 87.9 88.4 94.0 4.0 4.6 100 113.0 113.3 112.9 113.4 120.0 5.0 5.7 125 140.0 140.4 139.9 140.5 150.0 6.5 7.3 150 165.0 165.4 164.8 165.6 178.0 7.5 8.5 175 200.0 200.5 199.8 200.6 215.0 8.8 9.8 200 225.0 225.5 224.8 225.8 243.0 10.0 11.2 250 280.0 280.5 279.6 280.8 298.0 12.5 14.0 300 330.0 330.6 329.6 331.0 352.0 14.5 16.2 350 400.0 400.7 399.6 401.2 428.0 17.5 19.5 400 450.0 450.8 449.5 451.3 479.0 19.5 21.7 TABLE 2 DIMENSIONS OF PLAINS SCREEN PIPES All dimensions in millimetres. Nominal Mean Outer Diameter of Outer Diameter of Pipe at Mean Outer Wall Thickness, s Diameter Pipe, d Any Point Diameter Over Connection, DN Min Max Min Max Max Min Max (1) (2) (3) (4) (5) (6) (7) (8) 250 280.0 280.5 279.6 280.8 298.0 12.5 14.0 300 330.0 330.6 329.6 331.0 352.0 14.5 16.2 350 400.0 400.7 399.6 401.2 428.0 17.5 19.5 400 450.0 450.8 449.5 451.3 479.0 19.5 21.7 *Polyvinyl chloride PVC and its copolymer for its safe use in contact with food stuffs, pharmaceuticals and drinking water. 10.120 SP 21 : 2005 TABLE 5 EFFECTIVE AND SEGMENTAL LENGTHS OF SCREEN PIPES Nominal Effective Segmental Lengths m m Diameter Length, mm DN l 2 l3 l4 l5 (1) (2) (3) (4) (5) 40 1000 25 880 60 2000 25 1880 60 3000 25 2880 60 50 1000 30 870 70 2000 30 1870 70 3000 30 2870 70 80 1000 40 860 80 2000 40 1860 80 3000 40 2860 80 100 1000 45 850 90 2000 45 1850 90 3000 45 2850 90 125 2000 60 1800 160 3000 60 2800 160 150 2000 60 1770 170 3000 60 2770 170 175 2000 60 1770 170 3000 60 2770 170 200 2000 70 1760 180 3000 7 0 2760 180 250 2000 85 1720 220 3000 85 2720 220 300 2000 85 1720 220 3000 85 2720 220 400 2000 95 1700 240 3000 95 2700 240 TABLE 6 EFFECTIVE AND SEGMENTAL LENGTHS OF CASING PIPES Nominal Effective Segmental Diameter Length,mm Length,mm Nominal effective Segmental DN l 2 l3 (1) (2) (3) 40 2000 25 3000 25 4000 25 50 2000 30 3000 30 4000 30 80 2000 40 3000 40 4000 40 100 2000 45 3000 45 4000 45 125 2000 60 3000 60 4000 60 150 2000 60 3000 60 4000 60 175 2000 60 3000 60 4000 60 200 2000 70 3000 70 4000 70 250 2000 85 3000 85 4000 85 300 2000 85 3000 85 4000 85 350 2000 85 3000 85 4000 85 400 2000 95 3000 95 4000 95 10.121 SP 21 : 2005 6. Threading of Screen and Casing Pipes \u2013The screen and casing pipe shall have male threads at spigot end and female threads at the socket end. Screen and casing pipe of nominal diameter from 40 to 80 mm shall have threads in accordance with IS 554 : 1985 *. Screen and casing pipes of nominal diameters of 100 to 400 mm shall have threads in accordance with basic profile for metric trapezoidal threads. Rubber element should be used with the trapezoidal threads shall be of shore hardnes 165 plus minus 5 7. Tests 7.1 Visual Appearance \u2014The internal and external surfaces of each pipe shall be smooth, clean and free from any defects. The ends shall be clean and square with the axis of the pipe. 7.2 Internal Dia \u2014Test mandrel of diameter as specified below of 100 mm length shall pass smoothly through the pipe. 7.3 Specific gravity \u2014 Between 1.4 to 1.45 g/cm 3 7.4 Impact Strength at O oC \u2014 Shall not fracture or crack through its complete wall thickness. 7.5 Tensile Strength\u2014 Shall not be less than 45 MPa. 7.6 Vicat Softening Temperatue\u2014 Not less than 76 o C. 7.7 Effect on Water \u2014 Shall meet the specified requirements. TABLE 7 DIMENSIONS AND LAYOUT OF SLOTS ON SCREEN PIPE Nominal Diameter n \u2211 a plus minus 5% Free passage Area, in % (Mean Value) for Width of Slot (w), mm of DN mm 0.2 0.3 0.5 0.75 1.0 1.5 2.0 3.0 40 3 85 3.5 5.0 6.0 8.5 9.0 9.5 12.0 \u2014 50 3 108 3.5 5.0 6.0 8.5 9.0 9.5 12.0 \u2014 80 3 168 3.5 5.0 6.0 8.5 9.0 9.5 12.0 \u2014 100 5 216 3.5 5.0 6.0 8.5 9.0 9.5 12.0 \u2014 125 5 240 \u2014 4.5 5.5 7.5 8.0 8.5 11.0 \u2014 150 5 285 \u2014 \u2014 5.5 7.5 8.0 8.5 11.0 13.5 175 5 335 \u2014 \u2014 5.5 7.5 8.0 8.5 11.0 13.5 200 6 390 \u2014 \u2014 \u2014 7.5 8.0 8.5 11.0 13.5 250 6 450 \u2014 \u2014 \u2014 7.0 7.5 8.0 10.0 12.5 300 6 530 \u2014 \u2014 \u2014 7.0 7.5 8.0 10.0 12.5 350 8 640 \u2014 \u2014 \u2014 \u2013\u2013 7.5 8.0 10.0 12.5 400 8 720 \u2014 \u2014 \u2014 \u2014 7.5 8.0 10.0 12.5 Width of material between slots (b) plus minus 0.5 (see Note 3 ) 4.0 4.0 5.5 5.5 6.5 9.5 9.5 11.0 Notes 1. \u2211 a is the summation of slot lengths over the internal circumference of the cross section. 2. n is the minimum number of slots on the circumference of the cross section. 3. In each metre of secreen 10 wider pieces between slits up to 2 mm in width are permitted. 4. Percentages of opening given in the table are based on internal surface area versus internal open area of pipe. Tolerance on width of slot ( w ), given in Table 7 shall be as under: Slot width ( w )in mm 0.2 0.3 0.5 0.75 1.0 1.5 2.0 3.0 Tolerance, + 0.06 + 0.06 + 0.10 + 0.20 + 0.20 + 0.20 + 0.20 + 0.30 \u2013 0.0 \u2013 0.0 \u2013 0.0 \u2013 0.0 \u2013 0.0 \u2013 0.0 \u2013 0.0 \u2013 0.0 Note\u2014For methods of test, refer to Appendix A of the standard, IS 8543 (Part 1/Sec 2) : 1979 Methods of testing plastics, Part 1: Characterization of polymer structure and size, section 2 : Determination of density of solid plastics; IS 8543 (Part 4/sec 1) : 1984 Methods of testing plastics, Part 4 : Short term mechanical properties, Section 1 Determination of tensil e properties; and IS 12235 : 1986 Methods of test for unplasticized PVC pipes for potable water supplies. For detailed information, refer to IS 12818 : 1992 Specific ation for unplasticized PVC screen and casing pipes for bore tube well (first revision) * Dimensions of pipe threads where pressure tight joints are"
    },
    {
      "standard_id": "IS 13592: 1992",
      "title": "UNPLASTILIZED POLYVINYL CHLORIDE (UPVC) PIPES FOR SOIL AND WASTE DISCHARGE SYSTEM FOR INSIDE AND OUTSIDE BUILDINGS INCLUDING VENTILATION AND RAIN W ATER SYSTEM",
      "scope": "Requirements for high density polyethylene pipes from 63 mm to 630 mm nominal diameter of pressure rating from 0.25 MPa to 1.6 MPa in material grades of PE63, PE80 and PE100 for sewerage applications.",
      "pages": [
        386,
        387,
        388,
        389
      ],
