Repository: workbydevansh/bis-standards-recommendation-engine

# BIS Standards Recommendation Engine

Submission-ready prototype for the Bureau of Indian Standards x Sigma Squad AI Hackathon.

The system converts a product description into the top 3-5 relevant BIS standards from **SP 21: Summaries of Indian Standards for Building Materials**. It is deterministic, offline, and designed around the required judging contract.

## Judge Command

```bash
python inference.py --input hidden_private_dataset.json --output team_results.json
```

The output JSON contains:

- `id`
- `retrieved_standards`
- `latency_seconds`

When the input contains `expected_standards`, the field is copied into the output so the provided `eval_script.py` can be run locally.

File: data/index/standards.json (part 22 of 52)
{
      "text": "SUMMARY OF IS 13592 : 1992 UNPLASTILIZED POLYVINYL CHLORIDE (UPVC) PIPES FOR SOIL AND WASTE DISCHARGE SYSTEM FOR INSIDE AND OUTSIDE BUILDINGS INCLUDING VENTILATION AND RAIN W ATER SYSTEM TABLE 1 DIAMETER AND WALL THICKNESS All dimensions in millimetres Nominal Mean Outside Wall Thickness Outside Outside Diameter Diameter Diameter at Any Point Type A Type B DN Min Max Min Max Min, Max Min, Max (1) (2) (3) (4) (5) (6) (7) (8) (9) 40 40.0 40.3 39.5 40.5 1.8 2.2 3.2 3.8 50 50.0 50.3 49.4 50.6 1.8 2.2 3.2 3.8 63 63.0 63.3 62.2 63.8 1.8 2.2 3.2 3.8 75 75.0 75.3 74.1 75.9 1.8 2.2 3.2 3.8 90 90.0 90.3 88.9 91.2 1.9 2.3 3.2 3.8 110 110.0 110.4 108.6 111.4 2.2 2.7 3.2 3.8 125 125.0 125.4 123.5 126.5 2.5 3.0 3.2 3.8 140 140.0 140.5 138.3 141.7 2.9 3.4 3.6 4.2 160 160.0 160.5 158.0 162.0 3.2 3.8 4.0 4.6 shall be used separately or together in quantities sufficient to constitute a toxic hazard, impair the fabrication, welding, chemical and physical properties of the fittings. The material should also consist of sufficient quantity of stabilizer to withstand thermal ageing and exposure to ultra-violet light. The addition of the manufacturer\u2019s own rework material produced during the manufacture and work testing of pipes complying with this standard is permissible upto 10 percent. No other rework material shall be used. 6. Dimensions 6.1. Diameter and Wall Thickness \u2014 See Table 1. 6.2 Length \u2014 Pipe shall be supplied in nominal lengths of 2, 3, 4 or 6 metres either plain or with sliding/grooved socket. Tolerances on specified length shall be + 10 mm and \u2013 0 mm. 6.3 Socket of pipe\u2014 See Tables 2, 3 , 4 and Figs. 2 & 3 of the standard. 10.123 SP 21 : 2005 TABLE 2 MINIMUM WALL THICKNESS OF SOCKETS ON PIPES All dimensions in millimetres Nominal S2,Min S3,Min Outside Diameter DN Type A Type B Type A Type B (1) (2) (3) (4) (5) 40 1.6 2.9 1.0 2.4 50 1.6 2.9 1.0 2.4 63 1.6 2.9 1.0 2.4 75 1.6 2.9 1.0 2.4 90 1.7 2.9 1.1 2.4 110 2.0 2.9 1.2 2.4 125 2.3 2.9 1.4 2.4 140 2.6 3.2 1.6 2.7 160 2.9 3.6 1.8 3.0 TABLE 3. DIMENSIONS FOR SLIDING SOCKETS All dimensions in millimetres Nomina Socket Mean Inside Diameter Outside Depth, C of Socket at Midpoint, Diameter Min D 1 Max Min (1) (2) (3) (4) 40 26.0 40.1 40.3 50 30.0 50.1 50.3 63 36.0 63.1 63.3 75 40.0 75.1 75.3 90 46.0 90.1 90.3 110 48.0 110.1 110.4 125 51.0 125.1 125.4 140 54.0 140.2 140.5 160 58.0 160.2 160.5 TABLE 4 DIMENSIONS OF GROOVED SOCKET All dimensions in millimetres Nominal Inside Diameter Inside Diameter Length of Neck Length Outside of Socket of Beading Beading of Beyond D1 D2 and Neck Socket Beading AB C Min Max Min Max Min Max Min (1) (2) (3) (4) (5) (6) (7) (8) 40 40.3 41.1 49.6 50.6 18 5 18 50 50.3 51.1 59.6 60.6 18 5 20 63 63.3 64.1 72.9 73.9 18 5 23 75 75.3 76.1 84.5 85.5 20 5 25 90 90.3 91.2 99.5 100.5 23 5 28 110 110.4 111.2 120.3 121.3 26 6 32 125 125.4 126.3 137.1 138.2 28 7 35 140 140.5 141.4 152.1 153.2 30 8 38 160 160.5 161.5 173.8 175.0 32 9 42 7. Tests 7.1. Visual Appearance \u2013 The internal and external surface of the pipes shall be smooth and clean, and free from groovings and other defects. the end shall be clearly cut and shall be square with the axis of the pipe. 7.2. Reversion Test \u2014 A length of pipe of approximately 300 mm shall not in length by more than 5 percent. 7.3 Stress Relief Test\u2014This test shall be carried out for socket end pipes only. When tested the test specimens shall not show blisters, excessive delamination or cracking or signs of weld line splitting. 7.4 Vicat Softening Temperature\u2014Not less than 79 0C. 7.5 Effect of Sunlight\u2014When exposed to sun for atleast 1600 h at ambient temperature it shall not show any difference in colour or physical appearance. 8 Resistance to Sulphuric Acid \u2014 The mass of specimen shall neither increase by more than 0.32 g, nor decrease by more than 0.13 g when tested as per IS 12235 (Part 7) : 1986. 10.124 SP 21 : 2005 9. Mechanical 9.1. Impact Strength at 0 oC \u2014 When tested by the method in IS : 12235 (Part 9) : 1986, the pipe sample shall not fracture or crack through its complete wall thickness. 9.2. Tensile Strength and Elongation\u2014Not less than 45 MPa and 80 percent. Note\u2014 For methods of tests refer to Appendix A of the standard, IS 6307 : 1985 Rigid PVC sheets (first revision) , IS 8543 (Part 4/sec 1) 1984 Methods of testing plastics, Part 4 Short term mechanical properties, Section 1 Determination of tensile properties and relevant parts of IS 12235 : 1986 Methods of test for unplasticized PVC pipes for potable water supplies . For detailed information, refer to IS 13592 : 1992 Specification for unplasticized polyvinyl chloride (UPVC) pipes for soil and waste discharge system for inside and outside buildings including ventilation and rain water system. 9.3 Axial Shrinkage (for Type B Pipes Only) \u2014 The axial shrinkage shall not exceed 2 percent. 10. Water Tightness of Joints \u2014 Assemble the fit- tings with teh scaling devices, fill with water ensuring all air is removed. Jointing of solvent cementing joints is to be created out using selvent conforming to IS 14182 10.125 SP 21 : 2005 1. Scope\u2014 Requirements for high density polyethylene pipes from 63 mm to 630 mm nominal diameter of pressure rating from 0.25 MPa to 1.6 MPa in material grades of PE63, PE80 and PE100 for sewerage applications. 2. Designation 2.1 Pipes shall be designated according to the pressure rating ( see2.2) and nominal diameter (see 2. 3 ). For example, PN 10 DN 200 indicates a pipe having a pressure rating 1.0 MPa and outside nominal diameter 200 mm. 2.2 Grade of material \u2014 Pipes shall be classified as Material MRS Grade (Minimum Required Strength) (Maximum Allowable Hydrostatic) of Material in MPa, at 20 0C Design stress, MPa, at 50 years for Sewage and At20o at 30o industrial affluent PE63 6.3 5.0 4.0 3.0 PE63 8.0 6.3 5.0 4.0 PE63 6.3 8.0 6.3 5.0 2.3 Pressure Rating \u2013 Pipes shall be classified by pressure rating (PN)as follows : Pressure Rating Maximum Permissible of Pipe Working Pressure , MPa PN 2.5 0.25 PN 4 0.40 PN 6 0.60 PN 8 0.8 PN10 1.00 Pn12.5 1,25 PN16.0 1.60 2.4 Nominal Diameter ( DN ) \u2013The nominal diameter of pipes covered in this standard are: 63, 75, 90, 110, 125, 140, 160, 180, 200, 225, 250, 280, 315, 335, 400, 450, 500, 560 and 630 mm. 3. Colour \u2014 Shall be black . 4. Materials 4.1 High Density Polyethylene \u2013High density Polythylene ( HDPE ) used for the manufacture of pipes shall conform to designation PEEW A -45- T-006 or PEEW A-45 - T-003 or PEEWA - 50 - T- 003 or PEEWA - 50-T-006 or PEEWA - 57-T-003 or PEEWA-57-T-006 or"
    },
    {
      "standard_id": "IS 14333: 1996",
      "title": "HIGH DENSITY POLYETHYELENE PIPES FOR SEWERAGE of IS 7328 : 1992*, HDPE conforming to designation PEEW A -45-T-012 PEEW A -50-T-012 or PEEW A - 57 - T 012 of IS 7328 : 1992 may also be used with the",
      "scope": "Requirements for materials, dimensions, classification, testing and sampling of machine made pipes with glass fibre reinforced thermosetting resin with or without aggregate filler having nominal diameter from 200 mm to 3 000 mm for use at pressure upto 1 500 kPa for conveyance of sewerage, industrial waste and water (other than potable) such as river water, well water, sea water and storm water.",
      "pages": [
        389,
        390,
        391
      ],
      "text": "SUMMARY OF IS 14333 : 1996 HIGH DENSITY POLYETHYELENE PIPES FOR SEWERAGE of IS 7328 : 1992*, HDPE conforming to designation PEEW A -45-T-012 PEEW A -50-T-012 or PEEW A - 57 - T - 012 of IS 7328 : 1992 may also be used with the exception that melt flow rate (MFR ) shall be between 0.20 g/10 min to 1.10 g / 10 min (both in clusive) 4.1.1 Base density between 940 kg/m 3 and 958.4 kg / m3 ( both inclusive ) at 27 0 C . 4.1.2 The MFR (Melt Flow Rate) of the material shall be between 0.20 g/10 min and 1.10 g/10 min (both inclusive) when tested at 190 oC. 4. 1. 3 The resin shall be compounded with carbon black. The carbon black content in the material shall be within 2.5 plus minus 0.5 percent and the dispersion of carbon black shall be satisfactory. 4.2 Anti-Oxidant \u2014 Shall not be more than 0.3 percent by mass of finished resin. 4.3 Reworked Material \u2013 The addition of not more than 10 percent of the manufacturer's own rework material resulting from the manufacture of pipes of this standard is permissible. 5. Diamensions of Pipes 5.1 Outside Diameter\u2014 See Table 1. *High density polyethylene material for moulding and extrusion 10.126 SP 21 : 2005 Note 1 \u2014 For chemical resistance classification table for HDPE pipes and fittings see Appendix D of the standard. Note 2 \u2014 For methods of tests, refer to Appendices B and C of the standard. For detailed information, refer to IS 14333 : 1996 Specification for high density polyethylene pipes for sewerage. TABLE 1 OUTSIDE DIAMETER, TOLERANCE AND OVALITY OF PIPES Nominal Outside T olerance Ovality Diameter , Diameter , (only positive tolerances) DN mm mm mm (1) (2) (3) (4) 63 63.0 0.6 1.5 75 75.0 0.7 1.6 90 90.0 0.9 1.8 110 110.0 1.0 2.2 125 125.0 1.2 2.5 140 140.0 1.3 2.8 160 160.0 1.5 3.2 180 180.0 1.7 3.6 200 200.0 1.8 4.0 225 225.0 2.1 4.5 250 250.0 2.3 5.0 280 280.0 2.6 9.8 315 315.0 2.9 11.1 355 355.0 3.2 12.5 400 400.0 3.6 14.0 450 450.0 4.1 15.6 500 500.0 4.5 17.5 560 560.0 5.0 19.6 630 630.0 5.7 22.1 5.2. Wall Thickness \u2014 Shall be as given in Tables 3,4 and 5 of the standard. 5.3. Length \u2014 5 to 20 mm. 5.4. Coiling \u2014 The pipes supplied in coils shall be coiled on drums of minimum diameter of 25 times the nominal diameter of the pipe ensuring that kinking of pipe is prevented. 6. Visual Appearance \u2014 The internal and external surfaces of the pipes shall be smooth, clean and free from grooving and other defects. 7. Performance Characteristics 7.1 Hydraulic Characteristics \u2014 Shall not show signs of localized swelling, leakage or weeping and shall not burst during the prescribed test duration. 7.2 Reversion Test \u2014 Longitudinal reversion shall not be greater than 3 percent. 10.127 SP 21 : 2005 1. Scope \u2013 Requirements for materials, dimensions, classification, testing and sampling of machine made pipes with glass fibre reinforced thermosetting resin with or without aggregate filler having nominal diameter from 200 mm to 3 000 mm for use at pressure upto 1 500 kPa for conveyance of sewerage, industrial waste and water (other than potable) such as river water, well water, sea water and storm water. 2. Classification 2.1. Pressure Classes (PN) \u2014 Five pressure classes of pipes namely, PN3, PN6, PN9, PN12 and PN15 correspond to the working pressure ratings of 300, 900, 1200 and 1500 kPa respectively. 2.2 Stiffness Classes (SN) \u2014 Four stiffness classes of pipes namely A, B, C, and D corresponding to minimum pipe stiffness values of 62, 124, 248 and 496 kPa respectively at 5 percent deflection. Notes \u2013 1. The working pressure ratings mentioned above may have to be changed for use at fluid temperature greater than 43.5 oC in accordance with the manufacturer\u2019s recommendations. 2. The above pressure classes correspond to the long term hydrostatic design pressure categories. 3. Nominal Diameter \u2014200, 250, 300, 350, 400, 450, 500, 600, 700, 800, 900, 1000, 1 100, 1 200, 1 400, 1 600, 1 800, 2 000, 2 200, 2 400, 2 600, 2 800, 3 000 mm. 4. Materials 4.1 Resins \u2014Appropriate type of unsaturated polyester resin systems conforming of IS 6746 : 1994 * shall be used. 4.2 Glass Fibre Reinforcement \u2014Glass fibre reinforcement shall be of commercial grade E type and shall conform to IS 11273 : 1992+, IS 11320 : 1997\u2021 or IS 11551 : 1996\u00a7, as appropriate. * Unsaturated polyester resin system (first revision ) \u2020 Woven roving fabrics of \u2018E\u2019 glss fibre ( first revision ) \u2021 Glass fibre rovings for the reinforcement of polyester and epoxideresin systems (first revision) \u00a7 Glass fibre chopped strand mat for the reinforcement of epoxy, phenolic and polyester resinsystems (first revision) DN ID ID Min Max 200 196 204 plus minus 1.5 250 246 255 plus minus 1.5 300 296 306 plus minus 1.8 350 346 356 plus minus 2.0 400 396 408 plus minus 2.4 450 446 459 plus minus 2.7 500 496 510 plus minus 3.0 600 596 612 plus minus 3.6 700 695 714 800 795 816 plus minus 4.2 900 895 918 1000 995 1 020 1100 1 095 1 120 1200 1 195 1 220 1400 1 395 1 420 plus minus 5.0 1600 1 595 1 620 1800 1 795 1 820 2000 1 995 2 020 2200 2 195 2 220 2400 2 395 2 420 2600 2 595 2 620 plus minus 6.0 2800 2 795 2 820 3000 2 995 3 020"
    },
    {
      "standard_id": "IS 14402: 1996",
      "title": "GLASS FIBRE REINFORCED PLASTICS (GRP) PIPES JOINT AND FITTINGS FOR USE FOR SEWERAGE, INDUSTRIAL W ASTE AND WATER (OTHER THAN POTABLE)",
      "scope": "Requirements for Unplasticized Polyvinyl chloride (upvc) injection moulded fittings for jointing with solvent cement or elastomeric sealing ring to the UPVC pipes for soil and waste discharge system for inside and out side building including ventilation and rain water system covered in IS 13592 : 1992 *.",
      "pages": [
        391,
        392,
        393,
        394
      ],
      "text": "SUMMARY OF IS 14402 : 1996 GLASS FIBRE REINFORCED PLASTICS (GRP) PIPES JOINT AND FITTINGS FOR USE FOR SEWERAGE, INDUSTRIAL W ASTE AND WATER (OTHER THAN POTABLE) Note\u2014 For details of other materials, see 6.3 of the standard. 5. Dimensions 5.1 Inside Diameters and Tolerances \u2014See Table1 TABLE 1 SPECIFIED INSIDE DIAMETERS AND TOLERANCES Nominal Inside Tolerances on Diameter Diameter Range Declared 10.128 SP 21 : 2005 Name V isual Acceptance Levels Chip Maximum dimension of break, 6.5 mm Crack None Crack, surface Maximum length, 6.5 mm Crazing Maximum dimension of crazing, 25 mm Delamination, edge Maximum dimension, 6.5 mm Delamination, internal None Dry-spot Maximum diameter, 14 mm Foreign inclusion (metallic) Maximum dimension, 1.5 mm Foreign inclusion (non-metallic) Maximum dimension, 1.5 mm Fracture Maximum dimension, 29 mm Air bubble (void) Maximum diameter, 3.0 mm Blister Maximum diameter, 6.5; height from surface not to be outside drawing tolerance. Burned None Fish-eye Maximum diameter, 13 mm Lack of fillout Maximum diameter, 9.5 mm Orange-peel Maximum diameter, 29 mm Pimple Maximum diameter, 3.0 mm 5.2. Alternatively, the outside diameter of pipes for each of the size designation shall be as given in Table 2 subject to the tolerances, as specified. TABLE 2 SPECIFIED OUTSIDE DIAMETERS AND TOLERANCES All dimensions in millimeters Nominal Outside T olerances Diameter, DN Diameter, OD 200 208 +2.0 250 259 +2.1 300 310 +2.3 350 361 +2.4 400 412 +2.5 450 463 +2.7 500 514 +2.8 600 614 +3.0 700 718 +3.3 800 820 +3.5 900 922 +3.8 1 000 1 024 +4.0 2.0 1 100 1 126 +4.3 1 200 1 228 +4.5 1 400 1 432 +5.0 1 600 1 636 +5.5 1 800 1 840 +6.0 2 000 2 044 +6.5 2 200 2 248 +7.0 2 400 2 452 +7.5 2 600 2 656 +8.0 2 800 2 860 +8.5 3 000 3 064 +9.0 5.3. Lengths \u2014Pipes shall be supplied in effective lengths of 6 m, 9 m and 12 m. The tolerance on effective length shall be within plus minus 15 mm. 5.4. Out of squareness of Pipe \u2014 All points around each end of a pipe unit shall fall within plus minus 6.5 mm or plus minus 0.5 percent of the nominal diameter of the pipe whichever is greater, to a plane perpendicular to the longitudinal axis of the pipe. 5.5 Wall Thickness \u2014 Shall be such as to satisfy inside and outside diameter specified. 6. Joints \u2013 The pipe shall have a joining system that shall provide for fluid tightness for the intended service condition. 6.1. Unrestrained a) Coupling or Socket and Spigot Gasket Joints. b) Mechanical couplings 6.2. Restrained a) Joints similar to those in 6.1.1 with supplemental restraining elements. b) Butt joint, with laminated overlay. c) Socket-and-spigot, with laminated overlay. d) Socket-and-spigot, adhesive bonded. e) Flanged f) Mechanical. 6.3. Gaskets \u2014Elastomeric gaskets when used with this pipe shall conform to the requirements of IS 5382 : 1995*. 7. Workmanship \u2014 Shall meet the acceptance criteria specified in Table 3 Pit (pinhole) Maximum diameter, 0.8 mm; depth less than 20 percent of wall thickness. Porosity (pinhole) Max imum of 50 pits (pinholes) Pre-gel Maximum dimension, 13 mm; height above surface not to be outside drawing tolerance. Resin-pocket Maximum diameter, 6.5 mm Resin-rich edge Maximum 0.8 mm from the edge. Shrink-mark (sink) Maximum diameter 14 mm; depth not greater than 25 percent of wall thickness. Wash Maximum dimension, 29 mm Wormhole Maximum diameter, 6.5 mm Wrinkles Maximum length surface side, 25 mm maximum length opposite side, 25 mm depth less than 15 percent of wall thickness. Scratch Maximum length, 25 mm; maximum depth, 0.255 mm Short None Note\u2014 For definations of defects see Table 3 of the standard. * rubber sealing rings for gasd Mains, water mains and sewers ( first revision) TABLE 3 ALLOWABLE DEFECTS 10.129 SP 21 : 2005 For detailed information, refer to IS 14402 : 1996 Specification for glass fibre reinforces plastics (GRP) pipes, joints and fittings for use for sewerage, industrial waste and water (other than potable). 8. Pipe Stiffness \u2014 Each length of pipe shall have sufficient strength to exhibit the minimum pipe stiffness (f/\u2206y) specified in Table 4. Pipe stiffness = where F = Load per unit length in kN per metre length; and \u2206y = vertical pipe deflection, in metres. TABLE 4 PIPE STIFFNESS AT 5 PERCENT DEFLECTION Stiffness Minimum Stiffness of Pipe Class (SN) of DN, at 5 Percent deflection, kPa 200 mm 250 mm 300 mm and above A \u2013 \u2013 6 2 B \u2013 124 124 C 248 248 248 D 496 496 496 9. Fittings 9.1 General \u2014 All GRP fittings, such as bends, tees, junctions and reducers, shall be equal or superior in performance to pipe of the same classification and shall be smoothly finished internally. GRP fittings are not subject to tests for strength and it is essential that external restraint be considered for installation. 9.2 Fittings may be made : a) from straight pipes, or b) by moulding 9.3. Tolerances for GRP Fittings : 9.3.1 Except for flanged pipe work, which may require closer tolerances, the permissible deviations from the stated value of the angle of change of direction of a fittings such as a bend, tee or junction shall not exceed plus minus 1 0. 9.3.2 Except for flanged pipe work, which may require closer tolerances, the permissible deviations on the manufacturer\u2019s declared length of a fittings, exclusive of the socket where applicable, shall be plus minus 25 mm taken from the point of intersection to the end of the fitting. 10. Hydraulic Test 10.1 General \u2014 Working pressure P w in the system shall not exceed the pressure class of the pipe, that is Pw < PN. When surge pressure is considered the maximum pressure in the system due to working pressure plus surge pressure, the same shall not exceed 1.4 times the pressure class of pipe. P w + Ps 1.4 PN 10.2 Soundness \u2014Shall withstand without leakage or cracking the internal hydrostatic test pressure specified in Table 5 of the standard. 10.3 Longitudinal strength \u2013 Shall withstand without failure, the beam loads specified in Table 6 of the standard. 10.4 Hoop tensile strength \u2013 Shall meet or exceed the hoop tensile strength shown in Table 7 of the standard. 11. Chemical Requirements\u2014 Shall be capable ofbeing deflected, without failure, at the 50 year strain level given in Table 9 of the standard . When exposed to I.ON. sulphuric acid. f \u2206 y \u2265 10.130 SP 21 : 2005 1. Scope\u2013 Requirements for Unplasticized Polyvinyl chloride (upvc) injection moulded fittings for jointing with solvent cement or elastomeric sealing ring to the UPVC pipes for soil and waste discharge system for inside and out side building including ventilation and rain water system covered in IS 13592 : 1992 *. 2. Type of Fittings \u2013 Fitting shall be of one of the following types : a) tee (87. 5 o ), Wye (45o) single, double (cross) or reducing, with or without inspection doors; b) Bend, with or without inspection doors (87.5 o,45o and 22\u00bdo); c) Reducer ; d) Coupler; e) Socket plug ; f) Cleansing pipe; g) Adaptor (for connecting UPVC pipes to other materials); h) Vent cowl; j) Pipe clip; and k) Waste trap "
    },
    {
      "standard_id": "IS 14735: 1999",
      "title": "UNPLASTICIZED POLYVINYL CHLORIDE (UPVC) INJECTION MOULDED FITTING FOR SOIL AND WASTE DISCHARGE SYSTEM FOR INSIDE AND OUTSIDE BUILDINGS INCLUDING VENTILATION AND RAIN WATER SYSTEMS * UPVC pipes for soil and waste discharge systems inside buildings",
      "scope": "",
      "pages": [
        394,
        395,
        396,
        397
      ],
      "text": "SUMMARY OF IS 14735 : 1999 UNPLASTICIZED POLYVINYL CHLORIDE (UPVC) INJECTION MOULDED FITTING FOR SOIL AND WASTE DISCHARGE SYSTEM FOR INSIDE AND OUTSIDE BUILDINGS INCLUDING VENTILATION AND RAIN WATER SYSTEMS * UPVC pipes for soil and waste discharge systems inside buildings including ventilation and rain water system. 10.131 SP 21 : 2005 TABLE 3 SOCKET AND SPIGOT DIMENSIONS FOR RING SEAL FITTING Sl. Nominal Mean Inside Diameter Length of Neck of Lengthbeyond Mean outside Diameter No. Diameter of Socket at Midpoint Beading Neck Socket Beading of Spigot Portion DN D1 A B C D2 Min Max Max Min Min Min Max mm mm mm mm mm mm mm mm (1) (2) (3) (4) (5) (6) (7) (8) (9) i) 40 40.1 41.1 18 5 18 40.0 40.3 ii) 50 50.1 51.1 18 5 20 50.0 50.3 iii) 63 63.1 64.1 18 5 23 63.0 63.3 iv) 75 75.1 76.2 20 5 25 75.0 75.3 v) 90 90.1 91.2 23 5 28 90.0 90.3 vi) 110 110.1 111.3 26 6 32 110.0 110.4 vii) 125 125.1 126.4 28 7 35 125.0 125.4 viii) 140 140.2 141.4 30 8 38 140.0 140.5 ix) 160 160.2 161.5 32 9 42 160.0 160.5 Note \u2014 The minimum dimensions D1 in this table for grooved sockets shall be maintained same as that of sliding sockets (D1) in table 2. TABLE 2 SOCKET AND SPIGOT DIMENSIONS FOR SOLVENT CEMENT FITTINGS SI Nominal Socket Mean Inside Mean Outside No. Diameter Depth Diameter of Diameter of Socket at Mid Point Spigot Portion DN u D1 D2 Min Max Min Max Min Max mm mm mm mm mm mm (1) (2) (3) (4) (5) (6) (7) i) 40 26.0 40.1 40.3 40.0 40.3 ii) 50 30.0 50.1 50.3 50.0 50.3 iii) 63 36.0 63.1 63.3 63.0 63.3 iv) 75 40.0 75.1 75.3 75.0 75.3 v) 90 46.0 90.1 90.3 90.0 90.3 vi) 110 48.0 10.1 110.4 110.0 110.4 vii) 125 51.0 125.1 125.4 125.0 125.4 viii) 140 54.0 140.1 140.5 140.0 140.5 ix) 160 58.0 160.2 160.5 160.0 160. 5 Note\u2014See also sketches of table 2 and 3. 6.3 Dimensions for Waste Trap (Nahani Trap) Maximum diameter of rim of bowl = 135.0 mm Maximum depth of bowl = 80.0 mm Minimum wateer seal = 10.0 mm Minimum spigot length = 70.0 mm Spigot end outside = 75.0 mm 6.4. Chamfer \u2013 The spigot ends of fittings shall be chamfered to an angle of 15o plus minus 1o; to the the axis of the pipe. 7. Sealing Rings \u2013 As per IS 5382 : 1985* with IRHD hardness of 50 plus minus 5. *Specification for rubber lings for gas mains, water mains and sowers. 0 2 \u2212 + 10.132 SP 21 : 2005 8. Workmanship \u2014 Both the inner and outer surface of the fitting shall be cleanly finished, smooth and free from grooving, blistering or other deleterious defects, when viewed without magnification. Each end of the fitting shall be square to the axis of the approximate line. 9. Requirements 9.1 Sockets of fittings shall be either of solvent cement type or rubber ring type. 9.2 Socket and Spigot Configurations \u2014 A fitting shall have any of the following configrations of socket and spigot. a) Asolvent cement type of socket at each end of the fittings; b) A rubber ring type of socket at each end of fitting; c) A solvent cement type socket at one or two ends, and a spigot at the other end, or at each of the other ends ( as applicable) of the fitting; d) A rubber ring type socket at one or two ends, and a spigot at the other end, or at each of the other ends (as applicable) of the fittings; and e) A solvent cement type socket at one or two ends, and a rubber ring Type socket at the other end, or at each of the other nds (asapplicable) of the fitting. 9.3 Access Openings \u2014 When so required, fittings shall be supplied with an access opening, with threaded caps. Dimensions of access opening shall be as follows\u2014 Nominal Minimum Clear Opening Diameter mm (Diameter) mm 40 to 50 Equal to inside diameter of fitting 63 to 90 54. 0 110 to 140 63.0 160 75.0 9.4 Vent Cowl \u2014Vent cowls maybe of suitable length with perforations/openings. The dimentions of wall thickness and socket depth may be as follows Nominal Socket Depth Wall Thickness Diameter Min of Socket, Min m m mm mm (1) (2) (3) 40 to 63 20.0 1.8 75 to 90 22.0 2.0 110 to 160 24.0 2.0 9.5 Pipe Clips \u2014Pipes clips may be of G1/Anti-corrosive material.The dimensions of pipe clips may be follows: Nominal Minimum Mean Inside Diameter Diameter Stand off Distance Min Max mm mm mm mm 40 50.0 40.0 40.4 50 55.0 50.0 50.4 63 61.0 63.0 63.4 75 67.0 75.0 75.5 90 75.0 90.0 90.6 110 85.0 110.0 110.7 125 92.0 125.0 125.7 140 100.0 140.0 140.8 160 110.0 160.0 168.0 10. Physical Test Requirements 10.1 Visual Appearance \u2014 The internal and external surfaces of fittings shall be smooth and clean, and free roovings and other defects. The ends shall be clean and shall be square with the exisof the appropriate line. 10.2 Stress Relief Test\u2014 Shall not show blisters, excessive delamination or cracking or signs of weld line splitting. 10.3 Vicat Softening Temperature \u2014Shall not be less than 78 oC 11. Resistance to Sulphuric Acid \u2014 The mass of the specimen shall neither increase by more than 0.32 g not decrease by more than 0.13 g. 12. Sulphated Ash Content \u2014Not more than 10 oercent by mass. 13. Mechanical Properties 13.1 Impact Test (Drop Test) \u2014 Shall not fracture or crack through its complete wall thickness. 14. Water Tightness of Joint \u2014 Assembly of fitting with the pipe shall show no leakage. 15. Titanium Dioxide Content\u2014 Shall not be less than 2.5 percent by mass. Note \u2013 For methods of tests refer to Appendices A to D of the standard and IS 6307 : 1985 Rigid PVC sheets and IS 12235 : 1986 Methods of test for unplasticized PVC pipes for potable water supplies Part 6 Stress relef test: Part 7 resis tance to Sulphuric acid. For detailed information, refer to IS 14735 :1999 Specification for unplasticized polyvinyl chloride (UPVC) injection moulded fittings for soil and waste discharge system for inside and outside buildings including ventilation and rain water system. 10.133 SP 21 : 2005 TABLE 1 DIMENSIONS OF STEEL TUBES \u2013 LIGHT Nonimal Outside Diameter Thickness Mass of Tube Bore Plain End Screwed and Maximum Minimum (kg/m) So cketed mm mm mm mm (1) (2) (3) (4) (5) (6) 6 10.1 9.7 1.8 0.360 0.363 8 13.6 13.2 1.8 0.515 0.519 10 17.1 16.7 1.8 0.670 0.676 15 21.4 21.0 2.0 0.947 0.956 20 26.9 26.4 2.3 0.138 0.139 25 33.8 33.2 2.6 1. 98 2.00 32 42.5 41.9 2.6 2.54 2.57 40 48.4 47.8 2.9 3.23 3.27 50 60.2 59.6 2.9 4.08 4.15 65 76.0 75.2 3.2 5.71 5.83 80 88.7 87.9 3.2 6.72 6.89 100 113.9 113.0 3.6, 9.75 10.00"
    },
    {
      "standard_id": "IS 1239 (Part 1): 2004",
      "title": "STEEL TUBES, TUBULARS ANDOTHER WROUGHT STEEL FITTINGS PART 1 STEEL TUBES",
      "scope": "Requirement for welded and seamless plain end or screwed and socketed steel tubes intended for the use in water, gas airlines and steam. Medium and heavy tubes only are recommended for carrying steam services. The maximum permissible pressure and temperatures for different sizes of tubes are given in Annex A of the standard for guidance only.",
      "pages": [
        397,
        398,
        399,
        400
      ],
      "text": "SUMMARY OF IS 1239 (PART 1) : 2004 STEEL TUBES, TUBULARS ANDOTHER WROUGHT STEEL FITTINGS PART 1 STEEL TUBES (Sixth Revision) 1. Scope \u2014 Requirement for welded and seamless plain end or screwed and socketed steel tubes intended for the use in water, gas airlines and steam. Medium and heavy tubes only are recommended for carrying steam services. The maximum permissible pressure and temperatures for different sizes of tubes are given in Annex A of the standard for guidance only. 2. Designation \u2014 Shall be designated by their nominal bore, and shall be further classified as light, medium and heavy depending on the wall thickness; and screwed and socketed or plain- ended to denote end condition, and black or galvanized to denote surface condition. 3. Manufacture 3.1 Seamless \u2014 Seamless steel tubes shall be made from tested quality steel manufactured by any approved process and shall be fully killed. The Sulphur and phosphorus requirement in steel shall not exceed 0.04 percent each. 3.2 Steel tubes shall be manufactured by one of the following processes: a) Hot finished seamless (HFS) b) Electric resistance welded (ERW) c) High frequency induction welded (HFIW) d) Hot finished welded (HFW) and e) Cold fiished seamless (cds) 4. Dimensions 10.134 SP 21 : 2005 TABLE 3 DIMENSIONS OF STEEL TUBES HEA VY Nonimal Outside Diameter Thickness Mass of Tube Bore Plain end Screwed and Maximum Minimum (kg/m.) Socketed mm mm mm mm mm mm (1) (2) (3) (4) (5) (6) 6 10.6 9.8 2.6 0.487 0.490 8 14.0 13.2 2.9 0.765 0.769 10 17.5 16.7 2.9 1.02 1. 03 15 21.8 21.0 3.2 1.44 1.45 20 27.3 26.5 3.2 1.87 1.88 25 34.2 33.3 4.0 2.93 2.95 32 42.2 42.0 4.0 3.79 3.82 40 48.8 47.9 4.0 4.37 4.41 50 60.8 59.7 4.5 6.19 6.26 65 76.6 75.3 4.5 7.93 8.05 80 89.5 88.0 4.8 9.90 10.40 100 115.0 113.1 5.4 14.5 14.8 125 140.8 138.5 5.4 17.9 18.4 150 166.5 163.9 5.4 21.3 21.9 Note\u2014- Thickness is applicable to both black and galvanized tubes TABLE 2 DIMENSIONS OF STEEL TABLES MEDIUM Nonimal Outside Diameter Thickness Mass of Tube Bore plain end Screwed and Maximum Minimum (kg/m.) Socketed mm mm mm mm mm mm (1) (2) (3) (4) (5) (6) 6 10.6 9.8 2.0 0.404 0.407 8 14.0 13.2 2.3 0.641 0.645 10 17.5 16.7 2.3 0.839 0.845 15 21.8 21.0 2.6 1.21 1.22 20 27.3 26.5 2.6 1.56 1.57 25 34.2 33.3 3.2 2.41 2.43 32 42.9 42.0 3.2 3.10 3.13 40 48.8 47.9 3.2 3.56 3.60 50 60.8 59.7 3.6 5.03 5.10 65 76.6 75.3 3.6 6.42 6.54 80 89.5 88.0 4.0 8.36 8.53 100 115.0 113.1 4.5 2.2 12.5 125 140.8 138.5 4.8 15.9 16.4 150 166.5 163.9 4.8 18.9 19.5 10.135 SP 21 : 2005 5. Tolerances a) Thickness\u2013 1) Welded tubes: Light tubes + not limited \u2013 8 percent Medium and heavy + not limited tubes \u2013 10 percent 2) Seamless tubes + not limited \u2013 12.5 percent a) Mass: 1) Single tube (light + 10 percent series) \u2013 8 percent 2) Single tube (medium) plus minus 10 percent and heavy series 3) For quantities per + 7.5 percent load of 10 tonnes, \u2013 5 percent Min (light series) 4) For quantities per plus minus 7.5 percent load of 10 tonnes, Min (medium and and heavy series) Note: For the purpose of minimum weighment of 15 tonnes lot, the weighment may be done in conveninet lots at the option of the manufacturer. 6. Joints \u2013 All screwed tubes shall be supplied with pipe threads conforming to IS554 : 1999* 7. Lengths \u2014 4 to 7 m including one socket for screwed and socketed tubes. 7.1. Tolerances on Length : mm on exact length and plus minus 150 mm of approximate length. 8. Galvanizing \u2013 All tubes shall be galvanized. Coating shall be as per IS 4736 : 1986\u2020. Tubes which are to be screwed shall be galvanized before screwing. 9. Leak Tightness Test \u2013 Eddy current test may be done in place of hydrostatic test subject to mutual agreement between the purchaser and the manufacturer. Hydrostatic test when carried out a pressure of 5 MPa, maintainted for at least 3 seconds and shall not show any leakage in the pipe. 10. Test on Finished Tubes 10.1. Tensile strength \u2014 Not less than 320 MPa, 10.2. Elongation \u2014 The elongation percentage on a gauge length of 5.65. , where So is the original cross-sectional area of the test specimen, shall be as follows : Nominal Bore Elongation Percent Min a) For steam services 20 percent for all sizes b) For other services Up to and including 25 mm 12 percent Over 25 mm up to and 20 percent including 150 mm 10.3 Bend Test \u2013 (Upto 50 mm nominal dia.) \u2013 Shall be capable of withstanding the bend test without showing any signs of fracture or failure. 10.4 Flattering Test \u2013 (for tubes above 50 mm nominal bore) - No opening shall occur by fracture in the weld until the distance between the plates is less than 75 percent of the original outside diameter of the pipe and no crack on breaks in the metal elsewhere than in the weld shall occur until the distance between the plates is less than 60 percent of the original outside diameter. See 14.3 of the standard. 11. Workmanship \u2014 All pipes shall be cleanly finished and reasonably free from injurious defects. The ends shall be cleanly cut and reasonably square with axis of the pipe. The tubes shall be reasonably straight. Note \u2014 For methods of tests refer to IS 1608 : 1995 Mechanical testing of metals Tensile testing ( second revision ) and IS 2329 : 1985 Methods of bend test on metallic tubes (in full section) ( first revision ). For detailed information, refer to IS:1239 (Part 1) : 2004 Specification for steel tubes, tubulars and other wrought steel fittings Part 1 Steel tubes (sixth revision). *Pipe threads where pressure - tight joints are made on the threads dimensions tolerance and designation (fouth revision) \u2020Hot-dip zinc coatings on steel tubes (fourth revision) So 10.136 1. Scope \u2014 Requirements for butt welded and seamless, plain ended, screwed and socketed steel tubulars and other welded and seamless wrought steel pipe fittings. The requirements of backnuts are covered in IS 3468 : 1991 + 2. Designation \u2013 Mild steel sockets and tubular shall be designated by their nominal bore. Other wrought steel fittings shall be designated giving the following particulars in the sequence shown : a) Type of fittings, and b) Size designation 3. Manufacture 3.1 Tubulars shall be made from tubes which comply with all the appropriate requirement of IS 1239 (Part 1): 1990. 3.2 Sockets shall be manufactured from any of the following processes : a) Hot- finished seamless (HFS) b) Electric resistance welded (ERW) c) High frequency induction welded (HFIW) and d) Hot finished welded (HFW) 3.3 The steel from which the fittings are made shall show a minimum tensile strength of 320 MPa. The percentage elongation shall not be less than 9500 divided by the tensile strength. 4. Chemical Composition \u2013 Shall not show Sulphur and Phosphorus is amounts exceeding 0.06 percent each. 5. Dimensions of Tubulars \u2013 Pieces, Nipples (close Tape, running and barrel nipples) long screws, bends, springs, return bends and mild steel sockets having, nominal bore 6, 0, 10, 15, 20, 25, 32, 40, 50, 65,80,100,125 and 150mm. Note\u2014 For details of dimensions and figures se"
    },
    {
      "standard_id": "IS 1239 (Part 2): 1992",
      "title": "STEEL TUBES, TUBULARS AND OTHER WROUGHT STEEL FITTINGS PART 2 \u2013 STEEL SOCKETS, TUBULAR AND OTHER WROUGHT STEEL FITTINGS",
      "scope": "Applies to seamless or electric fusion welded, electric resistance welded and induction welded carbon steel pipes for water, gas and sewage of outside diameter from 168.3 to 203 2 mm and having joints with plain or bevelled ends for butt welding or sleeve welded joints (swelled and plain end). This standard does not cover steel pipes with screwed joints and requirements for specials, such collars, tees and bends, etc.",
      "pages": [
        400,
        401,
        402
      ],
