Repository: workbydevansh/bis-standards-recommendation-engine

# BIS Standards Recommendation Engine

Submission-ready prototype for the Bureau of Indian Standards x Sigma Squad AI Hackathon.

The system converts a product description into the top 3-5 relevant BIS standards from **SP 21: Summaries of Indian Standards for Building Materials**. It is deterministic, offline, and designed around the required judging contract.

## Judge Command

```bash
python inference.py --input hidden_private_dataset.json --output team_results.json
```

The output JSON contains:

- `id`
- `retrieved_standards`
- `latency_seconds`

When the input contains `expected_standards`, the field is copied into the output so the provided `eval_script.py` can be run locally.

File: data/index/standards.json (part 23 of 52)
{
      "text": "SUMMARY OF IS : 1239 (PART 2) 1992 STEEL TUBES, TUBULARS AND OTHER WROUGHT STEEL FITTINGS PART 2 \u2013 STEEL SOCKETS, TUBULAR AND OTHER WROUGHT STEEL FITTINGS (Fourth Revision) + Pipe nuts ( second revision ) SP 21 : 2005 10.137 6.10 Elbows, equal, 135o \u2014 Nominal size of outlet 6 ,8, 10, 15, 20, 25, 32, 40, 50, 65, 80, 100. 6.11 Y- Pieces, Female, equal \u2014 Nominal size of outlet 15, 20, 25, 32, 40, 50, 65, 80, 100. 6.12 Socket, reducing \u2013 Nominal size of outlet 8x6, 10\u00d76, 10\u00d78, 15\u00d76, 15\u00d78, 15\u00d710, 20\u00d78, 20\u00d710, 20\u00d715, 25\u00d78, 25\u00d710, 20\u00d715, 25\u00d78, 25\u00d710, 25\u00d715, 25\u00d720, 32\u00d710, 32\u00d715, 32\u00d715, 32\u00d720, 32\u00d725, 40\u00d715, 40\u00d720, 40\u00d725, 40\u00d732. 6.13 Caps, Plugs \u2013 Nominal size 6, 8,10, 15, 20, 25, 32, 40,50, 65, 80, 100, 125, 150. 6.14 Elbows, Tees and Crosses, Male, Equal \u2014 Y- Pieces and angle tees, male equal, twin elbows and sweep tees, make, equal.Nominal size of outlet 15, 20, 25, 32, 40, 50, 65, 80, 100, 125, 150. 6.15 Socket Unions, Pipe Unions, Nipples, Hoxagon, Equal\u2014 Nominal size 6, 8, 10, 15, 20, 25, 32, 40, 50, 65, 80, 100, 125, 150. 6.16 Union bends\u2014Nominal size of outlets 6, 8, 10, 15, 20, 25, 32, 40, 50, 65, 80. 6.17 Hexagon bushes 6.18 Nominal Size External Threads Internal Threads 86 10 8 15 8,10 20 15 25 15,20 32 15, 20, 25 40 20, 25, 32 50 25, 32, 40 65 32, 40, 50 80 40, 50 ,65 100 50, 65,80 125 80, 100 150 81, 100 Note 1 \u2014 All dimensions are in millimeters. Note 2 \u2014 For details of dimensions see tables 7 to 28 of the standard. 7. Tolerance Dimensions T olerance mm mm Above Upto and including (1) (2) (3) \u20143 0 plus minus 1.5 30 50 2.0 50 75 2.5 75 100 3.0 100 175 3.5 7.1 Tolerance for the Alignment of Threads \u2014The axes of the threads shall be coincident with the theoretical axes of the fittings within a tolerance of plus minus 0.5o on the run and on the branches. 8. Joints \u2014 Unless otherwise specified, sockets for tubulars shall have parallel threads. All threads shall be in accordance with IS 554 : 1985*. 9. Tests on Fittings and Socket 9.1 Pressure Test \u2013 Either of the following: a) The application of an internal hydraulic pressure of not less than 5 MPa, or b) The application of an internal air pressure of 0.7 MPa whilst the fittings is completely immersed in water or light oil. The ends of fittings and sock ets when subjected to the required pressure, after having been made up wrench tight with the prior application of lubricant, or sealant, or by any other appropriate method shall not show any leakage. 9.2. Expansion Test on Sockets \u2014 At the option of Manufacturer- either drift expanding test or Taper screw plug test shall be carried out. 10. Galvanizing \u2013 Where tubulars sockets and fittings are required to be galvanised, the zinc coating shall be in accordange with IS 4736 : 1986+ 11. Workmanship \u2013 Tubulars, sockets fitting shall be clearly finished and reasonably free from scale, surface flaws, laminations and other defects. The screw threads of tubulars, sockets and fittings shall be clean and well cut. The ends shall be cut clearly and square unless otherwise specified. *Pipes threads where pressure tight joints are made on threads dimensions tolerances and designation ( fourth revision ) +Hot dip zinc coating on mild steel tubes (fourth revision) For detailed information, refer to IS :1239 (Part 2) 1992 Specification for steel tubes, tubulars and other wrought steel fittings Part 2 Mild Steel sockets, tubulars and other wrougth steel pipe fittings (fourth revision) plus minus plus minus plus minus plus minus SP 21 : 2005 10.138 1. Scope \u2013 Applies to seamless or electric fusion welded, electric resistance welded and induction welded carbon steel pipes for water, gas and sewage of outside diameter from 168.3 to 203 2 mm and having joints with plain or bevelled ends for butt welding or sleeve welded joints (swelled and plain end). This standard does not cover steel pipes with screwed joints and requirements for specials, such collars, tees and bends, etc. 2. Designation \u2013 By the methods of manufacture followed by the number corresponding to the minimum specified tensile strength in MPa. Example \u2013 EFW - Fe 410 indicates electric fusion (arc) welded steel pipe having a minimum tensile strength of 410 MPa 3. Quality of Steel \u2013 Pipes shall be manufactured from steel produced by the open hearth or electric or one of the basic oxygen processes. 4. Manufacture \u2013 Any of the following processes shall be employed for manufacture of pipes: Seamless Method of Reference Hot Finished Man ufacture HFS Welded a)Electric Resistance ERW welded and induction welded b) Electric Fusion (Arc) welded EFW i) Automatic submerged arc welded ii) Automatic metal arc welded with covered electrodes iii) Automatic metal arc welded with bare electrode any Co2 iv) Manual metal arc welding 5. Chemical Copmosition 5.1 Ladle Analysis Steel Grade Chemical Composition (Ladle Analysis) CPS Max Max Max Fe 330 0.17 0.055 0.055 Fe 410 0.25 0.055 0.055 Fe 450 0.30 0.050 0.050 6. Tensile Strength Steel Tensile Strength Elongation Percentage Grade MPa, Min 5.65 Min Fe 330 330 20 Fe 410 410 18 Fe 450 450 12 S o - Original cross sectional area of the specimen. 7. Random Length \u2014 Single random lengths from 4 to 7 m or doule random lenths of 7 to 14 m. Where length specified as 'exact' or 'cut lengths' the permissible variation shall be mm for length up to and including 6 m. For above 6 m, the plus tolerances shall be increased, by 2 mm with maximum of 20 mm. 8. Outside Diameters \u2014 Outside diameters of the finished pipes shall be as given below : Outside Diameter Outside Diameter (mm) (mm) 168.3 864.0 193.7 914.0 219.1 965.0 244.5 1016.0 273.1 1067.0 323.9 1118.0 355.6 1168.0 406.4 1219.0 457.0 1321.0 508.0 1422.0 559.0 1524.0 610.0 1626.0 660.0 1727.0 711.0 1829.0 762.0 2032.0 813.0 So"
    },
    {
      "standard_id": "IS 3589: 2001",
      "title": "SEAMLESS OR ELECTRICALLY WELDED STEEL PIPES FOR W ATER, GAS AND SEWAGE (168.3 TO 2540 mm OUTSIDE DIAMETER)",
      "scope": "Requirements for steel tubes used for water wells, such as, casing, drive pipe and housing,having the following types of joints a) Screwed and socketed butt joints, b) Screwed flush butt joints, and c) Plain bevelled end pipes for butt welded joints.",
      "pages": [
        402,
        403,
        404
      ],
      "text": "SUMMARY OF IS 3589 : 2001 SEAMLESS OR ELECTRICALLY WELDED STEEL PIPES FOR W ATER, GAS AND SEWAGE (168.3 TO 2540 mm OUTSIDE DIAMETER) (Third Revision) Note \u2014In case of non-avaibility of ladle analysis, the finished product may be checked to verify the chemical composition, if so agreed to by the producer. 5.2 Product Analysis\u2013The permissible variation from the limits specified shall be as given below: Element Permissible Deviation on Products Analysis, Percent Carbon + 0.02 Sulphur + 0.005 Phosphorous + 0.005 0 10 plus minus SP 21 : 2005 10.139 9. Tolerances 9.1 Outside Diameter \u2013 on pipe body Outside Diameter Tolerance mm Welded Pipe Seamless Pipe Upto 508 plus minus 0.75 percent plus minus 1 Percent Over 508 plus minus 1 percent plus minus 1.5 percent 9.2 Wall thickness ERW Pipe plus minus 10 percent EFW Pipe and plus minus 20 percent Seamless Pipe \u201312.5 percent 9.3 Straightness \u2013 Finished pipe shall not deviate from straightness by more than 0.2 per cent of the total length. 10. Wall Thickness Minimum Specified Outside Dia Thickness of Pipes 168.3 to 406.6 mm 4 mm Above 406.6 to 599.0 mm 5 mm Above 599.0 to 914.0 mm 6 mm Above 914.0 to 1219.0 mm 7 mm Above 1219.0 to 1620.0 mm 8 mm Above 1620.0 to 2032.0 mm 10 mm 11. Hydraulic Pressure Test \u2013 The hydraulic test pressure shall be the pressure calculated from the following formula, except that the maximum test presure shall not exceed 5 MPa. D tS P 2 = where P = test pressure in MPa, S = Stress in MPa which shall be taken as40 percent of the specified minimum tensile strength t = specified thickness in mm. D = specified outside diameter in mm. Test pressure shall be applied and maintained for sufficiently long time for proof and inspection. Note \u2014 Normally 5 seconds are sufficient for the purpose of the test. NDT test may be carried out in place of hydraulic pressure test. Method of NTD and the acceptance level shall be as agreed to between the manufacturer and the purchaser 12. Joints and Ends a) Plain ends or bevelled ends for buttwelding ( see Fig. 1A and 1B of the Standard) unless otherwise agreed,bevelled ends shall be bevelled to an angle of 30 o measured from a linedrawn perpendicular to theaxis of the pipe. The root face shall be 1.6 plus minus 0.8 mm. b) Joints with sleeve joint or swelled and plain ends for welding ( see Fig. 2 of the Standard) 12.1 Depth of Sleeve, X (for Welded Tubes) .Dimension Outside Diameter of Pipe Tolerance mm mm mm 50 168.3 upto 406.4 plus minus 6 60 457.0 upto 1219.0 plus minus 6 75 1321.0 upto 2032.0 plus minus 6 Clearance Y 168.3 upto 1219.0 4 between Plain Ends. Max 1321.0 upto 2032.0 6 13. Tests 13.1. Tensile Test Not less than the values specified under 6. 13.2 Flattering test 13.2.1 For ERW pipes \u2014 No opening shall occur by fracture in the weld until the distance between the plates is less than 75 percent of the original outside diameter of the pipe and no cracks or breaks on the metal else where than in the weld shall occur until the distance between the plates is less than 60 percent of the original outside diameter. 13.2.2 For seamless pipes \u2014 Shall be flattened when cold between two parallel that surfaces without showing either crack or flaw, until when the pressure is released, the interior surfaces remain at middle of a distance apart not greater than lot for Fe 450 and Bt Fa Fe 330 & Fe 410. 13.3 Guided Bend Test(For EFW Pipes) \u2014 Shall not fracture completely. Note \u2014 For details see 16 of the standard. 14. Workmanship \u2014 All pipes shall be cleanly finished and when visually inspected, shall be free from defects such as cracks, surface flaws, laminations, etc. The ends shall be cleanly cut and reasonably square with the axis of the pipe. For detailed information, refer to IS 3589 : 2001 Specification for seamless or electrically welded steel Sipes for water, gas and sewage (168.3 to 2032 mm outside diameter) (third revision) SP 21 : 2005 10.140 Dimentions of Plain Casing Pipes Nominal Bore Outside Diameter Thickness of Pipe of Pipe of Pipe (mm) (mm) (mm) 100 1 14.3 5.0 125 1 41.3 5.0 150 1 68.3 5.0 175 1 93.7 5.4 200 2 19.1 5.4 225 2 44.5 6.0 250 2 73.0 7.1 300 3 23.9 7.1 350 3 55.6 8.0,10.0 and 12.0 400 4 06.4 8.0,10.0,12, 14.0 400 4 06.4 10.0,12.0 and14.0 450 4 57.2 10.0 Dimensions and Masses of Drive Pipes for Screwed Flush Butt Joints (SquareThreads) Nominal Bore Outside Diameter Thickness mm mm mm (1) (2) (3) 100 114.3 6.0 125 141.3 6.0 150 168.3 8.0 175 193.7 8.0 200 219.0 10.0 225 244.5 10.0 250 273.0 10.0 300 323.9 10.0 350 355.6 10.0 400 406.4 12.0 and 14.0 450 457.2 12.0 and 14.0 500 508.0 12.0 and 14.0 550 558.8 14.0 625 635.0 14.0 Dimensions of Plain End Drive Pipes Nominal Bore Outside Diameter Thickness (mm) (mm) (mm) (1) (2) (3) 300 323.9 10.0 and 12.0 350 355.6 10.0,12.0 and 14.0 400 406.4 10.0,12.0 and 14.0 450 457.2 10.0,12.0 and 14.0 475 482.6 14.0 500 508.0 10.0 and 14.0 550 558.8 14.0 625 635.0 14.0 Note\u2014 For masses see Tables 1 to 4 of the standard . 1. Scope \u2014 Requirements for steel tubes used for water wells, such as, casing, drive pipe and housing,having the following types of joints a) Screwed and socketed butt joints, b) Screwed flush butt joints, and c) Plain bevelled end pipes for butt welded joints. 2. Types and Grades \u2014 Tubes shall be one of the following types and grades of steel: Type of Tube Grade of Steel Hot Finished Seamless (HFS) Electric Automatic/semi-automatic Fusion Welded (EFW) Electric resistance welded (ERW)and Fe 410 High frequency induction Fe 450 welded (HFIW) 3. Manufacture \u2013 Steel used shall be made by open- hearth, electric or basic oxygen process, having not more than 0.06 percent each of sulphur and phosphorous. 4. Dimensions 4.1 Length \u2014 Random lengths of 4 to 7 m. Dimensions of Screwed and Socketed Casing Pipes All dimensions in millimetres . Nominal Outside Thickness Socket Overall Bore of Diameter of Pipe Outside Length of Pipe of Pipe Diameter Socket, Min 100 114.3 5.4 130.0 114.3 125 141.3 5.4 157.0 120.6 7.1 150 168.3 5.4 184.0 27.0 7.1 175 193.7 6.4 211.6 152.4 8.0 200 219.1 6.4 237.0 152.4 8.0 225 244.5 7.1 262.5 165.1 9.0 250 273.1 8.0 291.0 177.8 10.0 300 323.9 8.0 346.0 177.8 10.0"
    },
    {
      "standard_id": "IS 4270: 2001",
      "title": "STEEL TUBES USED FOR WATER WELLS",
      "scope": "Requirements of spiral seam welded steel pipe over 457 mm dia and upto 2000 mm dia with wall thickness upto 12.5 mm inclusive. The pipe is intended for general use. The suitability of pipe for various purposes is dependent on its dimensions, properties and condition of service. The purpose for which the pipe is intended should be stated in the enquiry and order.",
      "pages": [
        404,
        405,
        406
      ],
      "text": "SUMMARY OF IS 4270 : 2001 STEEL TUBES USED FOR WATER WELLS (Third Revision) SP 21 : 2005 10.141 5. Tolerances 5.1 Outside Diameter \u2014 Permissible tolerances on outside diameter of pipe and socket shall be plus minus 1 percent but not greater than 3 mm in the case of socket. 5.2 Thickness \u2013 The permissible tolerances on the tube thickness shall be as follows : Seamless tube + 20 percent - 12.5 percent Welded tube Up to and including + 15 percent 406.4 mm outside - 12.5 percent diameter Over 406.4 mm + 15 percent outside diameter - 10 percent 5.3 Straightness \u2014Tubes shall not deviate from straightness by more than 1 in 600 of any length. 6. Joints 6.1 Screwed and socketed butt joints shall have right- handed V-form threads in accordance with the particulars given in Fig. 4 and Table 6 of the Standard 6.2 Screwed flush butt joints shall have right handed square form threads in accordance with the particulars given Fig. 5 and Table 7 of the Standard. 6.3 The plain-end pipes shall be supplied with both ends bevelled or both ends square cut or one end bevelled and one square cut. 7. Condition of Pipes \u2014 All pipes shall be, free from harmful defects, of good commercial finish and free from loose scale and rust. When required, the ends shall be cut square with the axis of the pipe. 8. Tests 8.1 Tensile Test\u2014Tensile strength and elongation. Grade T ensile Yield Elongation Min strength strength 5.65 MPa MPa Percent (N/mm 2) (N/mm 2) Fe 450 275 13 Fe 410 235 15 For detailed information, refer to IS 4270 : 2001 Specification for Steel tubes used for water wells (third revision) 8.2 Flattening Test \u2013 Shall not show crack or flaw. 8.3 Alignment Test \u2013 When two tubes are screwed together till they butt, and their axes shall not then be out of line by more than 100 mm in each 6 metre length. Note \u2014 This test is not applicable to the plain end pipes. 8.4. Hydraulic Pressure Test \u2013 Every pipe shall withstand the test pressure as calculated by the following formula for 3 s. Grade T est Pressure N/mm2 Fe 410 280 t/D Fe 450 350 t/D where t = thickness of pipe in mm, and D = outside diameter of pipe in mm. The maximum pressure applied shall be 7 MPa. 9. Coating of Tubes \u2014 The tubes shall be externally coated with a bituminous solution or any other protective anti-corrosion coating. Where tubes are required to be galvanized, the zinc coating on the tubes shall be in accordance with IS 4736 :1986 *. 10. Protection of ends 10.1 All threads shall be coated with a petroleum jelly or other suitable rust preventing compound. 10.2 All tubes with V-form threads shall have the threads protected with plastic rings or sleeves. 10.3 All tubes with square form threads shall have the exposed male threads protected with steel rings or sleeves and the female threads protected with steel nipples or bushes. 10.4 No protection of the ends shall be provided for tubes for Butt Welding unless specially called for by the purchaser. * Hot-dip zinc coatings on mild steel tubes (first revision) 0S SP 21 : 2005 10.142 1. Scope \u2013 Requirements of spiral seam welded steel pipe over 457 mm dia and upto 2000 mm dia with wall thickness upto 12.5 mm inclusive. The pipe is intended for general use. The suitability of pipe for various purposes is dependent on its dimensions, properties and condition of service. The purpose for which the pipe is intended should be stated in the enquiry and order. 2. Manufacture \u2013 Steel used shall be produced by open hearth a electic or one of the basic oxygen processes. The helical seam shall be welded by one of the following processes : a) Electric fusion butt welding internally and automatic are welding externally. b) Electric resistance welding c) Automatic submerged are welding. 3. Chemical Composition 3.1 Ladle analysis C percent S percent P percent Max Max Max 0.25 0.05 0.05 3.2 Product analysis Element Variation Over and Above Specified Limit, percent C 0.02 P 0.005 S 0.005 4. Physical Tests 4.1. Tensile Test U.T.S Min Y.S. Min E Percent Min on 5.65 410 MPa 240 MPa 20"
    },
    {
      "standard_id": "IS 5504: 1997",
      "title": "SPIRAL WELDED PIPES",
      "scope": "",
      "pages": [
        406,
        407
      ],
      "text": "SUMMARY OF IS 5504 : 1997 SPIRAL WELDED PIPES (First Revision) 4.2 Flattering Test \u2014 Shall withstand the prescribed test. 4.3 Submerged Arc Weld Test \u2014 Shall withstand the prescribed test. 5. Hydrostatic Test \u2014 Shall be tested at mill to a hydrostatic pressure, equal to a minimum of 150 percent of working pressure required. In no case the maximum stress produced exceeds 40 percent of minimum ultimate tensile strength envisaged in the steel. Note \u2014 Steel tensile strength may be assumed as 410 MPa normally and unless otherwise agreed. The pressure shall be calculated from the following equation : P = 2 st/D where P = test pressure MPa, s = stress in MPa (normally 40 percent of 410 MPa, that is 164 MPa) t = specified wall thickness in mm, and D = specified outside diameter in mm. 6. Permissible Variations in Dimensions 6.1 Lengths \u2014 Steel pipe shall be supplied in single random length between 4 to 7 m or double random length of 7 to 14 m. 6.2 Thickness and Diameter \u2014 The tolerance on wall thickness shall be +15 percent and 12.5 percent. The tolerance on outside diameter of pipe shall be as follows : Upto 1,000 mm OD = plus minus 0.75 percent Over 1,000 mm OD = plus minus 1 percent The ovality of pipe shall be with plus minus 0.75 percent. 7. Finish \u2014 The finished pipe shall be reasonably straight, free from injurious defects.So For detailed information, refer to IS 5504 : 1997 Specification Spiral welded pipes (first revision) SP 21 : 2005 10.143"
    },
    {
      "standard_id": "IS 6286: 1971",
      "title": "SEAMLESS AND WELDED STEEL PIPE FOR SUB-ZERO TEMPERATURE SERVICE",
      "scope": "Requirements for 4 grades of seamless and electric welded steel pipe for conveying fluids at sub-zero temperature.",
      "pages": [
        407,
        408,
        409
      ],
      "text": "SUMMARY OF IS 6286 : 1971 SEAMLESS AND WELDED STEEL PIPE FOR SUB-ZERO TEMPERATURE SERVICE 1. Scope \u2013 Requirements for 4 grades of seamless and electric welded steel pipe for conveying fluids at sub-zero temperature. 2. Manufacture \u2013 Stell used shall be made by open hearth, electric, basic oxygen or a combination of these 2.1 Steel shall be of fully killed type. 2.2 Pipes of grades 1,2 and 3 shall be made either by seamless or electric welded process. Pipes of grade 4 shall be made by seamless process only. 3. Chemical Requirements see Table 1 3.1 Ladle Analysis 3.2 Product Analysis \u2014 The mxaimum permissible variation of various elements in the case of product analysis from the limits stated in 2.1 shall be bas follows: Percent Carbon plus minus 0.02 Manganese 0.03 Phosphorus + 0.005 Sulphur + 0.005 4. Dimensions Nominal Outside Thickness Bore Diameter mm mm mm 6 10.2 1.8,2.0 and 2.65 8 13.5 1.8,2.35 and 2.9 10 17.2 1.8,2.35 and 2.9 15 21.3 2.0,2.65 and 3.25 20 26.9 2.35, 2.65 and 3.25 25 33.7 2.65,3.25, 4.05 and 4.85 32 42.4 2.65,3.25,4.05 and 5.4 40 48.3 2.9, 3.25 4.05, 4.85 and 5.9 50 60.3 2.9, 3.65, 4.5, 4.85, 5.6, and 6.35 65 76.1 3.25, 3.65, 4.5, 5.4 and 6.5 80 88.9 3.25, 4.05, 4.85, 5.4, and 6.35 90 101.6 3.65, 4.05, 4.85, and 6.35 100 114.3 3.65, 4.5, 5.4, 5.9, 6.35, and 8.0 125 139.7 3.65, 4.5, 4.85, 5.4, 6.35, 8.0and 9.5 150 165.1& 168.3 3.65, 4.5, 4.85, 5.4, 6.35, 7.1, 8.0 and 9.5 175 193.7 3.65, 4.5, 4.85, 5.4, 6.35,7.0 and 9.5 200 291.1 4.85,5.4,6.35,7.1,8.0,9.5, 11.0, and 12.5 225 244.5 5.9, 7.1, 8.0 and 9.5 250 273.0 5.9, 6.35,7.1, 8.0, 9.5, 11.0, and12.5 398 323.9 6.35, 7.1,8.0,9.5,11.0 and 12.5 350 355.6 6.0, 9.5 and 11.0 400 406.4 8.0,9.5,11.0 and 12.5 450 457.2 8.8.9.5,11.0 and 12.5 lengths between 1 to 13 m 4.1 Tolerances \u2013 The following tolerances shall apply\u2014 a) Outside diameter 1 percent b) Wall thickness 15.0 percent \u2013 12.5 5. Workmanship and Finish \u2014 Plain-end pipes of 60.3 mm outside diameter and larger shall be furnished withthe ends bevelled to an angle 30o of measured from a line drawn perpendicular to the pipe and with a root face of 1.6 0 0.8 mm. The end finish for pipes smaller than 60.3 mm outside diameter shall be as specified by the purchaser. 5.1 All defects shall be explored for depth when the depth is in excess of 12.5 percent of the nominal wall thickness or encroaches on the minimum wall thickness, such defects shall be considered injurious. TABLE 1 CHEMICAL REQUIREMENTS GRADE 1 GRADE 2 G RADE 3 G RADE 4 Carbon percent Max 0.30 0.30 0.19 0.12 Manganese percent 0.40 to 1.06 0.29 to 1.06 0.90 Max 0.50 to 10.5 Phosphorus percent Max 0.05 0.05 0.05 0.04 Sulphur percent Max 0.05 0.05 0.05 0.04 Silicon percent - 0.10 Min 0.13 to 0.32 0.08 to 0.37 Nickel percent - - 2.03 to 2.57 0.47 to 0.98 Chromium percent - - - 0.44 to 1.01 Copper percent - - - 0.40 to 0.75 Aluminum percern - - - 0.04 to 0.30 Note \u2014 For each reduction of 0.01 percent carbon below 0.30 an increase of 0.04 percent manganese above 1.05 shall be permitte to a maximum of 1.30 percent. plus minus 0 0 5 0 + \u2212 plus minus plus minus plus minus SP 21 : 2005 10.144 For detailed information, refer to IS 6286 : 1971 Specification for seamless and welded steel pipe for sub-zero temperature service. 6. Physical Tests 6.1 Tensile Test Tensile Requirements Grade 1 Grade 2 Grade 3 Grade 4 Tensile Strength kgf/mm2, Min 38.5 42.0 45.5 42.0 Yield point, kgf/mm2, Min 21.0 24.5 24.5 24.5 Note \u2014 Elongation 50.8 mm Min percent shall be computed by using the following equations. Grade Dir ection of Test Equation 1 Longitudinal E= 2.205 1 + 17.50 Transverse E=1.575 t + 12.50 2 Longitudinal E= 1.890 t + 15.00 Transverse E=1.260 t + 11.00 3 Longitudinal E= 1.890 t + 15.00 Transverse E=1.339 t + 11.00 4 Longitudinal E= 1.890 t + 15.00 Transverse E=1.260t + 6.50 Where E = percent elongation in 50.8 mm, and t = Actual thickness of specimen in millimeters. 6.2 Flattening Test \u2014 Shall with stand the prescribed test 6.3 Impact Test Grade Minimum Impact Test Temperature 1 - 46\u00b0C 2 - 46\u00b0C 3 - 73\u00b0C 4 - 101\u00b0C Impact Properties Size of Specimen Minimum Average Minimum Notched Bar Notched Bar Impact Value Bar Impact of Each Set of V alueof one Three Specimen Specimen Only of a set mm x mm kgf.m kgf.m 10 x 10 2.07 1.38 10 x 7.5 1.73 1.17 10 x 5 1.38 0.97 10 x 2.5 0.69 0.48 7. Hydrostatic Test \u2014 When subjected to a test pressure P for 5 seconds, there shall be no leakage. P (kgf/cm 2 )=200St D Where P = hydrostatic test pressure in kgf/cm S = fibre stress in kfg/mm 2 , t = speceified outside diameter in mm 8. Non-Destructive Tests \u2014 Any mutually agreed. SP 21 : 2005 10.145"
    },
    {
      "standard_id": "IS 651: 1992",
      "title": "SALT GLAZED STONEWARE PIPES AND FITTINGS",
      "scope": "Covers dimensions and performance requirements for the following glazed stoneware pipes and fittings\u2014 Straight pipes and taper pipes; Bends; Taper bend; Junctions; Half-section channels, straight and taper; Channel junctions; Channel bends; Channel interceptors; Gully traps; and Inspection pipes. The pipes covered in this standard are not meant for potable water applications. Dimensions are grouped into two sections A and B. Section A covers dimensions of straight pipes and all such fittings which normally form pact of pipe line and which are subject to same conditions, specifications and tests as straight pipes. Section B includes dimensions of fittings which are commonly used but do not form. Section B being hand rounded articles, their conformity to dimensional specifications is not required to be so accurate as for those in Section 'A'.",
      "pages": [
        409,
        410,
        411
      ],
      "text": "SUMMARY OF IS 651 : 1992 SALT GLAZED STONEWARE PIPES AND FITTINGS (Fifth Revision) 1. Scope \u2013 Covers dimensions and performance requirements for the following glazed stoneware pipes and fittings\u2014 Straight pipes and taper pipes; Bends; Taper bend; Junctions; Half-section channels, straight and taper; Channel junctions; Channel bends; Channel interceptors; Gully traps; and Inspection pipes. The pipes covered in this standard are not meant for potable water applications. Dimensions are grouped into two sections A and B. Section A covers dimensions of straight pipes and all such fittings which normally form pact of pipe line and which are subject to same conditions, specifications and tests as straight pipes. Section B includes dimensions of fittings which are commonly used but do not form. Section B being hand rounded articles, their conformity to dimensional specifications is not required to be so accurate as for those in Section 'A'. 2. Right-hand and Left-hand Fittings \u2014 A right-hand fitting is such that when viewed from the spigot towards the socket, the arm of a junction or the socket of a bend projects to the right. A left-hand fitting is such that when viewed as above, the arm of socket projects to the left. 3. General Quality \u2014 All pipes and fittings shall be sound and free from visible defects which impair the strength, durability and serviceability. The glaze of pipes and fittings shall be free from crazing. The pipes and fittings shall give a sharp clear note when struck with a light hammer. Colour of pipes/fittings may vary from yellow to dark brown/black. 4. Glazing \u2014 The interior and exterior surfaces of the pipes and fittings which remain exposed after jointing, shall be glazed. The glaze shall be obtained by the action of fumes of volatized common salt on the material of the pipes and fittings during the process of burning or glaze shall be ceramic glaze consisting of glazing material, applied prior to firing. 5. Tests 5.1 Hydraulic Test \u2014 Straight pipes shall withstand the internal hydraulic test pressure of 0.15 MPa on the barrels and fitting covered in Section A of the standard and 0.075 MPa for fitting covered in Section B of the standard, without showing signs of injury or leakage. 5.2 Absorption Test \u2014 Maximum increase in mass shall be as follows : Thickness of Pipe or Increase in Fitting, mm Mass Percent Upto and including 20 6 Over 20 and upto 25 7 Over 25 and upto 32 8 Over 32 and upto 38 9 Over 38 10 5.3 Test for Acid Resistance \u2014 The loss in mass shall not exceed 2.5 percent 5.4 Test for Alkali Resistanc e \u2014 There shall be no evidence of pitting, softening, spalling or cracking in the pipe or fitting after the test. 5.5 Crushing Strength Test \u2014Minimum 16 KN/m length. 6. Dimensions of Pipes and Fittings forming Part of Pipe Line . 6.1 Internal Diameter \u2014 The internal diameter of the barrels of straight pipes, fuctions and bends shall be 100, 150, 200, 230, 300, 350, 400, 450, 500 and 600 mm. The tolerance shall be plus minus 5, 6, 6, 6, 8, 8, 8, 10, 10, 12 and 12 mm respectively. 6.2 Thickness of Barrels, Sockets, and Bends \u2014 Shall be minimum 12, 15, 16, 20, 25, 30, 35, 37, 40 and 43 mm corresponding to each internal diameter specified above. plus minus plus minus plus minus plus minus plus minus plus minus plus minus plus minus plus minus plus minus SP 21 : 2005 10.146 6.3 Length and Straightness of barrels for straight and taper pipes. a) Length \u2013 600, 750, or 900 mm b) Tolerance \u2013 100 mm for 600 and 750 mm and 15 mm for 900 mm length. c) Permissible deviation from straightnes \u2013 Shall be 5mm for 600 mm, 6 mm for 750 mm and 7 mm for pipes of 900 mm length. 6.4 Tapers, Bends and Junctions \u2014 Internal diameters of taper pipes, half section straight channels, half section taper channels and junction hsall be selected from 6.1 Dimension of bend s shall be in accordance with Table 2 to 6 of the standard. 6.5 Sockets \u2013 Minimums table of hmm, measured on the diameter, per 15 mm length. Depth of sockets and shoulder shall be as given in Table 1 of the standard. Note1\u2014 For dimensions of fittings covered under section B sec. tables 7 to 12 of the standard. Note 2\u2014For methods of tests refer to Appendics A to C of the standard. For detailed information, refer to IS 651 : 1992 Specification forsalt glazed stoneware pipes andfittings (fifth revision). plus minus plus minus SP 21 : 2005 10.147"
    },
    {
      "standard_id": "IS 3006: 1979",
      "title": "CHEMICALLY RESISTANT GLAZED STONEWARE PIPES AND FITTINGS",
      "scope": "Material and performance equirements for chemically resistant glazed stoneware pipes (straight pipes) and fittings (taper pipes; bends, taper bends; junctions; half section channels; straight and taper ; channel junctions; channel bends; channel interceptors; gully traps and inspection pipes). Dimensions of chemically resistant glazed stoneware pipes and fittings are grouped into two sections, A and B. Section A covers dimensions of straight pipes and all such fittings which normally form a part of a pipe line and which are subject to the same conditions, specifications and tests as straight pipes. Section B includes dimensions of fittings which are commonly used and which do no form a part of the normal pipe line. The fittings in Section B being hand-moulded, their conformity to dimensional specifications is not required to be so accurate as for those in Section A.",
      "pages": [
        411,
        412,
        413
      ],
      "text": "SUMMARY OF IS 3006 : 1979 CHEMICALLY RESISTANT GLAZED STONEWARE PIPES AND FITTINGS (Fifth Revision) 1. Scope\u2014 Material and performance equirements for chemically resistant glazed stoneware pipes (straight pipes) and fittings (taper pipes; bends, taper bends; junctions; half section channels; straight and taper ; channel junctions; channel bends; channel interceptors; gully traps and inspection pipes). Dimensions of chemically resistant glazed stoneware pipes and fittings are grouped into two sections, A and B. Section A covers dimensions of straight pipes and all such fittings which normally form a part of a pipe line and which are subject to the same conditions, specifications and tests as straight pipes. Section B includes dimensions of fittings which are commonly used and which do no form a part of the normal pipe line. The fittings in Section B being hand-moulded, their conformity to dimensional specifications is not required to be so accurate as for those in Section A. 2. Requirements 2.1 Shall be sound and free from visible defects, such as, cracks, crazing, etc. 2.2 Shall give sharp clear note when struck with light hammer. 2.3 Interior and exterior surfaces of the pipes and fittings which remain exposed after jointing, shall be glazed. 3. Tests 3.1 Pipes shall withstand hydraulic pressure of 0.3 MPa on the barrels and 0.15 MPa on fittings. The pressure shall be maintained for not less than 5 seconds without showing signs of leakage or injury. 3.2 Water absorption shall not exceed the following : Thickness of Pipe or Increase in Mass, Fitting Percent Up to 20 mm 3 20 to 25 mm 4 25 to 32 mm 5 32 to 38 mm 6 Over 38 mm 8 3.3 Acid Resistance \u2014 Loss in mass shall not exceed 1.5 percent. 3.4 Alkali Resistance \u2014 Shall not show evidence of pitting, softening, spalling or cracking. 4. Dimensions 4.1 Pipes, Barrels and Sockets Internal Mean Thickness Internal Diameter of the Barrel Depth of Pipe and of Socket, of Socket Min Min 100 12 50 150 15 57 200 16 63 250 20 70 300 25 70 350 30 75 400 35 75 450 37 76 500 40 80 600 43 90 4.2 Length of the barrels of straight and taper pipes, junctions and half-section channels, exclusive of the internal depth of the socket, shall be 600, 750 or 900 mm. 4.2.1 Tolerance on length plus minus 10 mm for 600 mm and 750 mm length and plus minus 15 mm for 900 mm length pipes. 4.2.2 Deviation from straightness shall not exceed 5 mm for 600 mm length of pipes, 6 mm for 750 mm length and 7 mm for pipes of 900 mm length. 4.3 Sockets \u2014 The interior of the sockets shall be conical, having a minimum taper of 1 mm, measured on the diameter, per 15 mm length. 4.4 Tapers, Bends and Junctions. SP 21 : 2005 10.148 6. Gully Traps 6.1 Round Mouth Gully Traps Type Size mm P 100 \u00d7 100, 125 \u00d7 100, 150 \u00d7 100 180 \u00d7 100 and 180 x 150 Q 125 \u00d7 100 S 125 \u00d7 100, 150 \u00d7 100 and 180 \u00d7 150 6.2 Square Mouth Gully Traps Type Size mm P 100 \u00d7100, 125 \u00d7 100, 150 \u00d7 100 180 \u00d7 100 and 180 \u00d7 150 Q 125 \u00d7 100 S 125 \u00d7 100, 150 \u00d7 100 and 180 \u00d7 15 0 4.4.1 Internal diameters of taper pipes, half-section straight channel half-section taper channels, bends (one quarter, one eight and one sixteenth). 4.4.2 Barrels and branches of half-section channel junctions may be any of the dirameters given in 4.1, but the diameter of branches shall not exceed the barrel diameter. Angle at junction shall be 45 3o or 90 30. 5. Grooving \u2013 The interior of the sockets, and the exterior of the spigots shall be grooved circumferentially and such grooving on the spigot shall be for a length equal to one and a half times the depth of the sockets, and the depth of such grooves shall be between 1mm and 2 mm. Note 1 \u2013 For detailed dimensions and sketches refer to the standard . Note 2 \u2013 For test procedures, 6 of the standard For detailed information, refer to IS 3006 : 1979 Specification for chemically resistant glazed stoneware pipes and fittings (first revision). plus minus plus minus SP 21 : 2005 10.149"
    },
    {
      "standard_id": "IS 771 (Part 1): 1979",
      "title": "GLAZED FIRE\u2013CLAY SANITARY APPLIANCES PART 1 GENERAL REQUIREMENTS",
      "scope": "General requirements for materials, manufacture, finish, methods of test, sampling and inspection of all glazed fire-clay sanitary appliances.",
      "pages": [
        413,
        414
      ],
      "text": "SUMMARY OF IS 771 (PART 1) : 1979 GLAZED FIRE\u2013CLAY SANITARY APPLIANCES PART 1 GENERAL REQUIREMENTS (Second Revision) 1. Scope \u2013 General requirements for materials, manufacture, finish, methods of test, sampling and inspection of all glazed fire-clay sanitary appliances. 2. Material and Manufacture 2.1 Fire \u2013 Clay bodies are moderately fine, porous, off-white bodies using natural fire clays, ball clays or stoneware clays and clay grogs covered by a glaze properly matured and fitted to the body. 2.2 Permissible defects and blemishes \u2013 See Table 1 TABLE 1 BLEMISHES AND DEFECTS PERMITTED IN VARIOUS APPLIANCES SL LOCATION BLEMISH OR MAXIMUM PERMITTED DEFECT (1) (2) (3) (4) i) General Warpage Not to exceed plus minus 2% on all planes or 10 mm which ever is less Spots and A total of not over 6 Bilsters ii) Service Bubbles, A total of not over 8 space, top of pinholes rim and or slab, specks inside of bowl Polishing A total of not over 4 marks and exposed bodies Spots and A total of not over 6 blisters iii) Visible Bubbles, Not over 3 in surfaces Pinholes one pottery other than and square, a above specks A total of not over 10 Polishing A total of not marks and over 4 exposed bodies. 2.3 Minimum Thickness \u2014 At any place shall not be less than 8 mm 2.4 Glazing \u2014 All visible surfaces of the body shall be glazed. Surfaces coming in contact with floor or wall and the underside of sinks, etc, and points where appliances are supported in the kiln may be unglazed. The glaze shall be uniform, free from craze and shall posses an impervious surface. It shall have a high gloss and shall normally be white. In the case of glazes containing lead, the lead content shall not exceed 5 percent of soluble lead. 3. Performance Requirements a) Warpage \u2014 See Table 1 b) Crazing \u2014 None of the test pieces shall show crazing. c) Water absorption \u2014 Shall not exceed 15 percent. d)Thermal shock \u2014 (See 8.4 of the Standard) -The appliance shall not show any sign of injury. e) Chemical Resistance \u2014 See Appendix A of the Standard) - No loss of reflectivity of glaze. f) Modulus of Rupture \u2014 Not less than 20 MPa. g)Resistance to staining and Burning \u2014 No stain shall remain. (See Appendix B of the Standard). Note \u2014 For methods of tests, refer to B of the standard . For detailed information, refer to IS 771 (Part1) : 1979 Specification for fire-clay sanitary appliances, Part 1 general requirements (second revision) SP 21 : 2005 10.150"
    },
    {
      "standard_id": "IS 771 (Part 2): 1985",
      "title": "GLAZED FIRE \u2013 CLAY SANITARY APPLIANCES PART 2 SPECIFIC REQUIREMENTS OF KITCHEN AND LABORATORY SINKS",
      "scope": "Lays down the pattern and sizes, construction, dimensions and tolerances of kitchen and laboratory sinks made of fire-clay.",
      "pages": [
        414,
        415
      ],
      "text": "SUMMARY OF IS 771 (PART 2) : 1985 GLAZED FIRE \u2013 CLAY SANITARY APPLIANCES PART 2 SPECIFIC REQUIREMENTS OF KITCHEN AND LABORATORY SINKS (Third Revision) 1. Scope \u2013 Lays down the pattern and sizes, construction, dimensions and tolerances of kitchen and laboratory sinks made of fire-clay. 2. Requirements 2.1 General requirements for materials, manufacture, methods of test and inspection shall conform to Part-1 (General requirements) of the standard. 2.2 Patterns and Sizes Pattern Sizes mm a) Kitchen sinks 750 \u00d7 450 \u00d7 250 600 \u00d7 450 \u00d7 200 600 \u00d7 450 \u00d7 200 b) Laboratory sinks 600 \u00d7 400 \u00d7 200 500 \u00d7 350 \u00d7 150 450 \u00d7 300 \u00d7 150 400 \u00d7 250 \u00d7 150 2.3 Thickness \u2014 The minimum thickness of the walls and bottom of the sinks of sizes mentioned shall not be less than 25 mm and 15mm, respectively for 2.2(a) and 2.2(b). 3. Tolerances a) On dimensions of 50 mm and over plus minus 4 percent;and b) On dimensions less than 50 mm plus minus 2 mm. 4. Construction 4.1 The kitchen sinks shall be of one piece construction with or without rim but without overflow. 4.2 The laboratory sinks shall be of one piece construction with or without rim and with or without combined over flow. For detailed information, refer to IS 771 (Part 2) : 1985 Specification for glazed fire-clay sanitary appliances Part 2 of kitchen and laboratory sinks (third revision). SP 21 : 2005 10.151"
    },
    {
      "standard_id": "IS 771 (Part 3/Sec 1): 1979",
      "title": "GLAZED FIRE\u2013CLAY SANITARY APPLIANCES PART 3 SPECIFIC REQUIREMENTS OF URINALS, SECTION 1 SLAB URINALS",
      "scope": "Lays down the patterns, sizes, construction, dimensions and tolerances and finish of slab urinals made of fire-clay.",
      "pages": [
        415,
        416
      ],
