Repository: workbydevansh/bis-standards-recommendation-engine

# BIS Standards Recommendation Engine

Submission-ready prototype for the Bureau of Indian Standards x Sigma Squad AI Hackathon.

The system converts a product description into the top 3-5 relevant BIS standards from **SP 21: Summaries of Indian Standards for Building Materials**. It is deterministic, offline, and designed around the required judging contract.

## Judge Command

```bash
python inference.py --input hidden_private_dataset.json --output team_results.json
```

The output JSON contains:

- `id`
- `retrieved_standards`
- `latency_seconds`

When the input contains `expected_standards`, the field is copied into the output so the provided `eval_script.py` can be run locally.

File: data/index/standards.json (part 24 of 52)
{
      "text": "SUMMARY OF IS 771 (PART 3/SEC 1) : 1979 GLAZED FIRE\u2013CLAY SANITARY APPLIANCES PART 3 SPECIFIC REQUIREMENTS OF URINALS, SECTION 1 SLAB URINALS (Second Revision) For detailed information, refer to IS : 771 (Part3/ Sec 1) : 1979 Specification for glazed fire-clay sanitary appliances, Part 3 Specific requirements of urinals, Section 1 Slab urinals (second revision). 1. Scope \u2013 Lays down the patterns, sizes, construction, dimensions and tolerances and finish of slab urinals made of fire-clay. 2. Requirements 2.1 General requirements for materials, manufacture, methods of test and inspection, shall conform to Part 1 (General requirements) of the standard. 2.2 Patterns and Sizes \u2014 Slab urinals shall be of one of the following pattern and sizes: a) Batter slab (see Fig. 1A of the standard) 1000 \u00d7 600 mm or 1000 \u00d7 450 mm b) End slab (see Fig 1B of the standard) 1000 \u00d7 360 mm 3. Construction \u2014 Slab urinals shall be manufactured either as a single urinal or as a range of two urinals . The inside surface of the urinals shall be regular and smooth throughout to ensure efficient flushing. 4. Tolerances a) On dimensions of 50 mm and over plus minus 4 % b) On dimensions less than 50 mm plus minus 2 mm. Note \u2014 For dimensions, see Table 1 nd Fig. 1 of the Standard. SP 21 : 2005 10.152."
    },
    {
      "standard_id": "IS 771 (Part 3/Sec 2): 1985",
      "title": "GLAZED FIRE\u2013CLAY SANITARY APPLIANCES PART 3 SPECIFIC REQUIREMENTS OF URINALS SECTION 2 STALL URINALS",
      "scope": "Lays down the sizes, construction, dimensions, tolerances and finish of stall urinals made of fire-clay.",
      "pages": [
        416,
        417
      ],
      "text": "SUMMARY OF IS 771(PART 3/ SEC 2) : 1985 GLAZED FIRE\u2013CLAY SANITARY APPLIANCES PART 3 SPECIFIC REQUIREMENTS OF URINALS SECTION 2 STALL URINALS (Third Revision) Type 1 Type 2 mm mm 1140 \u00d7 460 \u00d7 400 1500 \u00d7 520 \u00d7 400 2.2 Construction \u2014 Stall urinals shall be manufactured either as a single urinal or as a range of two or more urinals The inside surface of the urinals shall be regular and smooth throughout to ensure efficient flushing. The bottom of urinals shall have sufficient slope from the front towards the outlet such that there is efficient draining of the urine. 1. Scope \u2014 Lays down the sizes, construction, dimensions, tolerances and finish of stall urinals made of fire-clay. 2. Requirements 2.1 General requirements for materials, manufacture, methods of test and inspection, shall conform to Part 1 General requirements of the standard. 2.2 Type and Size Note\u2014 For details of dimensions and tolerances see Table 2 of the standard For detailed information, refer to IS 771 (Part 3/ Sec. 2) : 1985 Specification for glazed fire-clay sanitary appliances Part 3 Specific requirements of Section 2 Stall urinals (third revision). SP 21 : 2005 10.153"
    },
    {
      "standard_id": "IS 771 (Part 5): 1979",
      "title": "GLAZED FIRE CLAY APPLIANCES, PART 5 SPECIFIC REQUIREMENTS OF SHOWER TRAYS",
      "scope": "Lays down the pattern, size, construction, dimensions, tolerances and finsh of shower trays made of fire-clay.",
      "pages": [
        417,
        418
      ],
      "text": "SUMMARY OF IS 771 (PART 5) : 1979 GLAZED FIRE CLAY APPLIANCES, PART 5 SPECIFIC REQUIREMENTS OF SHOWER TRAYS (Second Revision) For detailed information, refer to IS 771 (Part 5) : 1979 Specification for glazed fire-clay sanitary appliances: Part 5 Specific requirements of shower trays (second revision). . 3. Tolerance a) On dimensions of 50 mm and over plus minus 4% b) On dimensions less than 50 mm plus minus 2 mm 4. Construction \u2014 Shower trays shall be of one piece construction. The inside surface of the shower trays shall be uniform and smooth except for grooves provided for skid resistance. The shower trays shall have a circular waste hole into which the interior of the tray shall drain. The waste hole shall be rebated or bevelled internally. 1. Scope \u2014 Lays down the pattern, size, construction, dimensions, tolerances and finsh of shower trays made of fire-clay. 2. Size \u2014 600 \u00d7 600 \u00d7 100 mm with skirting all around. 2. Requirements 2.1 General requirements for materials, manufacture, methods of test and inspection, shall conform to Part 1 General requirements of the standard. SP 21 : 2005 10.154"
    },
    {
      "standard_id": "IS 771 (Part 7): 1981",
      "title": "GLAZED FIRE CLAY SANITARY APPLIANCES, PART 7 SPECIFIC REQUIREMENTS OF SLOP SINKS",
      "scope": "Lays down the pattern, sizes, construction, dimensions, tolerances of slop sinks made of fire-clay.",
      "pages": [
        418,
        419
      ],
      "text": "SUMMARY OF IS 771 (PART 7) : 1981 GLAZED FIRE CLAY SANITARY APPLIANCES, PART 7 SPECIFIC REQUIREMENTS OF SLOP SINKS (Second Revision) 1. Scope \u2013 Lays down the pattern, sizes, construction, dimensions, tolerances of slop sinks made of fire-clay. 2. Requirements 2.1 General requirements for materials, manufacture, methods of test , sampling and inspection, shall conform to Part 1 General requirements of the standard. 2 .2 Pattern and Size \u2014 The wall mounted slope sink shall be size 610 \u00d7 630 mm. The floor mounted slop sink shall be of size 430 \u00d7 460 mm. 3. Construction \u2014 The slop sink shall be of one piece construction and shall have a suitable flushing rim which may be boxed or open type. In the case of box rim, adequate number of holes on allsides shall be provided for clean flushing of the bowl of the sink. The rim shall have an inlet or supply horn of dimensions conforming to those given in Fig. 1 and Fig. 2 of the standard for connecting the flush pipe. The wall mounted slop sink shall have an integral trap with outlet. The floor mounted slop sink shall have an integral trap with P or S outlet. The inside surface of the slop sink and trap shall be uniform and smooth in order to ensure efficient flush. The serrated part of the outlet shall not be glazed extrenally. 4. Tolerances a) On dimensions of 50 mm and over plus minus 4% and b) On dimensions less than 50 mm plus minus 2 mm. Note \u2014 For dimensions see Fig. 1 and 2 of the standard . For detailed information, refer to IS 771 (Part 7) : 1981 Glazed fire-clay sanitary appliances: Part 7 Specific requirements of slop sinks (second revision). SP 21 : 2005 10.155"
    },
    {
      "standard_id": "IS 772: 1973",
      "title": "GENERAL REQUIREMENT FOR ENAMELLED CAST IRON SANITARY APPLIANCES",
      "scope": "General requirement of material, thickness, warpage, enamelling, acid and alkali resistance, inspection rules and marking, for enamelled cast iron sanitary appliance like water-closets and commodes.",
      "pages": [
        419,
        420
      ],
      "text": "SUMMARY OF IS 772 : 1973 GENERAL REQUIREMENT FOR ENAMELLED CAST IRON SANITARY APPLIANCES (Second Revision) 1. Scope \u2014 General requirement of material, thickness, warpage, enamelling, acid and alkali resistance, inspection rules and marking, for enamelled cast iron sanitary appliance like water-closets and commodes. 2. Requirements \u2014 Thickness of cast iron base not less than 6.5 mm.Tolerance plus minus 3 percent on specified dimensions. Warpage shall not exceed 5 mm per metre for edges set against wall or floor and 7.5 mm per metre for other edges. Finishing in vitreous enamel fused to cast iron base; enamel thickness not less than 0.5 mm. 2.1 Defects \u2014 Not more than one of the following when examined through inspection window is permitted: a) Crazing; b) Dimples, rundown, sagging; c) Blisters\u2014 not more than on interior surface: d) Pinholes \u2014 not more than two for coloured wares and not more than four for white wares; Note- For test procedures refer to the Standard . For detailed information, refer to IS 772:1973 Specification for general requirements for enamelled cast iron sanitary appliances (second revision). e) Specks \u2014 less than 1mm and not exceeding 5 in number. Specks less than 0.25 mm in size shall not be treated as defects unless in sufficient number to form discolouration; and f) Flaw \u2014 The number shall not exceed Small : 2, Max Medium : 2, Max Large : None. 3. Tests for Enamel a) Enamel shall be of acid and alkali resisting quality. b) Abrasion test \u2014 Shall withstand test for resistance to scratching by Powder no.5 (on Moh's scale). SP 21 : 2005 10.156"
    },
    {
      "standard_id": "IS 773: 1988",
      "title": "ENAMELLED CAST IRON WATER\u2013CLOSETS, RAILWAY COACHING STOCK TYPE",
      "scope": "Requirements for material, workmanship, manufacture, dimensions and finish of enamelled cast iron-railway type water-closets generally used in the coaching stock of the Indian Railways.",
      "pages": [
        420,
        421
      ],
      "text": "SUMMARY OF IS 773 : 1988 ENAMELLED CAST IRON WATER\u2013CLOSETS, RAILWAY COACHING STOCK TYPE (Third Revision) 1. Scope\u2014Requirements for material, workmanship, manufacture, dimensions and finish of enamelled cast iron-railway type water-closets generally used in the coaching stock of the Indian Railways. 2. Requirements \u2014 Shall be of one piece construction. Each water closet shall have flushing pipe housed in the water closet casting. Bottom flange shall not be less than 13 mm thick and shall be provided with not less than six holes of 10 mm diameter.The inlet or supply horn shall consists of a threaded adopter, nipple fixed to a plain hole of the water closet and secured rigidly by a socket union 3. Finish \u2014 The inside and outside surfaces of each fixture shall be coated with vitreous enamel thoroughly fixed to the cast iron base. The enamel shall be uniform, non-crazing and free from discoloration, and shall posses an impervious surface. Note 1\u2014 These shall conform to the requirement of IS 772 : 1973 General requirement of enamelled cast iron sanitary appliances. Note 2 \u2014 For detailed dimensions and tolerances, refer to standard. For detailed information, refer to IS 773 : 1988 Specification for enamelled cast iron water - closets, railway coaching stock type (third revision). SP 21 : 2005 10.157"
    },
    {
      "standard_id": "IS 774: 2004",
      "title": "FLUSHING CISTERNS FOR WATER-CLOSETS AND URINALS (OTHER THAN PLASTIC CISTERNS) PART 1 GENERAL REQUIREMENTS",
      "scope": "Requirements for manually-operated high- level and low-level flushing cisterns of capacities 5 litres and 10 litres , both single flush and dual flush types and 6/3 litres capacity duat flush cisterns, for water-closets, squatting pans and urinals, together with flush pipe details.",
      "pages": [
        421,
        422,
        423
      ],
      "text": "SUMMARY OF IS 774 : 2004 FLUSHING CISTERNS FOR WATER-CLOSETS AND URINALS (OTHER THAN PLASTIC CISTERNS) PART 1 GENERAL REQUIREMENTS (Fourth Revision) 1. Scope \u2013 Requirements for manually-operated high- level and low-level flushing cisterns of capacities 5 litres and 10 litres , both single flush and dual flush types and 6/3 litres capacity duat flush cisterns, for water-closets, squatting pans and urinals, together with flush pipe details. 2. Terminology 2.1 High-Level Cistern \u2013 A cistern intended to operate at a minimum height of 1 250 mm between the top of the pan and the underside of the cistern. 2.2 Low-Level Cistern \u2013 A cistern intended to operate at a height not exceeding 300 mm between the top of the pan and the underside of the cistern. 2.3 Coupled Cistern \u2013 A cistern intended to operate sitting on flat surface provided at the back portion of wash-down water-closets 2.4 Dual-Flush Cistern \u2013 A construction that enables the user to cause a short flush of partial discharge when only urine needs to be flushed away instead of the customary full flush. 3. Material \u2013 For details refer to Table1 of the standard. 4. Construction a) Cistern \u2014 The thickness of the body including cover shall be not less than 5 mm and 6 mm for cast iron and vitreous china cisterns respectively. The body of the pressed steel cistern shall be of seamless or welded construction. The body and the cover of the pressed steel cistern shall be of thickness not less than 1.6 mm and 1.25 mm respectively before coating and shall be vitreous enamelled or otherwise protected against corrosion by equally efficient coating. The outlet of each siphon or stand pipe shall be securely connected to the cistern by means of a lock-nut. In the case of plastic siphon, it shall be provided with suitable means of ensuring and maintaining water tight and air tight joint to the cistern. 4.2 Cover \u2014 The cistern shall be provided with a removable cover which shall fit closely and shall be secured against displacement. 4.3 Flush Pipe \u2014 The flush pipe (except plastic flush pipe) shall have an internal diameter of 32 plus minus 1mm for F IG. 1 TYPICAL ILLUSTRATIONS OF SIPHONIC TYPE DUAL \u2013 FLUSH CISTERNS SP 21 : 2005 10.158 Note \u2014 For methods of tests, refer to the standard . For detailed information, refer to IS 774 : 2004. Specification for flushing cisterns for water closets and urinals (other than plastic cisterns) (fifth revision). high-level cisterns and 38 plus minus 1 mm for low-level cisterns. The steel flush pipe shall be not less than 1 mm thick whereas the lead flush pipe shall have a minimum thickness of 3.5 mm. For high density polyethlyene and unplasticized PVC pipes, the outside diameter of the pipes shall be 40 mm. When PVC plumbing pipes are used, the outside diameter of the pipe shall be 40 mm for high-level cisterns and 50 mm for low-level cisterns. 5.4 Inlet and overflow holes \u2013 The aistern shall be provided with inlet and overflow holes; situated one at each end which shall be capable of accomodating and overflow pipe of the less than 20 mm nominal bore and a 15 mm size flout value. 5.5 Float V alve \u2013 The float valve shall be of 15 mm nominal size 5.6 Lever \u2014 The lever shall not project beyond the side of the cistern for a distance greater than 350 mm measured from the centre of the cistern to the end of the lever arm. In case of low-level cisterns, where the mechanism is handle operated, the handle, whether situated on the front or at the end of the cistern, shall be within the projection limit for lever. 5.7 Chain \u2014 The chain shall be of such a strength as to sustain a dead load of 50 kg without any apparent or permanent deformation of the shape of the links. 5.8 Overflow Pipe \u2014 The overflow pipe shall be of not less than 20 mm nominal bore and shall incorporate a non-corrodiable mosquito device secured in a manner which will permit it to be readily cleaned or renewed when necessary. No provision shall be made whereby the overflow from the cistern shall discharge directly into the water-closet or soil pipe without being detected. 5. Finish \u2014 Cast iron cisterns shall be painted inside with suitable anti-corrosive paint and with a protective coat on a outside before delivery. 6. Operational and Performance Requirements 6.1 Flushing Arrangement \u2014 The cistern under working conditions and with the ball valve in closed position shall operate on a single operation of the lever without calling for a sudden jerk in pulling. 6.2 Working Water Level \u2014 Shall be a minimum of 6.5 cm below the effective top edge of the cistern 6.3 Freedom from Self-Siphonage \u2014 The siphonic system shall be capable of being rapidly brought into action when the water is at the working water level, but shall not self-siphon or leak into the flush pipe when the water is up to 1 cm above the invert of the overflow pipe. 6.4 Reduced Water Level \u2014 The discharge shall operate satisfactorily when the cistern is filled to a level up to 1 cm below the working water level. 6.5 Discharge Capacity \u2014 Cisterns of 5 and 10 litres capacities, when required to give a full flush, shall respectively discharge 5 litres and 10 litres with variation of plus minus 0.5 litres. Dual flush cisterns of 10/5 litres capacity shall discharge alternatively a short flush of 5 plus minus 0.5 litres. 6.6 Dischage Rate \u2014 The discharge rate shall be 10 plus minus 0.5 litres in 6 seconds and 5 plus minus 0.5 litres in 3 seconds for cisterns of capacities 10 litres and 5 litres respectively. 7. Tests \u2014 Shall satisfy the following tests: a) Test of Discharge Capacity b) Test for Discharge rate \u2014 Refer to the standard c) Endurance Test \u2014 After operating for 3000 SP 21 : 2005 10.159"
    },
    {
      "standard_id": "IS 1726: 1991",
      "title": "CAST IRON MANHOLE COVERS AND FRAMES",
      "scope": "Lays down basic and performance requirements for manhole covers and frames in cast- iron, intended for use in drainage and water works.",
      "pages": [
        423,
        424,
        425
      ],
      "text": "SUMMARY OF IS 1726 : 1991 CAST IRON MANHOLE COVERS AND FRAMES (Third Revision) Suitable for use in service lanes/roads, on pavements for use under medium-duty vehicular traffic including for car parking areas. HD-20 Circular, Square or Rectangular (Scrapper Manhole) Types Suitable for use in institutional/commercial areas/ carriage ways/city trunk roads/bus terminals, with heavy- duty vehicular traffic of wheel loads between 5 to 10 tonnes, like buses, trucks and parking areas and where the manhole chambers are located in-between the pavement and the middle of the road. EHD-35 Circular, Square or Rectangular (Scrapper Manhole) Types - Suitable for use on carriageways in commercial/ industrial/port areas/near warehouses/godowns where frequent loading and unloading of trucks/trailers are common, with slow to fast moving vehicular traffic of the types having wheel loads up to 11.5 tonnes irrespective of the location of the manhole chambers. 3. Materials \u2014 of appropriate grade of grey cast iron as per prescribed standard. 4. Basic and Performance Requirements 1. Scope \u2013 Lays down basic and performance requirements for manhole covers and frames in cast- iron, intended for use in drainage and water works. 2. Grades and Types Grades Grade T ype/Shape Designation of Covers Light-duty LD-2.5 Rectangular, Square Circular Medium-Duty MD-10 Circular Rectangular Heavy- Duty HD-20 Circular Lamphole Square Rectangular (Scrapper Manhole) Extra-Heavy EHD-35 Circular Duty Square Rectangular (Scrapper manhole) 2.1 Recommended Locations LD-2.5 - Rectangular, Square or Circular Solid Types \u2014 Suitable for use within residential and institutional complexes/areas with pedestrain but occassional light motor vehicle traffic. These covers are also used for `Inspection Chambers MD-10 Circular or Rectangular Types \u2013 SP 21 : 2005 10.160 5. Manufacture 5.1 Covers and Frames \u2014 Covers and frames shall be cleanly cast and they shall be free from air and sand holes, cold shuts and warping which are likely to impair the utility of the castings. Covers shall have on its operative top a raised chequered design to provide for an adequate no-slip grip. The rise of the chequer shall be not less than 4 mm. 5.2 Key Holes and Keys \u2014 Key holes, keys and lifting devices shall be provided in the manhole covers to facilitate their placement in the frames, and their operative maintenance during use in the field. 5.3 Locking Devices \u2014 Suitable locking devices including that with galvanized chain or a lock, or a combination of both shall be provided in the manhole cover system, if so desired bythe purchaser. 5.4 Coating \u2014 shall be coated with a material having base with a black bitumen composition. 6. Load Test \u2014 Shall with stand without fracture, the loads specified in 4 for a minimum period of 30s. Note 1 \u2014 For dimensions and tolerances, see 7 of the standard Note 2 \u2014 For testing procedure see 10.2 of the standard. For detailed information, refer to IS 1726 : 1991 specification for cast iron manhole covers and frames (third revision) IS 210 : 1993 Grey iron castings (fourth revision). TABLE 1 BASIC AND PERFORMANCE REQUIREMENTS OF MANHOLE COVERS AND FRAMES GRADE TYPE/SHAPE OF CLEAR OPENING FRAME TEST LOAD TONNES DESIGNATION COVER OF FRAME Depth Seating m m mm mm (1) (2) (3) (4) (5) (6) LD-2.5 Rectangular 450 \u00d7 600 35 50 2.5 Square 450 \u00d7 450 30 50 400 \u00d7 400 30 50 Circular 370 (dia) 45 40 370 (dia) 45 40 MD-10 Circular 450 (dia) 60 40 10 480 (dia) 70 40 500 (dia) 80 50 Rectangular 450 \u00d7 600 80 50 HD-20 Circular 500 (dia) 100 50 20 560 (dia) 110 60 600 (dia) 110 75 Lamphole cover 350 (dia) 130 25 Square 560 \u00d7 560 110 75 Rectangular 450 \u00d7 900 100 60 (Scrapper manhole) EHD-35 Circular 560 (dia) 130 60 35 600 (dia) 140 75 Square 560 \u00d7 560 130 60 Rectangular 600 \u00d7 900 120 70 (Scrapper manhole) SP 21 : 2005 10.161"
    },
    {
      "standard_id": "IS 2326: 1987",
      "title": "AUTOMATIC FLUSHING CISTERNS FOR URINALS (OTHER THAN PLASTIC CISTERNS)",
      "scope": "Lays down the materials, nominal sizes, construction, performance requirements and finish for automatic flushing cisterns of the type used for flushing urinals.",
      "pages": [
        425,
        426
      ],
      "text": "SUMMARY OF IS 2326 : 1987 AUTOMATIC FLUSHING CISTERNS FOR URINALS (OTHER THAN PLASTIC CISTERNS) (Second Revision) 1. Scope \u2013 Lays down the materials, nominal sizes, construction, performance requirements and finish for automatic flushing cisterns of the type used for flushing urinals. 2. Materials \u2013 Cast iron, vitreous china or enamelled pressed steel compiled with specified requirements. 3. Nominal Sizes \u2013 5 and 10 littres with a tolerance of plus minus 0.5 litres. Note \u2014 The nominal size of any urinal cistern shall be based on a minimum capacity of 2.5 litres per urinal served. 4. Construction a) Cistern \u2013 The thickness of the body and the cover shall not be less than 5 and 6 mm for cast iron and vitreous china cisterns respectively. The body of the pressed steel cistern shall be of seamless or welded construction. The thickness of body and cover shall not be less than 1.60 mm and 1.25 mm respectively before coating and shall be porcelain enamelled or otherwise protected against corrosion by equally efficient coating. b) Depth of Cistern Body \u2014 The depth of the body of cistern shall provided for a clearance of not less than 25 mm between the highest level that can be reached by water before siphonage commences and the spillover level of the top of cistern. c) Siphonic Apparatus \u2014 Siphons shall be made of vitreous china, HDEP , LDEP , polypropylene, cast iron suitably protected both internally and externally against corrosion or of both smooth finished material which is impervious to liquids, corrosion-resistant and of adequate thickness and rigidity. d) Outlet Connection \u2014 The nominal diameter of the outlet of the siphon shall not be less than 25 mm for all sizes of cistern e) Lid and Cover \u2014 Cisterns shall be provided with mosquito-proof lids. f) Feeding Device \u2014 The outlet of the feeding device shall be so located that it is not less than 3 mm above the highest water-level thatcan be reached by water before siphonage commences. 5. Finish \u2014 Cast iron cisterns shall be painted inside with suitable anti-corrosive paint and with a protective coating on the outside before delivery. Alternatly, cast iron cisterns shall be protected against corrosion by a coating of enamel. 6. Performance Requirements a) Shall deliver not less than 2.5 litres per urinal of not less than 10 minutes and not more than 20 minutes. b) Shall discharge at an average of not less than 5 litres in 7 seconds when fitted with a straight open ended flush pipe of 20 mm bore and 900 mm length. 7. Endurance Test \u2014 Shall be operated for 3000 times and after this test, the cistern and component parts shall not show any damage or defects and all the parts shall be satisfactoryFor detailed information, refer to IS 2326 : 1987 Specification for automatic flushing cisterns for urinals (other than plastic cisterns) (second revision). SP 21 : 2005 10.162 1. Scope \u2013 Requirements for thermoplastic seats and covers for water-closets. 2. Types \u2013 Type PF moulded from phenolic plastics and Type UF moulded from urea- formaldehyde. 3. Materials Seats and Covers : a) Material for type PF seats and covers shall be phenolic plastics conforming to Grade 2 or 3 of IS 1300 : 1994* b) Material for Type UF seats and covers shall be urea-for maldehyde conforming to IS 3389 : 1994+ 3.2 Hinging Device \u2014 Bronze or brass or mild steel with nickel chromium plating or aluminnium alloy with anodic coating or suitable plastic (with reinforcement) 4. Manufacture \u2014 See Fig.1 for details. 4.1 Seat \u2014 The underside of the seats may be either flat or recessed. Where the underside is flat, the seat shall be a solid moulding, and where the underside is recessed, the section shall be not less than 3 mm at any point. The seats may be of the closed or open front pattern (see Fig. 1). 4.2 Cover \u2014 The cover shall completely cover the aperture of the seat and shall be so designed that it is capable of being raised easily from the seat. 4.3 Dimensions \u2014 See Table 1 4.4 Finish \u2013 The surfaces of the seats, covers and components shall be smooth, free from blisters and delamiation and reasonably free from flowlines, contamination, streaking and unintended colour variation. 4.5 Hinging Device \u2013 The bolts shall have a minimum shank length of 65 mm and a coarse thread of M8 size iwithin 25 mm of the flange of fixing to the pan. 4.6 Buffers \u2013 Each seat if not provided with not less than three rubber or plastic buffers of size 25 mm \u00d7 40 mm \u00d7 10 mm for closed front seats and not less than 4 for open front seats, which shall be securely fixed to underside of the seat."
    },
    {
      "standard_id": "IS 2548 (Part 1): 1996",
      "title": "PLASTIC SEATS AND COVERS FOR WATER- CLOSETS, PART 1 THERMOSET SEATS AND COVERS",
      "scope": "Requirements for thermoplastic seats and covers for water-closets.",
      "pages": [
        426,
        427,
        428
      ],
      "text": "SUMMARY OF IS 2548 (PART 1) : 1996 PLASTIC SEATS AND COVERS FOR WATER- CLOSETS, PART 1 THERMOSET SEATS AND COVERS (Fifth Revision) * Phenolic moulding materials (third revision) + Urea-formal dehyde, moulding material (first revision) TABLE 1 DIMENSIONS OF SEATS AND COVERS All dimensions in millimetres. SL NO.D ESCRIPTION DIMENSION Min Max (1) (2) (3) (4) i) Distance from centre line of hinge 445 475 bolts to extreme edge of rim at front, A ii) Length of opening at longest point, B 250 290 iii) Width of opening at widest point, C 215 240 iv) Overall width at widest point, D 380 -- v) Distance between inner and outer rims, E 55 -- vi) Centre-to-centre distance of seat bolt holes, F 145 175 vii)Distance from centre line of hinge bolts to 85 -- inner rim of seat at the back, G viii) Thickness of seat at thinnest point 3 \u2013 ix) Thickness of cover at thinnest point 3 \u2013 SP 21 : 2005 10.163 5. Tests 5.1 Strength requirements for seats \u2014 Shall withstand, without permanent distortion of the seat or the hinge fittings or damage to any finish, a load of 1 150 N applied for a period of 30 minutes. 5.2 Impact Resistance \u2014 When tested for impact, the seat, cover buffers and hinges shall show any visible damage. 5.3 Water Absorption \u2014 The increase in mass shall be 0.75 percent, Max and on visual inspection after immersion, it shall shown no impairment. 5.4 Rigidity Seats \u2013 The maximum deflection shall be as given below and on visual inspection after the load is removed, Note \u2014 For methods of tests refer to Appendices A to K of the standard. For detailed information, refer to IS 2548 (Part 1) 1996 Specification for Plastic seats and covers for water- closets Part 1 Thermoset seats and covers (fifth revision). the seats shall not show any fracture 5.4.2 Covers \u2014 Maximum deflection shall be as given below and on visual inspection after the load is removed, the cover shall not show any fracture Maximum distortion shall be 3mm. 5.5 Staining by Seats and Covers \u2014 There shall not be any visible colour transfer to the white cloth. 5.6 Staining and/or Other Surface Deterioration of Seats and Covers \u2013 There shall not be any change of colour or other adverse change in surface characteristics. 5.7 Endurance Test for Seats, Covers and Buffers : Neither seat, cover or buffer should be damaged or dislocated. This is a type test. SP 21 : 2005 10.164 1. Scope \u2013 Requirements for thermoplastic seats and covers for water-closets. 2. Grades \u2013 1 and 2 based on deflection characteristics 3. Materials 3.1 Seats and Covers a) Polystyrene or b) Polypropylene conforming to requirments specified 3.2 Hinging Device \u2014 Bronze or brass or mild steel with nickel chromium plating or aluminium alloy with anodic coating or suitable plastic (with reinforcement), conforming to the prescribed standards. 4. Manufacture 4.1 Seat \u2014 The underside of the seats may be either flat or recessed. Where the underside is flat, the seat shall be a solid moulding, and where the underside is recessed, the section shall be not less than 3 mm at any point. The seats may be of the closed or open front pattern (see Fig. 1). 4.2 The cover shall completely cover the aperture of the seat and shall be so designed that it is capable of being raised easily from the seat. The cover shall be not less than 3 mm in thickness at any point. 4.3 Dimensions \u2014 See Table 1"
    },
    {
      "standard_id": "IS 2548 (Part 2): 1996",
      "title": "PLASTIC SEATS AND COVERS FOR WATER-CLOSETS, PART 2 \u2013 THERMOPLASTIC SEATS AND COVERS",
      "scope": "",
      "pages": [
        428,
        429,
        430,
        431
      ],
      "text": "SUMMARY OF IS 2548 (PART 2) : 1996 PLASTIC SEATS AND COVERS FOR WATER-CLOSETS, PART 2 \u2013 THERMOPLASTIC SEATS AND COVERS (Fifth Revision) TABLE 1 DIMENSIONS OF SEATS AND COVERS ALL DIMENSIONS IN MILLIMETRES. SL NO.D ESCRIPTION DIMENSION Min Max (1) (2) (3) (4) i) Distance from centre line of hinge 445 475 bolts to extreme edge of rim at front, A ii) Length of opening at longest point, B 250 290 iii) Width of opening at widest point, C 215 240 iv) Overall width at widest point, D 380 -- v) Distance between inner and outer rims, E 55 -- vi) Centre-to-centre distance of seat bolt holes, F 145 175 vii) Distance from centre line of hinge bolts to 85 -- inner rim of seat at the back, G viii) Thickness of seat at thinnest point 3 -- ix) Thickness of cover at thinnest point 3 -- SP 21 : 2005 10.164 A FIG. 1 SP 21 : 2005 10.165 4.4 Finish \u2013 The surfaces of the seats, covers and components shall be smooth, free from blisters and delamination and reasonably free from flowlines, contamination, streaking and unintended colour variation colour variation. 4.6 Hinging Device \u2013 The bolts shall have a minimum shank length of 65 mm and a coarse thread of M8 size within 25 mm of the flange of fixing to the pan. 4.7 Buffers and Distance Pieces \u2013 Each seat (if not provided with distance pipes) shall be provided with not less than three rubber or plastic buffers of size 25 mm \u00d7 40 mm \u00d7 10 mm for closed front seats and not less than 4 for open front seats, which shall be securely fixed to underside of the seat. 5. Test 5.1 Strength \u2013 The seats shall withstand, without permanent distortion of the seat or the hinge fit tings or damage to any finish, a load of 1 150 N applied for a period of 30 minutes. 5.2 Water Absorption \u2013 The increase in mass shall be 0.75 percent, Max and on visual in spection after immersion, it shall shown no impairment. 5.3 Impact Resistance 5.3.1 Seats \u2013 When tested for impact, the seat, hinges and buffers/distance pieces shall show no visible damage. 5.3.2 Covers \u2013 When tested for impact, the cover, cover hinges and cover buffers shall show no visible damage. 5.4 Rigidity 5.4.1 Seats \u2014 The maximum deflection shall be as given below and on visual inspection after the load is removed, the seats shall not show any fracture ( See Annex F of the standard) Grade Deflection, mm 1 12.5 2 20.0 5.4.2 Covers \u2013 The maximum deflection shall be as given below and on visual inspection after the load is removed, the cover shall not show any fracture and no part of the edge of the cover shall be pushed through the seat opening Grade Deflection, mm 1 25 2 40 5.5 Staining by Seats and Covers \u2014 There shall not be any visible colour transfer to the white cloth. 5.6 Staining and/or Other Surface Deterioration of Seats and Covers \u2014 There shall not be any change of colour or other adverse change in surface characteristics. 5.7 Surface Hardness - Minimum value of Rockwell Hardness Number (HR) shall be `L45'. 5.8 Endurance Test for Seats, Covers and Buffers\u2014 Neither seat, cover or buffer should be damaged or dislocated. This is a type test. Note \u2014 For method of test, refer to Appendixs B to M of the standard. For detailed information, refer to IS 2548 (Part 1) : 1996 Specification for plastic seats and covers for water closets: Part 1 Thermoplastic seats and covers (fifth revision). SP 21 : 2005 10.166"
    },
    {
      "standard_id": "IS 2556 (Part 1): 1994",
      "title": "VITREOUS SANITARY APPLIANCES (VITREOUS CHINA) PART 1 GENERAL REQUIREMENTS",
      "scope": "General requirements relating to terminology, material and manufacture, glazing, defects, minimum thickness, tolerance, performance and methods of test for vitreous sanitary appliances covered by various parts of the standard.",
      "pages": [
        431,
        432,
        433,
        434
      ],
