Repository: workbydevansh/bis-standards-recommendation-engine

# BIS Standards Recommendation Engine

Submission-ready prototype for the Bureau of Indian Standards x Sigma Squad AI Hackathon.

The system converts a product description into the top 3-5 relevant BIS standards from **SP 21: Summaries of Indian Standards for Building Materials**. It is deterministic, offline, and designed around the required judging contract.

## Judge Command

```bash
python inference.py --input hidden_private_dataset.json --output team_results.json
```

The output JSON contains:

- `id`
- `retrieved_standards`
- `latency_seconds`

When the input contains `expected_standards`, the field is copied into the output so the provided `eval_script.py` can be run locally.

File: data/index/standards.json (part 25 of 52)
{
      "text": "SUMMARY OF IS 2556 (PART 1) : 1994 VITREOUS SANITARY APPLIANCES (VITREOUS CHINA) PART 1 GENERAL REQUIREMENTS (Third Revision) 1. Scope \u2013 General requirements relating to terminology, material and manufacture, glazing, defects, minimum thickness, tolerance, performance and methods of test for vitreous sanitary appliances covered by various parts of the standard. 2. Material and Glazing \u2014 Vitreous sanitary ware is a strong high grade ceramicware made from a mixture of suitable clays and finely ground minerals, such as quartz and felspar. It shall be coated on all exposed surfaces with an impervious non-crazing vitreous glaze giving a white or coloured finish. The vitreous glazing medium shall be thoroughly fused to the body. All exposed surfaces of an appliance shall be uniformly glazed, shall be free from craze and discolouration and shall posses an impervious surface. In case of certain coloured glaze, the lead content, if any, shall not exceed 5 percent of the weight of the glaze. 3. Permissible Blemishes and Defects \u2014 See Tables 1, 2 and 3. TABLE 1BLEMISHES OR DEFECTS PERMITTED IN WC PANS BIDETS, SQUATTING PANS, URINALS, PARTITION PLATES, PEDESTALS AND ACCESSORIES Location Blemish of Defect Maximum Permitted Wavy finish None on all visible surfaces Warpage WC an and bidets Squatting pans Not more than 6 mm a) Not more than 6 mm for long pattern of 580 m size. b) Not more than 10 mm for long pattern of 630 mm size and Orissa patterns of 580. General Other appliances Not more than 1 mm per 100 mm; total warpage not more than 6 mm. Accessories Not to exceed 5 mm on any plane Discoloration None on all visible surfaces Spots, blisters and pinholes A total of not over three; no grouping, for coloured appliances, blister and pinhole limited to one each. Flushing surface and horizontal face of rims of Bubbles and specks Not over two in one pottery square; a total of not WC pans, squatting pans over four. Four coloured appliance, a total not over bidets urinals two. Polishing marks One only; none permitted for coloured appliances. Spots, blisters and pinholes A total of not over five; no grouping. For coloured ap- pliances no blisters are permitted and pinholes are in to a total of two. Visible surfaces other than above Bubbles and specks Not over three in one pottery square; a total of not over ten. Polishing marks Two only ; none permitted for coloured appliances. SP 21 : 2005 10.167 TABLE 2 BLEMISHES OR DEFECTS PERMITTED IN WASH BASINS, LABORATORY SINKS AND DRINKING FOUNTAINS Location Blemish of Defect Maximum Permitted Wavy finish None on all visible Surfaces Warpage : Wash basins and drinking fountains Warpage of slab out of horizontal plane not to exceed 6 mm on all sizes (warpage of backs of wash basins which are attached to the wall not to exceed 3 mm). General Laboratory sinks Warpage not to exceed plus minus 3 percent on all planes. Discoloration None on all visible surfaces. Spots, blisters and pinholes A total of not over two; no grouping for coloured appli- ances no blisters are permitted and pinhole limited to one only. Service space, top of slab, inside of bowl, fron of fascia Bubbles and specks A total of not over four; no grouping. For coloured appliances, a total of not over two. Polishing marks One only; one permitted for coloured appliances. Spots, blisters and pinholes One only, no back or on either side; a total of not over three. For coloured appliances no blisters are permitted and pin- holes are limited to a total of two. Face of internal, Bubbles and specks A total of not over four; no grouping. back and side Polishing marks Two only; One permitted for coloured appliances. TABLE 3 BLEMISHES OR DEFECTS PERMITTED IN FLUSHING CISTERNS, AUTO CISTERNS AND COVERS WHEN ASSEMBLED Location Blemish of Defect Maximum Permitted General Warpage Warpage of the flat back portion in case of cisterns not to exceed 5 mm and for bottom portion in case of coupled cistern not to exceed 3 mm. Discoloration None on all visible surfaces. Wavy finish Not more than 2500 mm2 on one end only. Spots, blisters and Pinholes A total of not over four; no grouping. However, a total of not over one on covers. For coloured appliances, blister and pinhole limited to one each, none on covers. Visible Surface Bubbles and specks Not over two in one pottery square; total of not over six; including not over two on cover. Polishing marks One only; none on cover; none permitted for coloured appliance. 4. Minimum Thickness \u2014 At any place in an appliance shall not be less than 6 mm. 5. Tolerances (a) On dimensions 75 mm and more plus minus 2 percent of the specified dimension or plus minus 2 mm which ever is more. (b) On dimensions less than 75 mm plus minus 5 percent of the specifed dimension or plus minus 2 mm whichever is more. (c) On the height of the flush outlet of P-Traps,or horizontal outlets plus minus 5 mm; and (d) On all angles plus minus 3 o. SP 21 : 2005 10.168 Note \u2014 For method of tests, refer to 10 and Appendics A to C of the standard. For detailed information refer to IS 2556 (Part 1) : 1994 Specification for vitreous sanitary appliances (vitreous china): Part 1 General requirements (third revision). 6. Performance Requirements 6.1 Warpage \u2014 Feeler gauge of maximum thickness specified (see Tables 1, 2 or 3) should not slide under the appliances without application forec. 6.2 Crazing \u2014 None of the test pieces shall show crazing. 6.3 Water Absorption \u2014 No execeeding 0.5 percent (average) and 0.75 percent (individual) 6.4 Modules of rupture \u2013 Shall not be less than 60 MPa. 6.5 Chemical resistance \u2013 No loss of reflectivity of glaze when compare with the control sample. 6.6 Resistance to Straining and Burning \u2014 No stain shall remain on either of the test pieces. SP 21 : 2005 10.169 1. Scope \u2014 Requirements for patterns, construction, dimensions and tolerances, finish and marking for vitreous washdown water closets (henceforth referred as WC). 2. Patterns a) Pattern 1 Pedestal WC with and indepen- dent cistern Pattern 2 ( See Fig. 1) b) Pattern 3 Pedestal WC with independent cis- tern and horizontal outlet (See Fig2) c) Pattern 4 Pedestal WC with independent cis- tern and concealed Strap (See Fig.3) 3. Requirements 3.1 Each water closet shall be provided with not less than four fixing holes having a minimum diameter of 6.5mm. 3.2 Flushing rim may be box rim or open rim type flushing rim and the inlet shall be of self draining type. 3.3 Integral trap with P or S outlet 3.4 Anti-siphonage vent loinat an angle of 45 0 where required by sanitation authority. Note\u2014 For detailed dimensions and tolerance refer to 5 of the standard. 4. Flushing Tests 4.1 Toilet Paper Test \u2014 On repetition of test for the pan shall discharge full charge of the paper at least thrice. 5.2 Smudge Test \u2014 Immediately after the flushing, there shall be no smudge left on the bowl. 5.3 Holding Capacity Test \u2014 Shall be capable of holding not less than 10 litres of water between the normal water level and the highest poss"
    },
    {
      "standard_id": "IS 2556 (Part 2): 1994",
      "title": "VITREOUS SANITARY APPLIANCES (VITREOUS CHINA) PART 2 - SPECIFIC REQUIREMENTS OF WASHDOWN WATER CLOSETS",
      "scope": "Requirements for patterns, sizes, construction, dimensions, finish, flushing tests, inspection and marking for vitreous squatting pans.",
      "pages": [
        434,
        435,
        436
      ],
      "text": "SUMMARY OF IS 2556 (PART 2) : 1994 VITREOUS SANITARY APPLIANCES (VITREOUS CHINA) PART 2 - SPECIFIC REQUIREMENTS OF WASHDOWN WATER CLOSETS (Fourth Revision) FIG. 1 PATERN 1 AND PATTERN 2 WATER CLOSETS SP 21 : 2005 10.170 Note 1 \u2014 For method of tests refer to 8 of the standard . Note 2 \u2014 For general requirements refer to Part 1 General requirements of the standard . For detailed information, refer to IS 2556 (Part 2) : 1994 Specification for vitreous sanitary appliances (vitreous china): Part 2 Specific requirements of wash-down water closets (fourth revision). FIG. 2 PATTERN 3 WATER CLOSET WITH HORIZONTAL P\u2013 TRAP FIG. 3 PATTERN 4 WATER CLOSET WITH CONCELATED S-TRAP SP 21 : 2005 10.171 1. Scope \u2014 Requirements for patterns, sizes, construction, dimensions, finish, flushing tests, inspection and marking for vitreous squatting pans. 2. Requirements 2.1 Patterns and sizes a) Long 580 and 630 mm ( See Fig.1) b) Orissa 580 \u00d7 440 and 630 \u00d7 450 mm (See Fig.1) c) Rural 480 mm (See Fig 3) Note \u2014 For detailed dimension and tolerances refer to 6 of the standard."
    },
    {
      "standard_id": "IS 2556 (Part 3): 1994",
      "title": "VITREOUS SANITARY APLLIANCES (VITREOUS CHINA) PART 3 SPECIFIC REQUIREMENTS OF SQUATTING PANS",
      "scope": "Requirements, patterns and sizes, dimensions and tolerances, construction, finish, sampling and marking provisions for vitreous wash basins.",
      "pages": [
        436,
        437,
        438
      ],
      "text": "SUMMARY OF IS : 2556 (PART 3) 1994 VITREOUS SANITARY APLLIANCES (VITREOUS CHINA) PART 3 SPECIFIC REQUIREMENTS OF SQUATTING PANS (Fourth Revision) Note \u2014 Foot rest may be flushed or raised, clearance permissible between raised footrest and rim opening. FIG. 1 LONG PATTERN SQUATTING PAN FIG . 2 ORISSA PATTERN SQUATTING PAN SP 21 : 2005 10.172 All dimensions in millimetres. FIG. 3 RURAL PATTERN SQUATTING PAN 2.2 Each pan except the rural pattern shall have an integral flushing rim of the suitable. 2.3 Pan of 630 mm shall be of box rim type. Pan of sizes smaller than 630 mm may be either box rim or open rim type. The flushing rim and inlet shall be of self draining type. 2.4 Trap with P or S outlet (withor without inspection vent ) for long and orissa pattern. The trap shall conform to IS 2556 ( Part 13) : 1973 +. 3. Flushing Tests 3.1 Toilet Paper Test \u2014 When repeated four times, the pan shall discharge full charge of paper at least thrice. 3.2 Smudge Test \u2014 Immediately after flushing there shall be no smudge left on the pan. 3.3 Water Holding Capacity Test \u2014 Shall be capable of holding not less than 10 litres of water between the normal water level and highest possible water level of the pan installed. + Specific requirements of traps for squatting pans. Note 1 \u2014 For method of tests, refer to 8 of the standard. Note 2 \u2014 For general requirements refer to Part 1 General requirements of the standard. For detailed information, refer to IS 2556 (Part 3) : 1994 Vitreous sanitary appliances (vitreous china): Part 3 Specific requirements of squatting pan (fourth revision). SP 21 : 2005 10.173 1. Scope \u2014 Requirements, patterns and sizes, dimensions and tolerances, construction, finish, sampling and marking provisions for vitreous wash basins. 2. Requirements 2.1 Patterns and Sizes TABLE 1 PATTERNS AND SIZES Pattern Size Flat Back 660 \u00d7 460 (Surgeon's basin) 630 \u00d7 450 550 \u00d7 400 450 \u00d7 300 Angle Back 600 \u00d7 480 400 \u00d7 400 Note1 \u2014 All dimensions in millimetres Note 2 \u2014 For detailed dimensions and tolerances, refer to 5 of the standard. ."
    },
    {
      "standard_id": "IS 2556 (Part 4): 1994",
      "title": "VITREOUS SANITARY APLLIANCES (VITREOUS CHINA) PART 4 SPECIFIC REQUIREMENTS OF WASH BASINS",
      "scope": "",
      "pages": [
        438,
        439
      ],
      "text": "SUMMARY OF IS 2556 (PART 4) : 1994 VITREOUS SANITARY APLLIANCES (VITREOUS CHINA) PART 4 SPECIFIC REQUIREMENTS OF WASH BASINS (Third Revision) Note 2 \u2014 For general requirements refer to Part 1 General requirements of the standard. For detailed information, refer to IS 2556 (Part 4) : 1994 Specification for vitreous sanitary appliances (vitreous china): Part 4 Specific requirements of wash basins (third revision). 2.2 One piece construction with /without a combined overflow and soap holder. Those to be used in surgeons room and operation theatre shall not be provided with soap holder recess and combined overflow. 2.3 Waste hole shall accomodate a waste filling having a flange diameter of 64 mm. 2.4 Overflow slot, if provided. shall have a horizontal dimension not larger than 64 mm and an area not less than 500 mm 2. 2.5 Glazed pedestal, if required, shall be so designed as to make the height from floor to top of the rim of basin between 750 to 800 mm. 3. Finish \u2013 Inside surfaces of wash basins shall be glazed uniform and smooth in order to ensure efficient draining. SP 21 : 2005 10.174"
    },
    {
      "standard_id": "IS 2556 (Part 5): 1994",
      "title": "VITREOUS SANITARY APPLIANCES (VITREOUS CHINA ) PART 5 SPECIFIC REQUIREMENTS OF LABORATORY SINKS",
      "scope": "Requirements for sizes, dimensioins, finish, and construction for the vitreous laboratory sinks.",
      "pages": [
        439,
        440
      ],
      "text": "SUMMARY OF IS : 2556 (PART 5) : 1994 VITREOUS SANITARY APPLIANCES (VITREOUS CHINA ) PART 5 SPECIFIC REQUIREMENTS OF LABORATORY SINKS (Third Revision) 1. Scope \u2014 Requirements for sizes, dimensioins, finish, and construction for the vitreous laboratory sinks. 2. Requirements 2.1 Sizes 400 \u00d7 250 \u00d7 150 mm 450 \u00d7 300 \u00d7 150 mm 500 \u00d7 350 \u00d7 150 mm 600 \u00d7 400 \u00d7 200 mm 600 \u00d7 450 \u00d7 200 mm Note\u2014 For detailed dimensions and tolerances refer to 3 of the standard 2.2 One piece construction including overflow, where provided. 2.3 Shall have a circular waste hole. 2.4 Where required sink shall be provided with a rim 2.5 When an overflow hole is provided , it shall be of 25mm diameter. Note 1 \u2014 For general requirements refer to Part 1 General requirements of the standard. For detailed information, refer to IS 2556 (Part 5) : 1994 Specification for Vitreous sanitary appliances (vitreous china): Part 5 Specific requirements of laboratory sinks (third revision). SP 21 : 2005 10.175"
    },
    {
      "standard_id": "IS 2556 (Part 6): 1994",
      "title": "VITREOUS SANITARY APPLIANCES (VITREOUS CHINA ) PART 6 SPECIFIC REQUIREMENTS OF URINALS AND PARTITION PLATES",
      "scope": "Requirements for, patterns and sizes, dimensions, construction, finish, inspection and marking of urinals and partition plates and cleanability test for urinals, made of vitreous china.",
      "pages": [
        440,
        441,
        442,
        443,
        444,
        445
      ],
      "text": "SUMMARY OF IS : 2556 (PART 6) : 1994 VITREOUS SANITARY APPLIANCES (VITREOUS CHINA ) PART 6 SPECIFIC REQUIREMENTS OF URINALS AND PARTITION PLATES (Fourth Revision) 1. Scope \u2014 Requirements for, patterns and sizes, dimensions, construction, finish, inspection and marking of urinals and partition plates and cleanability test for urinals, made of vitreous china. 2. Requirements 2.1 Patterns and Sizes i) Bowl (flat back) with flushing rim (see Fig.1), of sizes: a) Size 1 \u2014 440 \u00d7 265 \u00d7 355 mm with side fixing arrangements; and b) Size 2 \u2014 440 \u00d7 265 \u00d7 315 mm with top and bottom fixing arrangements. ii) Bowl (flat back) without flushing rim (see Fig.2), of sizes a) Size 1 \u2014 410 \u00d7 265 \u00d7 305 mm, and b) Size 2 \u2014 590 \u00d7 375 \u00d7 390 mm. iii) Bowl (angle back) with flushing rim (see Fig.3), of size 345 \u00d7 420 \u00d7 270 mm. iv) Bowl (angle back) without flushing rim (see Fig. 4), of sizes a) Size 1 \u2014 450 \u00d7 350 \u00d7 275 mm, and b) Size 2 \u2014 580 \u00d7 500 \u00d7 300 mm. v) Squatting plate ( see Fig. 6), of sizes a) Size 1 \u2014 450 \u00d7 350 mm, and b) Size 2 \u2014 600 \u00d7 350 mm. vi) Partition plates shall be one of the following sizes a) Size 1 \u2014 675 x 325 x 85 mm, b) Size 2 \u2014 825 x 450 x 100 mm. Note \u2014 Where a closed channel with overflow is not provided a domed grating with perforatoins starting form the base and the crown of which shall be 25 mm, minimum above surface shall be provided which All dimension in milimetress FIG. 1 BOWL PATTERN URINAL (FLAT BACK) SP 21 : 2005 10.176 FIG. 2 BOWL PATTERN FLAT BACK (WITHOUT FLUSHING RIM) Note \u2014 Ovality of 5 percent is permissible on inlet and outlet diameters. FIG. 3 BOWL PATTERN URINAL (ANGLE BACK) WITHOUT FLUSH RIM] SP 21 : 2005 10.177 FIG . 4 BOWL TYPE FLAT BACK URINAL WITHOUT RIM TABLE 1 FUNCTIONAL DIMENSIONS BOWL PATTERN URINALS SI. NO.P ATTERN REF TO FIG. D IMENSION Height Projection Width Distance H P W K, Min 1. Flat back with flushing rim 1 Size 1 440 265 355 140 Size 2 440 265 315 140 2. Flat back without flushing rim 2 Size 1 410 265 305 100 Size 2 590 375 395 100 3. Flat back without flushing rim 3 345 420 270 190 4. Flat back without flushing rim 4 Size 1 410 265 305 100 Size 2 590 375 395 100 SP 21 : 2005 10.178 FIG. 5 WASTE OUTLET FIG. 6 SQUATTING PLATE URINAL TABLE 2CONNECTING IMENSIONS OF SQUATTING PLATES, MM DESCRIPTION REF IN FIG. 6 S IZE 1 / SIZE 2 Diameter of inlet hole d 1) 40 Diameter of the inlet socket d 1) 50 Depth of the inlet socket, Min 1) Ovality is permissible within the variation allowed for the dimensions. TABLE 3 FUNCTIONAL IMENSIONS OF PARTITION PLATES, mm DESCRIPTION REF IN SIZE 1S IZE 2 FIG. 7 Size \u2013 675 \u00d7 325\u00d785 825 \u00d7 450\u00d7100 Height H 675 825 Projection of slab form P 325 450 wall, Min Width near the centre W1 85 100 of the slab, Min Width at the top end, Min W2 50 75 Width at the bottomend, Min W3 50 55 SP 21 : 2005 10.179 2.2 Bowl urinals shall be provided with adequate means of support preferably of the concealed type. Alternatively minimum two fixing holes on each side of minimum diameter 6.5 mm shall be provided. 2.3 Squatting plate type urinal shall be of one piece construction having an itegral longitudinal flushing pipe. 2.4 When installed there should be no liquid left over in the bottom of a pan of the urinal after flushing. 2.5 Partition plates shall be of one piece construction Note1 \u2014 For method of test, refer to 8 of the standard. Note 2 \u2014 For general requirements refer to Part 1 General requirements of the standard . For detailed information, refer to IS : 2556 (Part 6) : 1995 Specification for vitreous sanitary appliances (vitreous china) Part 6 specific requirements of urinals and partition plates (fourth revision). and provided with fixing arrangement at the flat back top and bottom. 3. Finish \u2014 Inside and outside visible surfaces of urinals shall be glazed, uniform and smooth. The finish shall ensure efficient flush. 4. Cleansability Test \u2014 The bowl urinal and squatting plate urinal shall satisfy the prescribed test. SP 21 : 2005 10.180 1. Scope \u2014 Requirements for dimensions and tolerances, construction, finish, tests and marking of following accessories, made of vitreous china : Half round channel, Foot rest, Traps for squatting pans, Floor traps, and Shower rose. 2. Construction \u2013 The accessories shall be of one piece construction. Note \u2014 In case of floor trap ( see Fig. 4), the grating (jali) is a separate piece. 3. Finish \u2013 All the functional surfaces of the accessories, that is, those coming in contact with water shall be glazed uniform and smooth, in order to ensure an efficient function and use 4. Tests 4.1. Performance Test \u2013 Applicable only for shower rose (see Fig. 5). The shower rose when fitted at a height of 2100 mm from the floor under a minimum of 3 m head shall wet a circular area having 450 mm as its minimum diameter on the floor. 4.2 Flushing Test \u2013 Applicable only for traps for squatting pans ( see Fig. 3). the flushing test shall be performed in accordance to the provisions stipulated in IS : 2556 (Part 3) : 1994 +."
    },
    {
      "standard_id": "IS 2556 (Part 7): 1994",
      "title": "VITREOUS SANITARY APPLIANCES (VITREOUS CHINA) PART 7 SPECIFIC REQUIREMENTS OF ACCESSORIES FOR SANITARY APPLIANCES",
      "scope": "Requirements for patterns, construction, dimensions and tolerances, finish, inspection and marking of pedestal water closets with close-coupled cisterns both syphonic and washdown type including water saving types made of vitreous china.",
      "pages": [
        445,
        446,
        447,
        448,
        449
      ],
      "text": "SUMMARY OF IS : 2556 (PART 7) : 1994 VITREOUS SANITARY APPLIANCES (VITREOUS CHINA) PART 7 SPECIFIC REQUIREMENTS OF ACCESSORIES FOR SANITARY APPLIANCES (Third Revision) + Specific requirements of squatting pans Note \u2014 Ovality is permissible within the variation allowed for the dimension. All dimensions in millimetres. FIG. 1 HALF ROUND CHANNEL SP 21 : 2005 10.181 All dimensions in millimetres. FIG . 2 FOOT REST Note \u2014 Ovality is permissible within the variation allowed for the dimension All dimensions in millimetres. 3A Traps for Long Pattern and Orissa Pattern Pans FIG . 3 TRAPS FOR SQUTTING PANS \u2013 CONTD SP 21 : 2005 10.182 Note \u2014 Ovality is permissible within the variation allowed for the dimension for inlet and outlet diameters. All dimensions in millimetrrs. FIG. 4 F LOOR TRAPS Note \u2014 Ovality is permissible within the variation allowed for the dimension. All dimensions in millimetres. 3B Traps for Rural Pattern Orissa Pattern Pans FIG. 3 TRAPS FOR SQATTING PANS SP 21 : 2005 10.183 All dimensions in millimeters. FIG. 5 TYPICAL ILLUSTRATION OF VITREOUS SHOWER ROSE Note1 \u2014 For dimensions and tolerances, refer to 5, of the standard . Note 2 \u2014 For general requirements refer to Part 1 General requirements of the standard . For detailed information, refer to IS : 2556 (Part 7) : 1995 vitreous sanitary appliances (vitreous china): Part 7- specific requirements of accessories for sanitary appliances. (third revision) SP 21 : 2005 10.184 FIG. 1 SYPHONIC WATER CLOSET \u2013 SINGLE OR DOUBLE TRAP PATTERN 1. Scope \u2014 Requirements for patterns, construction, dimensions and tolerances, finish, inspection and marking of pedestal water closets with close-coupled cisterns both syphonic and washdown type including water saving types made of vitreous china. 2. Requirements 2.1 Patterns i) Pattern 1 \u2014Double trap syphonic pattern with 'S' trap or 'P' trap (See Fig. 1). ii) Pattern 2 \u2014 Single trap syphonic pattern with 'S' trap or 'P' trap (See Fig. 1). iii) Pattern 3 \u2014 Washdown pattern with 'P' trap or 'S' trap (Fig. 2 or concealed 'S' trap see (Fig. 3). iv) Pattern 4 \u2014 Washdown pattern with horizontal outlet see (Fig. 4). Note1 \u2014 For dimensions and tolerances, refer to 6, of the standard."
    },
    {
      "standard_id": "IS 2556 (Part 8): 1994",
      "title": "VITREOUS SANITARY APPLIANCES (VITREOUS CHINA) PART 8 SPECIFIC REQUIREMENTS OF PEDESTAL CLOSE COUPLED WASHDOWN AND SYPHONIC W ATER CLOSETS",
      "scope": "Requirements for patterns, construction,dimensions and tolerances, finish, inspection and marking of pedestal type bidets made of vitreous china.",
      "pages": [
        449,
        450,
        451,
        452,
        453
      ],
      "text": "SUMMARY OF IS : 2556 (PART 8) : 1994 VITREOUS SANITARY APPLIANCES (VITREOUS CHINA) PART 8 SPECIFIC REQUIREMENTS OF PEDESTAL CLOSE COUPLED WASHDOWN AND SYPHONIC W ATER CLOSETS (Fourth Revision) All dimensions in millimetres. SP 21 : 2005 10.185 FIG . 3 WASHDOWN WATER CLOSET FOR CLOSE COUPLED SUITE \u2013CONCEALED S TRAP FIG. 2 WASHDOWN WATER CLOSET FOR CLOSE COUPLED SUITE, P OR S TRAP SP 21 : 2005 10.186 Fig. 4 HORIZONTAL OUTLET WC FOR CLOSED COUPLED SUITE TABLE 1 FUNCTIONAL DIMENSIONS SI. NO.D ESCRIPTION REF TO SYPHONIC P OR SW ASHODOWN WASHDOWN FIGURES OUTLET OUTLET HORIZONTAL OUTLET (FIG. 1A) (F IG. 2A AND 3A) (F IG. 4A) (1) (2) (3) (4) (5) (6) i) Pattern No. \u2013 1 and 2 3 4 ii) Height H 390 plus minus 10 390 plus minus 10 390 plus minus 10 iii) Width W 390 plus minus 10 390 plus minus 10 390 plus minus 10 iv) Depth of water seal D 1 50 Min 50 Min 50 Min a) Back to front W 1 \u2014 150 Min 150 Min b) Side to Side W 2 \u2014 110 Min 110 Min vi) Distance from centre line of seal bolts noles to front of WC D 2 415 to 445 415 to 445 415 to 445 vii) Len gth of opening P 290 Min 290 Min 290 Min viii) Width of opening Q 240 Min 240 Min 240 Min ix) Distance between a vertical line from tip of back plate to inside face of flush rim at back D3 \u2014 70 Max 70 Max x) Distance from centre of seat bolt hole to inside face to flush rim at back D 4 80 Max 80 Max 80 Max xi) Trap inlet depth T \u2014 75 Min 75 Min All dimensions in millimetres. SP 21 : 2005 10.187 2.2 Shall be of one piece construction with not less than two floor fixing holes having a minimum diameter of 6.5 mm 2.3 Flushing rim and inlet shall be of self draining type. 2.4 Low level coupled type flushing cistern with discharge capacity not less than10 litres. 3. Finish \u2014 Inside surface of water closet and trap shall be glazed uniform and smooth in order to ensure an efficient flush. 4. Flushing Test 4.1 Toilet Paper Test \u2014 When repeated four times the pan shall discharge the full charge of paper at least thrice. Note1 \u2014 For For method of test, refer to 9 of the standard. Note 2 \u2014 For general requirements refer to Part 1 General requirements of the standard. For detailed information, refer to IS 2556 (Part 8) : 1995 Specification for vitreous sanitary appliances (vitreous china): Part 8 Specific requirements of pedestal close coupled washdown and syphonic water closets (fourth revision). 4.2 Smudge Test \u2014 Immediately after flushing there shall be no smudge left on the bowl. 4.3 Holding Capacity Test \u2014 Shall be capable of holding not less than highest possible water level of the closet. 4.4 Ball Tests 4.4.1 Single ball test \u2014 The ball shall be discharge in normal manner. 4.4.2 Fifty ball Test \u2014 A minimum of 85 percent of all balls should be flushed out. SP 21 : 2005 10.188 1. Scope \u2014Requirements for patterns, construction,dimensions and tolerances, finish, inspection and marking of pedestal type bidets made of vitreous china. 2. Patterns i) Pattern 1 \u2014 Pedestal bidets with flushing rim and spray hole (See Fig. 1A &1B). FIG . 1 TYPICAL ILLUSTRATION OF BIDET (WITH FLUSHING RIM)"
    },
    {
      "standard_id": "IS 2556 (Part 9): 1994",
      "title": "VITREOUS SANITARY APPLIANCES (VITREOUS CHINA ) PART 9 SPECIFIC REQUIREMENTS OFPEDASTAL TYPE BIDETS",
      "scope": "Requirements for patterns, dimensions and tolerances, construction, finish, tests, inspection and marking for integrated vitreous sqatting pans.",
      "pages": [
        453,
        454,
        455
      ],
      "text": "SUMMARY OF IS 2556 (PART 9) : 1994 VITREOUS SANITARY APPLIANCES (VITREOUS CHINA ) PART 9 SPECIFIC REQUIREMENTS OFPEDASTAL TYPE BIDETS (Fourth Revision) ii) Pattern 2 \u2014 Pedestal bidets without flushing rim and over rim supply (See Fig. 2A & 2B). 3. Construction \u2014 Shall be of one piece construction. 4. Finish \u2014 The inside surface of the bidet and waste outlet shall be glazed uniform, smooth for effcient drawing. SP 21 : 2005 10.189 FIG. 2 TYPICAL ILLUSTRATION OF BIDET WITHOUT FLUSHING RIM Note1 \u2014 For detailed dimensions and tolerances, refer to 6 of the standard. Note 2 \u2014 For general requirements refer to Part 1 general requirements of the standard. For detailed information, Refer to IS : 2556 (Part 9) : 1995 Specification for vitreous sanitary appliances (vitreous china)Part 9 Specific requirements of pedestal type bidets (Fourth Revision). SP 21 : 2005 10.190 1. Scope \u2014 Requirements for patterns, dimensions and tolerances, construction, finish, tests, inspection and marking for integrated vitreous sqatting pans. 2. Requirements 2.1 Pattern \u2014 Long pattern 500. Other sizes and patterns may be made, however, except functional dimensions, all other requirements shall be complied with. 2.2 Shall be provided with either box or open rim. 2.3 Anti - syphonage vent horn shall be provided where required by the sanitation authority. 2.4 Depth of water seal shall in no case be less than no case be less than 50 mm. 3. Finish \u2014 Inside surface of the integrated pan shall be glazed uniform and smooth in order to ensure efficient flush."
    },
    {
      "standard_id": "IS 2556 (Part 14): 1994",
      "title": "VITREOUS SANITARY APPLIANCES (VITREOUS CHINA ) PART 14 SPECIFIC REQUIREMENTS OF INTEGRATED SQATTING PANS",
      "scope": "Requirements for patterns, dimensions and tolerances, construction, finish, tests, inspection and marking for universal water closets made of vitreous china.",
      "pages": [
        455,
        456
      ],
      "text": "SUMMARY OF IS 2556 (PART 14) : 1994 VITREOUS SANITARY APPLIANCES (VITREOUS CHINA ) PART 14 SPECIFIC REQUIREMENTS OF INTEGRATED SQATTING PANS (First Revision) Note1 \u2014 For method of test, refer to 8 of the standard . Note 2 \u2014 For general requirements refer to Part 1 general requirements of the standard . For detailed information, refer to IS : 2556 (Part 14) : 1995 Specification for Vitreous Sanitary Appliances (Vitreous China): Part 14 Specific Requirements of Integrated Squatting Pans (First Revision) 4. Flushing Test 4.1 Toilet Paper Test \u2014 When repeated four times, the pan shall discharge the full charge of the paper atleast thrice. 4.2 Smudge Test \u2014 Immediately after the flush there shall be no smudge left in the pan. 4.3 Holding capacity Test \u2014 Shall be capable of holding not less than 10 litres of water between the normal water level and the highest possible water level of the pan. 4.4 Ball Test \u2014 The ball shall be discharged in the normal manner. SP 21 : 2005 10.191 1. Scope \u2014 Requirements for patterns, dimensions and tolerances, construction, finish, tests, inspection and marking for universal water closets made of vitreous china. 2. Requirements 2. 1 Sizes Size 1 \u2013 560 \u00d7 460 mm, 'P' or 'S' trap Size 2 \u2013 640 \u00d7 460 mm, 'P' or 'S' trap Other sizes may also be made, except for functional dimensions other requirements shall be compiled with. Note \u2014 For detailed dimensions and tolerances, refer to 5 of the standard 2.2 P trap closets shall be in one piece 5 trap closets may be made in one or two pieces. Each closet shall be provided with not less than four fixing holes having a maximum diameter of 6.5 mm. 2.3 Flushing rim shall be of box type. F IG . 1 UNIVERSAL WATER CLOSET"
    },
    {
      "standard_id": "IS 2556 (Part 15): 1994",
      "title": "VITREOUS SANITARY APPLIANCES (VITREOUS CHINA ) PART 15 SPECIFIC REQUIREMENTS OF UNIVERSAL WATER CLOSETS",
      "scope": "Requirements for cast iron steps for manholes.",
      "pages": [
        456,
        457,
        458
      ],
      "text": "SUMMARY OF IS : 2556 (PART 15) : 1994 VITREOUS SANITARY APPLIANCES (VITREOUS CHINA ) PART 15 SPECIFIC REQUIREMENTS OF UNIVERSAL WATER CLOSETS (First Revision) SP 21 : 2005 10.192 Note 1 \u2014 For method of test, refer to 8 of the standard. Note 2 \u2014 For general requirements refer to Part 1 General requirements of the standard. For detailed information, refer to IS 2556 (Part15) : 1995 Specification for vitreous sanitary appliances (vitreous china), Part 15: specific equirements of universal water closets (first revision). 2.4 Antisiphonage vent horn shall be provided where required by local authority. 2.5 Depth of water seal shall in no case be less than 50 mm. 3. Finish \u2014The inside of water closets and traps shall be glazed uniform and smooth in order to ensure an efficient flush. The grooved part of the outlet of the closets and that of the bends where provided shall not be glazed. 4. Flushing Test 4.1 Toilet Paper Test \u2013 When repeated four times, the pan shall discharge the full charge of the paper atleast thrice. 4.2 Smudge Test \u2013 Immediately after the flush there shall be no smudge left in the pan. 4.3 Holding Capacity Test \u2013 Shall be capable of holding not less than 10 litres of water between the normal water level and the highest possible water level of the pan. 4.4 Ball Test \u2013 The ball shall be discharged in the normal manner. SP 21 : 2005 10.193 1. Scope \u2013 Requirements for cast iron steps for manholes. 2. Material \u2013 Suitable quality of grey cast iron as specified. 3. Requirements 3.1 Patterns Pattern 1 \u2014 Minimum weight 4.5 kg (see 1A) Pattern 2 \u2014 Minimum weight 5.3 kg (see 1B) 3.2 Portion of step projecting from the wall of the man hole shall have a raised chequred design."
    },
    {
      "standard_id": "IS 5455: 1969",
      "title": "CAST IRON STEPS FOR MANHOLES",
      "scope": "Requirements for cast iron gratings for use in drainage works.",
      "pages": [
        458,
        459,
        460
      ],
      "text": "SUMMARY OF IS 5455 : 1969 CAST IRON STEPS FOR MANHOLES 4. Tolerance \u2013 plus minus 2 mm on all dimensions 5. Coating \u2013 Shall be coated with a material having tar base or with a black bituminous composition or cashew-nut shell liquid. The coating shall be smooth and tenacious. It shall not flow when exposed to a temperature of temperature of 63\u00b0C and shall not brittle as to chip of at a temperature of o\u00b0C. 6. Test \u2013 shall with stand a load of 225 kg at a point at the centre of the front tread for 1 minute All dimensions in millimetres. FIG . 1A CAST IRON STEPS FOR MANHOLE (PATTERN 1) SP 21 : 2005 10.194 Note \u2014 For method of test, refer to Appendix A of the standard . For detailed information, refer to IS 5455: 1969. Specification for cast iron steps for manholes. All dimensions in millimetres. FIG . 1B CAST IRON STEPS FOR MANHOLE (PATTERN 2) SP 21 : 2005 10.195 + Cast iron manhole covers and frames (third revision) 1. Scope \u2013 Requirements for cast iron gratings for use in drainage works. 2. Materials \u2013 Frame and cover shall be of grey cast iron. Hinge pin shall be of mild steel wire. 3. Manufacture and Workmanship \u2014 Frame and cover shall be free from air and sand holes, cold shuts and warping. 4. Dimensions and Tolerances Size of frame = 600 \u00d7 560 mm (Outside dimensions) Height of frame = 100 mm 4.1 Tolerance \u2014 On internal dimensions of the top of For detailed information, refer to IS 5961 : 1970 Specification for cast iron gratings or drainage purposes."
    },
    {
      "standard_id": "IS 5961: 1970",
      "title": "CAST IRON GRATING FOR DRAINAGE PURPOSES the frame plus minus 2 mm.",
      "scope": "Requirements for manually operated high- level and low-level plastic flushing cisterns of capacities 5 litres and 10 litres, both single flush and dual-flush types, for water-closets, squatting pans and urinals.",
      "pages": [
        460,
        461
      ],
      "text": "SUMMARY OF IS 5961 : 1970 CAST IRON GRATING FOR DRAINAGE PURPOSES the frame plus minus 2 mm. Note \u2014 For detailed dimensions see Fig. 1 of the standard. 5. Weight \u2013 75 kg minimum. 6. Coating \u2013 Shall be with a material having tar base with a black bituminous composition. Coating shall be smooth and tenacious which will not flow at a temperature of 63\u00b0C, and which is not so brittle as to chip off at 0\u00b0C. 7. Test \u2013 Gratings shall withstand without fracture a load of 35 tonnes for a minimum period of 30 seconds when subjected to loading test described in IS 1726 : 1991 +. SP 21 : 2005 10.196 1. Scope \u2013 Requirements for manually operated high- level and low-level plastic flushing cisterns of capacities 5 litres and 10 litres, both single flush and dual-flush types, for water-closets, squatting pans and urinals. 2. Materials a) Cistern and Cover \u2014 High density polyethylene (HDPE) or Polystyrene high impact or Polyproylene T or Acrylonitrile butadiene - styrene or glass fibre reinforced plastic (GRP) conforming to prescribed standards b) Flush Pipe \u2013 Steeltube, seamless or welded, medium or light completely protected inside and outside by hot dip galvanizing electroplatting or vitreous enamelling or lead pipe or copper alloy tube, HDPE pipes or VPVC plumbing pipe conforming to prescribed standard. c) Overflow pipe\u2014 HDPE or VPVC or any other corrosion resistant material conforming to prescribed 3. Construction 3.1 Cistern \u2013 It shall be mosquito-proof. The thickness of the body including cover at any point shall not be less than 2 mm for GRP, and not less than 3 mm for other plastic materials. 3.2. Cover \u2013 Removable cover which shall fit closely and shall be secured against displacement. 3.3 Flush Pipe \u2014 The flush pipe (except plastic flush pipe) shall have an internal diameter of 32 plus minus 1 mm for high-level cistern and 38 plus minus 1 mm for low-level cistern. The steel flush pipe shall be not less than 1 mm thick whereas the lead flush pipe shall have a minimum thickness of 3.5 mm. For high density polyethylene pipes, the outside diameter of the pipes shall be 40 mm. For unplasticized PVC plumbing pipes the outside diameter of the pipe shall be 40 mm for high-level cisterns, and 50 mm for low-level cistern. 3.3.1 Flush Pipe Connection to Cistern \u2014The flush pipe shall be securely connected to the cistern outlet and made airtight by means of a coupling nut. The nominal internal diameter of the cistern outlet shall be not less than 32 mm and 38 mm for high-level and low- level cisterns respectively. 3.4 Inlet and Outlet Holes \u2014The cistern shall be provided with inlet and overflow holes, situated one at each end, which shall be capable of accommodating overflow pipe of not less than 20 mm nominal bore and a 15 mm size float valve. 3.5 Operating Lever \u2014 The operating mechanism/lever shall not project beyond the side of the cistern for a distance greater than 350 mm measured from the centre of the cistern to the end of the lever arm. 3.6 String (Chain) \u2014 The string (chain) shall be of such a strength as to sustain a dead load of 500 N without any apparent or permanent deformation. 3.7 Overflow Pipe \u2014 The overflow piepe shall be of not less than 20 mm nominal bore and shall incorporate a non-corrodible mosquito-proof device. 3.8 Float Valve \u2014 Shall be 15 mm nominal size 4. Operational and Performance Requirements 4.1 Flushing Arrangement \u2014 The cistern under working conditions and with the float valve in closed position shall operate on a single operation of the operating mechanism/lever without calling for a sudden jerk in pulling. If a valve is used instead of siphon for flushing purposes, the valve shall be completely leakproof. 4.2 Working Water Level \u2014 The working water level shall be a minimum of 6.5 cm below the effective top edge of the cistern and shall be legibly and permanently marked on the inside of the cistern."
    },
    {
      "standard_id": "IS 7231: 1994",
      "title": "PLASTIC FLUSHING CISTERNS FOR WATER CLOSETS AND URINALS",
      "scope": "Requirements for material, construction, workmanship, finish, performance and testing for glass fibre reinforced polyester resin (GRP) pourflush type squatting pans conact moulded as well as compression moulded.",
      "pages": [
        461,
        462,
        463
      ],
