Repository: workbydevansh/bis-standards-recommendation-engine

# BIS Standards Recommendation Engine

Submission-ready prototype for the Bureau of Indian Standards x Sigma Squad AI Hackathon.

The system converts a product description into the top 3-5 relevant BIS standards from **SP 21: Summaries of Indian Standards for Building Materials**. It is deterministic, offline, and designed around the required judging contract.

## Judge Command

```bash
python inference.py --input hidden_private_dataset.json --output team_results.json
```

The output JSON contains:

- `id`
- `retrieved_standards`
- `latency_seconds`

When the input contains `expected_standards`, the field is copied into the output so the provided `eval_script.py` can be run locally.

File: data/index/standards.json (part 26 of 52)
{
      "text": "SUMMARY OF IS 7231 : 1994 PLASTIC FLUSHING CISTERNS FOR WATER CLOSETS AND URINALS (Second Revision) T Talc as filler if used shall not exceed 20% Note \u2014 For materials of other components See Table1 of the standard. SP 21 : 2005 10.197 Note \u2014 For method of test, refer to 9 and Appendices B to D of the standard. For detailed information, refer to IS 7231 : 1994 Specification for plastic flushing cisterns for water closets and urinals (second revision). 4.3 Freedom from Self Siphonage \u2014 The siphonic system shall be capable of being rapidly brought into action when the water is at the working water level, but shall not self-siphon or leak into the flush pipe when the water is up to 1 cm above the invert of the overflow pipe. 4.4 Reduced W ater Level \u2013 The discharge shall operate satisfactorily when the cistern is filled to a level up to 1 cm below the working water level. 4.5 Discharge Capacity \u2013 Cistern of 5 litres and 10 litres capacities, when required to give a full flush, shall respectively discharge 5 litres and 10 litres with variation of plus minus 0.5 litres. Dual-flush cistern of 10 litres capacity shall discharge alternatively a short flush of 5 plus minus 0.5 litres. Dual flush western 6/3 liture capacity shall discharge 6 plus minus 0.5 liters and atternatively a half flush of 3 plus minus 0.5 litre 4.6 Discharge Rate \u2013 The discharge rate shall be 10 plus minus 0.5 litres within 6 seconds and 5 plus minus 0.5 litres and 6 plus minus 0.5 litre within 6 s and 3 plus minus 0.5 litres within 35 for liters of capacity 6/3 litre. 3 seconds for cistern of capacities 10 litres and 5 litres respectively. 5. Tests 5.1 Distortion Resistance Test \u2014 The cistern shall not buldge more than 6 mm and the cover shall not be dislodged. 5.2 Dead Load Test \u2013 When tested by the application of a dead load of 230 N applied 6 mm from the end of the operating lever arm for 30 seconds, shall not distort to such an extent that any part becomes detached. 5.3 Front Thrust Test \u2013 Only to cisterns intendent for low level use shall not distort to such an extent as to be inoperable or unsighhtly when the load is removed. 5.4 Impact Test \u2013 The cistern, complete with its fittings, shall show no defect after one impact. 5.5 Endurance Test \u2013 The cistern and its component parts shall not show any damage or defects and all the parts shall be satisfactory, after 3000 operations. SP 21 : 2005 10.198 1. Scope \u2014 Requirements for material, construction, workmanship, finish, performance and testing for glass fibre reinforced polyester resin (GRP) pourflush type squatting pans conact moulded as well as compression moulded."
    },
    {
      "standard_id": "IS 11246: 1992",
      "title": "GLASS FIBRE REINFORCED POLYESTER RESIN (GRP) SQUATTING PANS",
      "scope": "Requirements of copper alloy gate, globe and check valves of nominal sizes 8 to 100 mm suitable for working temperatures up to 450 C and non shock working pressure up to 16 MPa, for water works purposes. This standard may be used for other fluids, but the physical and chemical testing shall be done for the same fliud.",
      "pages": [
        463,
        464,
        465
      ],
      "text": "SUMMARY OF IS 11246 : 1992 GLASS FIBRE REINFORCED POLYESTER RESIN (GRP) SQUATTING PANS (First Revision) * Glass fibre rovings for reinforcement of polyester and epoxide resin systems ( first revision ) + Glass fibre chopped strand mat for the reinforcement of epoxy, phenolic and polyester resin systems ( first revision ) 2. Material 2.1 Glass Fibre \u2014 As per IS 11320: 1997* and IS 11551 : 1996+ Low alkali glass with glass content of the laminate minimum 30 percent by weight. FIG. 1 S QUATING PAN TABLE 1 FUNCTIONAL DIMENSIONS DESCRIPTION REF IN FIG. 1 DIMENSIONS (mm) (1) (2) (3) Width of front profile (semi-circle) A 125 Wdith at rear profile (semi-circle) B 200 Vertical drop in front wall of pan C 70 Rear of back wall of the pan nclination to horizontal off D 6-8\u00b0 set to trap opening Length of top opening E 425 Slope of bottom of pan F 25-28\u00b0 Overall depth of pan (see Note) G 320 Length of entry of squatting pan into the P-trap H 40 Min Dia at entry from sqattig pan to P-trap J 77, ID Projected bend of rim all-round K 20-25 Notes \u2014 1 Dimension C, G and H are for general guidance. 2 Tolerance + 4% for all dimensions of 50 mm and above. SP 21 : 2005 10.199 2.2. Polyster Resin \u2014 Unsaturated polyster resin shall be isopthalic type 2.3. Sheet Moulding Compound (SMC) \u2013 Shall be of low profile grade and shall consist of glass fibre reinforcements pre-impregnated with filled unsaturated polyester resin system in sheet form. 2.4 Surface Coat a) Gel coat. b) Polyurethane resin coat 3. Thickness and Mass 3.1 Thickness i) With gel coat \u2014 2.0 mm, Min ii) With PU coat \u2014 1.8 mm, Min At the point of additional reinfore cement, that is rim and bottom outlet, the minimum thickness shall be 2.8 mm with gel coat and 2.6 mm with PU coat. 3.2 Mass \u2013 The minimum mass of hand laid pans shall be 750 gm and for sheet moulding compound (SMC) shall be 900 gms. 4. Performance requirements 4.1 Warpage \u2014 Feeler guage of 4mm shall not slide under it without application of force. 4.2 Thickness \u2013 See 3.1 4.3 Impact Resistance \u2014 Shall not show any cracks in the surface coat. 4.4 Crazing \u2013 Shall not show cracks or crazing after oven test. 4.5 Water Absorption \u2014 Shall not absorb water in excess of 0.5 percent. 4.6 Gel Coat \u2014 Shall not be less than 0.20mm thick and not more than 0.40mm thick. 4.7 Reistance of hydrochloric acid/uric acid: there shall be no discoloration and exposure of glass fibre. 4.8 Hardness \u2014 Minimum 30 points for gel coated 20 points for Pu coats or Barcol impressor. 4.9 Scratch Resistance \u2014 Shall withstand 40,000 cycles in scrub test. 4.10 Ink Test - Ink stains and defects mentioned under 5.3 of the standard shall not be permitted. For detailed information, refer to IS 11246 : 1992 Specification for glass fibre reinforced polyester resin (FRP) squatting pans (first revision). SP 21 : 2005 10.200 1. Scope \u2014 Requirements of copper alloy gate, globe and check valves of nominal sizes 8 to 100 mm suitable for working temperatures up to 450 C and non shock working pressure up to 16 MPa, for water works purposes. This standard may be used for other fluids, but the physical and chemical testing shall be done for the same fliud. 2. Nominal Sizes 2.1 Screwed End V alves 8(1/4), 10(3/8) , 15(1/2), 20(3/4), 25(1) 32(1.1/4), 40 (11/2), 50(2), 65(21/2), 80(3) and 100 mm(4) The nominal sizes shown in parantheses refer to the size of screw threads. 2.2 Flanged V alves Shall be as follows 15, 20, 25, 32, 40, 65, 80, and 100mm."
    },
    {
      "standard_id": "IS 778: 1984",
      "title": "COPPER ALLOY GATE, GLOBE AND CHECK V ALVES FOR WATER WORKS PURPOSES",
      "scope": "",
      "pages": [
        465,
        466,
        467
      ],
      "text": "SUMMARY OF IS 778 : 1984 COPPER ALLOY GATE, GLOBE AND CHECK V ALVES FOR WATER WORKS PURPOSES (Fourth Revision) TABLE 1 MATERIALS FOR COMPONENT PARTS OF GATE, GLOBE AND CHECK VALVES SL. NO. C OMPONENT MATERIAL (1) (2) (3) I) Body a)Brass b) Leaded tin bronze ii) Bonnet or cover a) leaded tin bronze b) Forged brass c) Brass iii) Stuffing box, disc hinge, check nut, a) leaded tin broze stem nut, disc retaining nut, gland, b) Extruded brass rod gland nut, glandflange. body seat rings c) Forged brass and disc or wedge facing rings(where d) Brass renewable) iv) Stem, hinge pin and plug a) Extruded brass rod b) High-tensile brass v) Ball ( for ball type check valves) c) Forged brass Chromium steel vi) Bolts, nuts Mild steel vii) Handwheel Cast iron* viii) Gasket Compressed asbestos fibre ix) Gland packing a) hemp and jute b) Asbestos x) Spring Phosphor bronge wire xi) Seating ring Synthetic rubber The nominal sizes of valves shall be designated by the nominal bore of the pipe of which the valve is nor- mally fitted. The actual bore shall not be less than the nominal size. 3. Classification Class 1 Valves \u2014 Valves of this class are suitable for non-shock cold working pressure up to 1.0 MPa (cold service means a temperature not exceeding 45oC). Class 2 Valves \u2014 Valves of this class are suirable for non-shock cold working pressure up to 1.6MPa. 4. Types 4.1 Gate V alves a) Solid wedge type b) Split wedge type and c) Double disc type. * Steel, aluminium alloy, zink and non metallic material may be permitted if required. SP 21 : 2005 10.201 4.2 Globe Valve \u2013 a) Straight type and b) Right angle type. 4.3 Check V alve \u2013 a) Swing type and b) Lift type with disc or ball check 5. Material s \u2013 See Table 1 6. Design and Manufacture \u2014 See 7 of the standard. 6.1 Body end port shall be circular end of a diameter not less than the nominal size of the ports of the valve 6.2 Area of water way through and between the ports of the value shall be not less than area of a circle of diameter equal to the nominal size of the valve except to globe and check valves where area may be reduced through the valve seats to 85 percent of the fullwater way area. 6.3 Bonnets shall be screwed in bonnet, screwed on bonnet or bolted bonnet. 6.4 Gland shall be of one piece or two piece design consisting of a sleeve sliding in the stuffing box and secured by a gland nut or bolted flange. 6.5 Stem shall be in one piece and designed to prevent the wedge or disc from leaving the stem. Note \u2014 For details of design see 7 of the standard . For details information, refer to IS 778 : 1984. Specification for Copper alloy gate, globe and check valves for water works purposes (Fourth revision). 7. Dimension MINIMUM W ALL THICKNESS OF BODY AND BONNET All dimensions in millimetres Class of Nominal Size of V alves V alve 8 10 15 20 25 32 40 50 65 80 100 1 1.7 1.7 1.8 1.9 2.0 2.2 2.3 2.5 2.7 3.0 3.5 2 2.0 2.0 2.2 2.3 2.5 2.7 2.9 3.2 3.6 3.9 4.5 Note \u2014 for dimensional details see 8 of the standard. 8. Tests 8.1 Material Test \u2014 shall conform to the prescribed standards. 8.2 Body Test (Hdrostatic) \u2014 Shall not show any leakage when prescribed pressure in applied to the inlet end, outlet and is blanked and valve isfully open. 8.3 Back Seat Test \u2014 There shall be no leakage through the stuffing box. 8.4 Seat-Test-(Hydrostatic) \u2014 Shall not show any leakage under the prescribed test. Note \u2014 For method of test refer to the standard . SP 21 : 2005 10.202 4. Dimensions \u2014 The overall length of stop valves shall be as given below with a tolerance of +3 mm Nominal mm Size Internally Externally Mixed Threaded Threaded Ends 8 45 65 55 10 50 75 62 15 60 85 70 20 70 100 85 25 85 125 105 32 100 135 115 40 110 145 125 50 135 175 155 Tolerance plus minus 3mm Note\u2014 For detailed dimensions, refer to the standard. 5. Finish \u2013 The bib taps shall be always polished bright. The stop valves may be polished bright or they may have an unpolished as `cast' finish. The bib taps or stop valves may also nickel-chromium plated. The plating shall be capable of taking high polish and shall not easily tarnish. 8. Testing \u2013 When tested in closed position under hydraulic pressure of 1.5 MPa minimum maintained at that pressure for a period of at least 2 minutes during which it shall neither leak nor sweat. For details information, refer to IS 781 : 1984 Specification for Cast copper alloy screw down bib taps and stop valves for water services (third revision)."
    },
    {
      "standard_id": "IS 781: 1984",
      "title": "CASTCOPPER ALLOYSCREW DOWN BIB TAPS ANDSTOPV ALVES FOR WATERSERVICES",
      "scope": "Requirements for copper alloy screw down bib taps and stop valves suitable for cold non- shock working pressure up to 1.0 MPa. Bib taps shall have screwed male inlet. Stop valves shall have screwed female end or male ends or mixed ends (mixed ends means one end screwed male and the other end screwed female).",
      "pages": [
        467,
        468
      ],
      "text": "SUMMARY OF IS 781 : 1984 CASTCOPPER ALLOYSCREW DOWN BIB TAPS ANDSTOPV ALVES FOR WATERSERVICES (Third Revision) 1. Scope \u2014 Requirements for copper alloy screw down bib taps and stop valves suitable for cold non- shock working pressure up to 1.0 MPa. Bib taps shall have screwed male inlet. Stop valves shall have screwed female end or male ends or mixed ends (mixed ends means one end screwed male and the other end screwed female). Note \u2014 Cold service means a temperature not exceeding 45\u00baC. 2. Nominal sizes a) Bib taps shall be 8, 10, 15, 20 and 25 mm. b) Stop valves shall be 8, 10, 15, 20, 25, 32, 40 and 50 mm. Nominal size of the bib tap and stop valves shall be designated by the nominal bore of the socket or pipe outlet to which the tap or valve is normally fitted. 3. Materials Sl No. Component Material i) Body and bonnet a) Cast brass b) Leaded tin bronze ii) Spindle nuts Brass (extruded rolled or forged) iii) Gland Crutch Brass (extruded, rolled, cast, die (handle) cast washer, plate etc. iv) Washer Leaded tin bronze SP 21 : 2005 10.203 1. Scope \u2013 Requirements regarding sizes, material, manufacture, workmanship and testing of mixing valves for ablutionary and domestic purposes. 2. Sizes \u2013 Shall be of three sizes, namely 15 mm (or \u00bd in.), 20 mm (or \u00be in.) and 25 mm (or 1 in.).The size of a mixing valve shall be denoted by the nominal size of the bore of the inlets which shall always be of equal diameters. 3. Materials \u2013 Brass ,Leaded Tin Bronze,Stainless steel or equally suitable corrosion resisting alloy and manganese bronze in case of hot pressing. 4. Operation \u2013 The sequence of operation of the valve shall be as follows : Off or Shut Cold Warm or Tepid Hot Closing of the valve shall be performed by rotation of control in an anticlockwise direction. 5. Workmanship All gravity \u2014 and die-castings shall be in all respects, free from laps, blow holes and pitting. Both external and internal surfaces shall be clean, smooth and free from sand. They shall be neatly dressed and no castings shall be burned, plugged, stopped or patched. All hot-pressed components shall be sound and solid For detailed information, refer to IS 1701: 1960 Specification for mixing valves for ablutionary and domestic purposes. without lamination and shall be finished smooth. 6. Tests \u2014 Shall withstand without leaking or sweating a hydraulic pressure of 20 kg/cm2 applied for a period of two minutes with the control in the mid-open position . When the control is in the 'shut' position, the valve shall remain closed and show no leakage against a pressure of 15 kg/cm2 applied for a period of two minutes. The head loss through the mixing valve at different rates of flow shall not exceed those given in Table 1. TABLE 1 LOSS OF HEAD S IZE OF RATE OF HEAD LOSS MAXIMUM FLOW L/MIN IN FITTING VALVE PERMISSIBLE m 15 5 1.0 10 1.5 15 2.5 20 20 1.5 25 2.0 30 3.0 25 40 2.5 45 3.0"
    },
    {
      "standard_id": "IS 1701: 1960",
      "title": "MIXING VALVES FOR ABLUTIONARY AND DOMESTIC PURPOSE SP 21 : 2005 [[PAGE 469]]",
      "scope": "Requirements regarding sizes,materials, manufacture and workmanship, and testing of float valves (horizontal plunger type ) for water supply purposes.",
      "pages": [
        468,
        469
      ],
      "text": "SUMMARY OF IS 1701 : 1960 MIXING VALVES FOR ABLUTIONARY AND DOMESTIC PURPOSE SP 21 : 2005 10.204 1. Scope \u2013 Requirements regarding sizes,materials, manufacture and workmanship, and testing of float valves (horizontal plunger type ) for water supply purposes. 2. Classification \u2013 a) High Pressure \u2014 High Pressure float valves are indicated by the abbreviation 'HP'and are designed for use on mains having pressure of 0.175 MPa or above. b) Low Pressure \u2014 Low Pressure float valves are indicated by the abbreviation 'LP', and are designed for use on mains having a pressure less than 0.175 MPa. 3. Nominal Sizes \u2013 5, 20, 25, 32, 40 and 50 mm. Note \u2014 For detailed dimensions, refer to the standard 4. Materials TABLE 1 MATERIALS FOR BODY AND COMPONENT PARTS OF FLOAT VALVES SL. NO COMPONENT MATERIAL (1) (2) (3) i) Body and parts of a) Cast Brass fittings (except lever rod and back nut) b) Leaded tin bronze ii) Lever rod Brass rod iii) Back nut and a) Brass rod nuts for inlet pipe b) Leaded tin bronze iv) Washer Synthetic rubber v) Inlet pipe Brass 5. Construction 5.1 The inlet shank shall be horizontal in case of 15 mm size it may be either horizontal or vertical. 5.2 The lever may be made in one piece or the short aim and rod may be seperately constructed. 5.3 Floats shall conform to IS 9762 : 1994+ 6. Testing 6.1 Hydraulic Test \u2014 Every float valve while in closed position shall withstand an internally applied hydraulic pressure of 1.5 MPa for a minimum period of 2 minutes without leakage or sweating. 6.2 Shutting Off Test \u2014 Every 'HP' float valve when assembled in working condition with the float immersed to not more than half its volume shall remain closed against test pressure of 1.05 MPa and a 'LP' float valve against a test pressure of 0.35 MPa. 6.3 Test for Machanical Strength of lever \u2014 Shall be capable of supporting the prescribed test loads. +polyethylene floats (spherical) for float valves."
    },
    {
      "standard_id": "IS 1703: 2000",
      "title": "W ATER FITTINGS COPPER ALLOY FLOAT V ALVES (HORIZONTAL PLUNGER TYPE)",
      "scope": "Requirements for self-closing taps with or without stuffing box.",
      "pages": [
        469,
        470
      ],
      "text": "SUMMARY OF IS 1703 : 2000 W ATER FITTINGS COPPER ALLOY FLOAT V ALVES (HORIZONTAL PLUNGER TYPE) (Fourth Revison) For detailed information, refer to IS 1703: 1999 Specification for water fittings copper alloy float Valves (horizontal plunger type) (fourth revision) SP 21 : 2005 10.205 1. Scope \u2013 Requirements for self-closing taps with or without stuffing box. 2. Nominal size \u2013 15 mm and 20 mm. Nominal size shall refer to the nominal bore of the inlet connection. 3. Materials \u2013 See Table 1 4. Design \u2013 The opening of the tap shall be performed by hand pressing of the handle up or down or turning sideways or by pressing in of the pushbutton, and the tap shall close when the handle or pushbutton is released. The force required for operating the self- closing tap for its full opening shall not exceed 70 N. For self-closing tap which operate against heads exceeding 2 m, a non-concussive function is essential and provision to this effect shall be made in the design. 5. Finish \u2013 All machining shall be so carried out that the parts are true to shape and are in correct adjustment when assembled. All machined surfaces shall be smoothly finished. If the body is of lead tin bronze, the outside surface shall be polished bright. 6. Tests 6.1 Shall withstand an internelly applied hydraulic pressure of 2MPa for a minimum period of 2 minutes without leakage or sweating. TABLE 1 MATERIALS FOR COMPONENTS FOR SELF \u2013 CLOSING TAPS SL. NO COMPONENT MATERIAL (1) (2) (3) i) Body, cover and lever or a) Grey cast iron lever or push-button b) Malleable iron castings c) Cast brass d) Leaded t in bronze ii) Spindle a) Mild steel b) Leaded tin bronze iii) Spindle spring a) Phosphor bronze wire b) Spring steel wire c) Any corrosion resisting alloy having a tensile strength of phosphor bronze wire. iv) Cage and valve Lead tin bronze v) Brass washer Brass vi) Seat washer and As specified in other washers vii) Gasket a) V ulcanized fibre b) Any other equally suitable material"
    },
    {
      "standard_id": "IS 1711: 1984",
      "title": "SELF\u2013CLOSING TAPS FOR W ATER SUPPLY PURPOSES",
      "scope": "Requirements regarding material, manufacture and workmanship, construction, finish and testiang of pillar taps.",
      "pages": [
        470,
        471
      ],
      "text": "SUMMARY OF IS 1711 : 1984 SELF\u2013CLOSING TAPS FOR W ATER SUPPLY PURPOSES (Second Revision) For details information, refer to IS 1711 : 1984 Specification for self-closing taps for water supplypurposes (second revision) 6.2 Endurance Test \u2014 Shall not show any leakage or failure of the spring or other working parts after 50,000 operations SP 21 : 2005 10.206 For detailed information, refer to IS 1975 : 1982 Specification forPillar taps for water supply purposes (second revision) 1. Scope \u2014 Requirements regarding material, manufacture and workmanship, construction, finish and testiang of pillar taps. 2. Nominal Sizes \u2014 15 mm and 20 mm. The nominal size of the pillar taps shall be designated by the nominal bore of the pipe outlet to which the tap is to be fitted. 3. Materials \u2014 See Table 1 4. Construction 4.1 For detailed dimensions of body, backnut, bannet and gland, capstan head, spindle and washerplate and screw threads refer to the standard. 4.2 Anti- splash device shall be fitted, if required 5. Finished Mass \u2014 Minimum finished mass of 15 mm and 20 mm size pillar taps shall be 650 g and 1175 g respectively. TABLE 1 MATERIALS FOR COMPONENTS PART OF PILLAR TAPS SL. NO.C OMPONENT MATERIAL i) Body, body components, a) Cast brass capstan head and washer plate b) Leaded tin bronze ii) Spindle, gland, washer a) Brass rod plate and nut (extruded or rolled) b) Brass"
    },
    {
      "standard_id": "IS 1795: 1982",
      "title": "PILLAR TAPS FOR WATER SUPPLY PURPOSES",
      "scope": "",
      "pages": [
        471,
        472
      ],
      "text": "SUMMARY OF IS 1795 : 1982 PILLAR TAPS FOR WATER SUPPLY PURPOSES (Second Revision) 6. Finish \u2014 Shall be nickel-chromium plated. Shall be capable of taking high polish. 7. Testing \u2014 Shall withstand internally applied hydraulic pressure of 2 MPa (20Kgf/cm2) for 2 minutes without leakage or sweating. SP 21 : 2005 10.207"
    },
    {
      "standard_id": "IS 2692: 1989",
      "title": "FERRULES FOR WATER SERVICES",
      "scope": "Lays down nominal sizes and requirements regarding material, manufactrue and workmanship, construction, sampling and testing of copper alloy screw- down ferrules for use on water supply mains.",
      "pages": [
        472,
        473
      ],
      "text": "SUMMARY OF IS 2692 : 1989 FERRULES FOR WATER SERVICES (Second Revision) 1. Scope \u2013 Lays down nominal sizes and requirements regarding material, manufactrue and workmanship, construction, sampling and testing of copper alloy screw- down ferrules for use on water supply mains. 2. Nominal Size 8, 10, 15, 20, 25, 32, 40 and 50 mm. 3. Materials \u2013 See Table 1. 4. Testing \u2013 Every ferrule, complete with its component parts, shall withstand hydraulic pressure of at least 1.5 MPa, applied for two minutes, and during this period it shall neither leak nor sweat. TABLE 1 MATERIALS FOR DIFFERENT PARTS OF FERRULES SL.C OMPONENT MATERIAL (1) (2) (3) i) Body, plug and Leaded tin cap bronze ii) Washer plate Brass and nut (extrudedrolled, cast, diecast) Leaded brass iii) Resilient washer Leather Vulcanized fibre, rubber iv) Copper washer Copper Note \u2014 For detailed dimensions refer to the standard . For detailed informaton, refer to IS 2692 : 1989 Specification for ferrules for water services (second revision) SP 21 : 2005 10.208"
    },
    {
      "standard_id": "IS 3004: 1979",
      "title": "PLUG COCKS FOR WATER SUPPLY PURPOSES",
      "scope": "Requirements of plug cocks of 15 mm, 20 mm and 25 mm nominal size with a key head for use underground for water supply purposes up to 1 MPa working pressure.",
      "pages": [
        473,
        474
      ],
      "text": "SUMMARY OF IS 3004 : 1979 PLUG COCKS FOR WATER SUPPLY PURPOSES (First Revision) nuts, union nuts and tail pipes. 2.4 Taper of the side of plug and body shall be 1 in 15 (1 in 7/5 included angle). 2.5 The larger end of the plug taper shall project 6 plus minus 1.5 mm from the body. 2.6 Finish of Body Ends \u2014 Body ends intended for direct plumbing to lead pipe shall be finished by machining and grinding. Note \u2014 For details of nut and tail pipe, when the outlet has union for lead, refer to the standard. 2.7 Hydraulic Test \u2014 Shall be tested for body and seat tests under internal hydraulic pressure of at least 2 MPa and 1 MPa respectively. For detailed information, refer to IS 3004 : 1979 Specification for plug cocks for water supply purpose (first revison) 1. Scope \u2013 Requirements of plug cocks of 15 mm, 20 mm and 25 mm nominal size with a key head for use underground for water supply purposes up to 1 MPa working pressure. 2. Requirements 2.1 Types of End \u2014 Plug cocks shall have each body end suitable for one of the following types of joints: a) Plain ends for lead (wiped) joint, b) Socket end for capillary solder joint, c) Union and tail piece for lead (wiped) joint, d) Union and tail pipe for capillary solder joint, and e) Union for copper tube compression joint. 2.1.1 Ends for (b), (d) and (e) by mutual agreement. 2.2 Nominal Size \u2014 15, 20 and 25 mm. Note \u2014 For detailed dimensions refer to the standard . 2.3 Materials \u2014 Cast brass and leaded tin bronze for bodies and components. Brass rod for washers, plug SP 21 : 2005 10.209 1. Scope \u2013 Requirements for materials, manufacture, construction, testing and finish of waste plug, chain and stay suitable for use in wash-basins and sinks complying IS 771 (Part 2) 1985*, IS 2556 (Part 4): 1994+ *IS 2556 (Part 5) :1994 \u2021 . Dimensions of the waste plug have been specified so as to suit waste fittings covered in IS 2963: 1979. 2. Requirements 2.1. Materials, Manufacture and Construction \u2013 a) Waste plug \u2014 Rubber of hard and durable quality or any other equally suitable material. b) Chain \u2014Phosphor bronze or brass wire of minimum diameter 1.8 mm with brazed oval links approximately 13 mm long (any other equally suitable corrosion resistant material allowable). Overall length of chain not less than 300 mm. c) Stay\u2014 Chain stay shall be bolt type or screw type, made of brass or other corrosion resistant material. Note \u2014 For details refer to Fig. 1 of the standard. 2.2 Load Test \u2014 Shall withstand 20 kgf without deformation. 2.3 Finish \u2014 Chain and stay shall be chromium plated."
    },
    {
      "standard_id": "IS 3311: 1979",
      "title": "W ASTE PLUG AND ITS ACCESSORIES FOR SINKS AND WASH-BASINS.",
      "scope": "Requirements of washers for water services suitable for use in bib taps, stop valves, self- closing taps, flush valves, pillar taps and ferrules, covered under respective standards.",
      "pages": [
        474,
        475
      ],
      "text": "SUMMARY OF IS 3311 : 1979 W ASTE PLUG AND ITS ACCESSORIES FOR SINKS AND WASH-BASINS. (First Revision) For detailed information, refer to IS 3311 : 1979 Specification for waste plug and its accessories for sinks and wash-basins (first revision). * Glazed fireclay sanitary appliances, Part 2 Specific requirements for kitchen and laboratorysinks ( second revision ) t Vitreous sanitary appliances (Vitreous China) Part 4 specific requirements of wash basins ( third revision ) \u2021 Vitreous sanitary appliances(Vitreous China) Part 5 specific requirements of laboratory sinks ( third revision ) \u00a7 Copper alloy waste fitting for wash basins and sinks ( first revision ) SP 21 : 2005 10.210 1. Scope \u2013 Requirements of washers for water services suitable for use in bib taps, stop valves, self- closing taps, flush valves, pillar taps and ferrules, covered under respective standards. 2. Effects on Potable Water and Metals 2.1 Effect on Potable Water \u2013 Material used for tap washer shall not impart any taste to water having a residual cholride content not exceeding 0.2 mg/l or have any toxic effects or foster growth of bacteria, it shall also not impart colour when exposed for a second time in normal potable water for 24 hours in a glass containing 250 ml of water at 10\u00ba and 45\u00baC. 2.2 Effect on Metal \u2013 The material of the washer shall not corrode the metal seating or the washer plate sufficiently to impair the performance and life of a tap or valve. 3. Materials a) Synthetic or natural vulcanized rubber b) Vegetable tanned hydraulic leather \u2013 The moisture content shall be between 15 percent and 20 percent. c) Polyethylene high density d) Vulcanized fibre \u2013 The material shall comply with the following requirements : a) Tensile strength, Min 55 MPa; b) Density, Min 1.10g/cm3; c) Shear strength, Min 55 MPa 4. Dimensions TABLE 1 DIMENSIONS OF WASHERS All dimensions in millimetres. Nominal Thickness diameter of washer Size of of Washer Tap/Valve Min Internal* External Min Max (1) (2) (3) (4) (5) 8 2.5 3 14.3 14.5 10 4.0 4 15.9 16.1 15 4.0 5 19.0 19.3 20 4.0 6 25.4 25.6 25 5.0 6 33.0 33.6 32 5.0 7 40.1 40.6 40 6.5 8 47.7 48.3 50 6.5 10 63.5 64.2 * A tolerance of mm shall be permitted. The variation in thickness in the case of leather washers shall not exceed plus minus 5 percent. For detailed information, refer to IS 4346: 1982 Specification for washers for use with fittings for water services (first revision) + 0.5 \u2013 0.0"
    },
    {
      "standard_id": "IS 4346: 1982",
      "title": "WASHERS FOR USE WITH FITTINGS FOR WATER SERVICES",
      "scope": "",
      "pages": [
        475,
        476
      ],
      "text": "SUMMARY OF IS 4346 : 1982 WASHERS FOR USE WITH FITTINGS FOR WATER SERVICES (First Revision) SP 21 : 2005 10.211"
    },
    {
      "standard_id": "IS 5312 (Part 1): 2004",
      "title": "SWING CHECK TYPE REFLUX (NON-RETURN) V ALVES FOR W ATER WORKS PURPOSES PART 1 SINGLE - DOOR PATTERN",
      "scope": "Requirements for flanged reflux valves of single door, swing check type used for water works purposes of sizes 50 to 600 mm.",
      "pages": [
        476,
        477,
        478
      ],
      "text": "SUMMARY OF IS 5312 (PART 1) : 2004 SWING CHECK TYPE REFLUX (NON-RETURN) V ALVES FOR W ATER WORKS PURPOSES PART 1 SINGLE - DOOR PATTERN (Second Revision) 1. Scope \u2014 Requirements for flanged reflux valves of single door, swing check type used for water works purposes of sizes 50 to 600 mm. 2. Nominal Pressure Sizes of Valves Nominal Pressure (PN) mm MPa 50 to 125 1.6 150 to 300 1.0 350 to 600 0.6 3. Nominal Sizes 50, 65, 80, 100, 125, 150, 200, 250, 300, 350, 400, 450, 500 and 600 mm. The nominal size shall refer to the nominal bore of the water way. The actual bore at any point shall not be less than the nominal size. 4. Materials TABLE 1MATERIALS FOR DIFFERENT COMPONENT PARTS OF REFLUX VALVES Sl. No. Component Material (1) (2) (3) i) Body, cover, door Grey cast bearing holder and iron door face disc ii) Hinge pin, door pin Stainless steel and door suspension iii) Body seat rings Leaded in bronze iv) Door face ring leaded tin bronze v) Bearing bushes/ Leaded tin bronze Bearing block vi) Plugs for hinge pin/ Leaded tin bronze Air release plug vii) Bolts Carbon steel viii) Nuts Carbon steel xi) Gaskets Rubber x) Hinges Grey cast iron Note\u2014 For alternative material See Table of the standard. For detailed information, refer to IS 5312 (Part1) : 1984. Specification for Swing check type reflux (non- return) valves for water works purposes- Part 1- single door pattern (first revision). 5. Manufacture 5.1 All the parts of the valves shall be desinged so as to withstand the specified test pressures. 5.2 The area for flow passage at any cross-section in the valve shall not be less than the area of the nominal bore of the valve. 5.3 The design of hinge, hinge pin, door and door suspension shall be such to ensure free swinging of the door. 5.4 The design of valves used in verticl pipe lines shall be such that in the working position the valves positively close when the flow in the pipe comes to a stop. 5.5 The thickness of metal in all castings shall be maintained as uniform as possible throughout any section to avoid strains set up by sudden changes of cross - section. 5.6 Each reflux valve shall carry in arrow, very prominently to indicate the direction of flow. 5.7 Unless otherwise specified in the contract or order, the flanges and their dimensions of drilling shall be in accordance with IS 1535. 5.8 The inside diameter of the body sing shall not be less than the nominal bore of the valve. 5.9 Doors and Hings - The design of the doors and hings shall be suitable so as the withstand satisfactaly the repuated impact likely to occur during service 5.10 Door faces - The minimum thickness of door shall be 5 mm. SP 21 : 2005 10.212 Note \u2014 For detailed dimensions and tolerances refer to the standard. 6. Coating \u2013 Shall be smooth, glossy and tenacious, sufficiently hard so as not to flow when exposed to a temperature of 77oC and not so brittle at a temperature of 15oC as to chip off when scratched lightly with a point of a per knife. Note\u2014 For alternative material see Table of the standard . For detailed information, refer to IS 5312 (Part1) : 2004. Specification for swing check type reflux (non- return) valves for water works purposes Part 1- Single door pattern (second revision). 7. Testing 7.1 Hydrostatic Body Test \u2014 Shall not show any leakage or permanent distortion under the specified pressure . 7.2 Hydrostatic Seat Test \u2014 shall show no leakage when subjected to the prescribed pressure. SP 21 : 2005 10.213 1. Scope \u2013 Requirements for flanged reflux valves of multi-door, swing check type used for water works purpose of sizes from 400 to 1200 mm. 2. Class \u2013 PN 0.6 and PN 1.0 where PN is Nominal Pressure defined as the maximum permissible gauge working pressure in MPa. 3. Nominal Sizes- 400, 450, 500, 600, 700, 750, 800, 900, 1000, 1100 and 1 200 mm. The nominal size shall refer to the nominal bore of the water way. 4. Materials Sl. No. Component Material (1) (2) (3) i) Body with hinge Grey cast iron and diaphragm ii) Hinge pin High tensile brass iii) Bolts Carbon steel iv) Nuts, nuts for Carbon hinge pins steel v) Bearing bushes Leaded tin bronze vi) Face and seat Leaded tin rings bronze vii) Flange jointing Rubber material"
    },
    {
      "standard_id": "IS 5312 (Part 2): 1986",
      "title": "SWING CHECK TYPE REFLUX (NON-RETURN) V ALVES FOR WATER WORKS PURPOSES PART 2 MULTI - DOOR PATTERN",
      "scope": "Requirements regarding materials, manufacture, workmanship, constructions, dimensions, finish and testing of chromium plated copper alloy non- rising spindle type fancy single taps, combination tap assembly and valves, suitable for operation from 0.1 MPa to 0.5 MPa pressure at maximum temperature of 65 0C.",
      "pages": [
        478,
        479
      ],
      "text": "SUMMARY OF IS 5312 (PART 2) : 1986 SWING CHECK TYPE REFLUX (NON-RETURN) V ALVES FOR WATER WORKS PURPOSES PART 2 MULTI - DOOR PATTERN (First Revision) Note\u2014 For alternative material see Table 1of the standard . 5. Design and Manufacture 5.1 Body may be made in two parts-inlet shell (having duck foot support) and outlet shell. 5.2 Area of waterway through the multidoor in the diaphragm shall not be less than the bore area except that this area may be reduced by not more than 15 percent for any properietory designs. 5.3 Minimum two number of doors shall be provided in the diaphran plate. 5.4 By-pass shall be made for connection if required. 5.5 Minimum finished mass of valves shall be as prescribed. 6. Coating \u2014 Shall be smooth-glossy and tenacious sufficiently hard so as not to flow when scratched lightly with the point of a pen knife. 7. Testing: 7.2 Body Test \u2013 Shall not show leakage or permanent distortion of any coponent when subjected to the prescribed test. For detailed information, refer to IS : 5312 (Part 2) : 1986 Specification for swing check type reflux (non-return) valves for waterworks purposes Part 2- Multi-door door pattern. SP 21 : 2005 10.214 1. Scope \u2013 Requirements regarding materials, manufacture, workmanship, constructions, dimensions, finish and testing of chromium plated copper alloy non- rising spindle type fancy single taps, combination tap assembly and valves, suitable for operation from 0.1 MPa to 0.5 MPa pressure at maximum temperature of 65 0C. 2. Materials: Sl.No. Component Material 1. Body, body components, a) Castbrass inlet tubes, nozzle, bonnet b) Die cast and back nuts brass c) Forged brass d) Leaded tin bronze e) Brass rods f) Brass tubes g) Copper tubes 2. Flanges a) Castrass b) Die cast brass c) Forged brass d) Leaded tin bronze e) Brass rods f) Brass sheet 3. Spindle, glands, a) Brass rods washer plate, nuts, (Extruded or rolled) screws and pin b) Forged brass 4. Circlip, wire locks a) Phosphor bronze sheet b) Phosphor bronze wire c) Stainless steel 5. O ring a) Synthetic rubber 6. Gasket and seat a) Acrylo Nitrillebuta washer diene rubber b) Neoprene rubber c) Synthetic butadiene rubber (S.B.R.) 7. Knob, knob components, a) Cast brass divertor & components b) Die cast brass c) Forged brass d) Leaded tin bronze e) Brassrods f) Zinc g) Plastics 3. Nominal Sizes \u2013 Pillar tap 15 mm Bib tap 15 mm Combination tap assembly 15 mm Stop valve 15 mm and 20 mm Angle stop valve 15 mm and 20 mm 4. Construction 4.1 The inlet and outlet connection threads whether internal or external, shall be a pipe thread. 4.2 Area of waterway throughout the body of a tap or valve shall not be less than the area of a circle of diameter equal to the minimum bore of seating unless otherwise specified. 4.3 The internal diameter of a combined outlet shall not be less than 15 mm 4.4 Flow straightening and aerating device may be filled in taps if required. 5. Dimensions 5.1 Minimum Thickness \u2013 Minimum of 2.0 mm . See also 7. In the case of single tap and combination tap assemblies the open outlet nozzle portion may be reduced to 1.6 mm in case of castings and forging and to 0.6 mm when drawn tubes are used. Note \u2014 For detailed dimensions, refer to the standard ."
    },
    {
      "standard_id": "IS 8931: 1993",
      "title": "COPPER ALLOY FANCY SINGLE TAPS COMBINATION TAP ASSEMBLY AND STOP V ALVES FOR WATER SERVICES",
      "scope": "",
      "pages": [
        479,
        480,
        481
      ],
      "text": "SUMMARY OF IS 8931 : 1993 COPPER ALLOY FANCY SINGLE TAPS COMBINATION TAP ASSEMBLY AND STOP V ALVES FOR WATER SERVICES (First Revision) SP 21 : 2005 10.215 7.2. Pressure Resistance Characteristic \u2014 No permanent deformation in the part of the taps and valves situated upstream or down stream shall be produced 7.3 Hydraulic Characteristic (Flow Rate) \u2013 Shall not be less than a) 12.l/min for 15 mm nominal size single and combination tap and valve. b) 23.l/min for 20 mm nominal size. 7.4. Mechanical Strength Characterist \u2013 No permanent deformation or loosing of any part of the tap and valve. 6. Finish \u2013 The significant surfaces of taps, combination tap assembly and stop valves shall be nickle-chromium plated. However, the body of concealed stop valve and side stop valve of pillar mounting combination tap assembly may be polished bright or may have an unpolished surface, as 'Cast' finish. 7. Performance Tests 7.1. Water Tightness Characteristsic \u2014 Shall not show any leakage of water or escape of airbubbles through the walls of the body, bonnet and diverto assembly. For detailed information, refer to IS 8931 : 1993. Specification for copper alloy fancy single taps, combination tap assembly and stop valves for water services (first revision) SP 21 : 2005 10.216"
    },
    {
      "standard_id": "IS 9338: 1984",
      "title": "CAST IRON SCREW-DOWN STOP V ALVES AND STOP AND CHECK V ALVES FOR W ATER WORKS PURPOSES",
      "scope": "Requirements for flanged cast iron screw- down stop valves from 15 to 300 mm nominal sizes of the following types used for water supply up to 450 C : Globe stop valve; Angle stop valve; oblique stop valve; Globe stop and check value and Angle stop and check valves.",
