Repository: workbydevansh/bis-standards-recommendation-engine

# BIS Standards Recommendation Engine

Submission-ready prototype for the Bureau of Indian Standards x Sigma Squad AI Hackathon.

The system converts a product description into the top 3-5 relevant BIS standards from **SP 21: Summaries of Indian Standards for Building Materials**. It is deterministic, offline, and designed around the required judging contract.

## Judge Command

```bash
python inference.py --input hidden_private_dataset.json --output team_results.json
```

The output JSON contains:

- `id`
- `retrieved_standards`
- `latency_seconds`

When the input contains `expected_standards`, the field is copied into the output so the provided `eval_script.py` can be run locally.

File: data/index/standards.json (part 27 of 52)
{
      "pages": [
        481,
        482,
        483
      ],
      "text": "SUMMARY OF IS 9338 : 1984 CAST IRON SCREW-DOWN STOP V ALVES AND STOP AND CHECK V ALVES FOR W ATER WORKS PURPOSES (First Revision) 1. Scope \u2013 Requirements for flanged cast iron screw- down stop valves from 15 to 300 mm nominal sizes of the following types used for water supply up to 450 C : Globe stop valve; Angle stop valve; oblique stop valve; Globe stop and check value and Angle stop and check valves. 2. Nominal Pressure \u2013 Valves shall be designated by nominal pressure (PN) defined as the maximum permissible gauge working pressure in MPa for the sizes indicated as follow: Nominal Pressure (PN) Nominal Sizes MPa mm 1.0 200 to 300 1.6 Up to and including150 3. Nominal Sizes : 15, 20, 25, 32, 40, 50, 65, 80, 100, 125, 150, 200, 250 and 300 mm. The nominal size shall refer to the nominal bore of thewater way. Note \u2013 For dimensions, refer to Figs 1 to 5 and Table 2 to 5 of the Standard. 4. Material Sl.No. Component Material (1) (2) (3) i) Body, bonnet, Cast iron handwheel,gland (one piece) and back seat intergal ii) a) Fasteners/bolting Carbon steel b) Nut -do- iii) Stem a) High tensile brass b) Stainless Steel iv) Body seat a) Leaded tin ring/disc bronze facing ring b) Stainless Steel v) Solid disc a) Leaded tin with integralface bronze b) Stainless Steel vi) Disc with separate Cast iron facing rings vii) Glad packing a) Jute and hemp b) Asbestos viii) Bonnet Compressed gasket asbestos fibre ix) Disc stem nut, a) Leaded tin bronze back seat bushing b) Stainless Steel (where separate), gland (two piece design) x) Yoke bush a) Leaded tin bronze b) High tensile brass c) SG iron 5. Manufacture 5.1 Area of the body end parts shall not be less than the area of the circle of diameter equivalent to the nominal size of the valve except that this area may be reduced by not more than 15 percent though the seats to permit use of disc guides from below. 5.2 The stems shall have trapezoidal threads. 5.3 The overall heights of the valves shall not exceed the specified valves. 6. Coating \u2013 Shall be smooth glossy and sufficiently tenacious so as not to flow when exposed to temperature of 77\u00baC and not become so brittle to a temperature of 15\u00baC so as to chip off when scratched lightly with the point of a pen knife. 7. Testing \u2013 Each valve shall be subjected to hydrostatic test as per following Table 1 and the value shall show no sign of leakage. SP 21 : 2005 10.217 Note \u2014 For method of test refer to Appendix B of the standard . For detailed information, refer to IS 9338 : 1984 Specification for Cast Iron screw-down stop valves and stops and check valves for water works purposes (first revision) TEST PRESSURE (GAUAGE) AND TEST DURATOIN OF V ALVES PN Rating of V alve Test T est Pressure (Gauge), Min Test Duration, Min (1) (2) (3) (4) MPa MPa min 1.6 Body test 2.4 5 Seat test 1.6 2 Back seat test 2.4 5 (Where specified) 1.0 Body test 1.5 5 Seat test 1.0 2 Back seat test 1.5 5 (Where specified) SP 21 : 2005 10.218 1. Scope \u2013 Requirements regading material, construction and workmanship, performance and marking of pressure reducing valves of different sizes for domestic water supply system suitable for maximum inlet pressure of 1.7225 MPa. The valves covered by this standard are self-contained, direct acting, single seat, diaph gram type. V alves with integral or separate strainers connected to the valve inlet are included. 2. Nominal sizes 15 mm (1/2), 20 mm (3/4), 25 mm (1), 32 mm (1.1/4), 40 mm (1.1/2) and 50 mm (2). Note \u2014 The figures within the brackets refer to the sizesand designations of the threaded end 3. Materials Sl.No. Component Material i) Body, Disc holder, Leaded-tin bronze Bottom cover, Drain plug, Diaphragm retaining disc. Spring discs and Check nuts ii) Diaphragm cover Cast iron and spring chamber iii) Body seat ring Chromium steel (when replaceable), adjusting screw and valve stem iv) Tommy bar Mild steel v) Diaphragm and Synthetic rubber valve disc vi) Gaskets Compressed asbestos fibre vii) Fasteners Steel viii) Springs Carbon steel ix) Strainer screen Stainless steel 4. Construction 4.1 Body and components shall be so designed as to provide ample. resiotance to distortion under maximum working pressure. 4.2 V alves shall have screwed female ends threaded for connection to pipe line."
    },
    {
      "standard_id": "IS 9739: 1981",
      "title": "PRESSURE REDUCING V ALVES FOR DOMESTIC WATER SUPPLY SYSTEM",
      "scope": "Requirements for flush valves, flush pipes and stop valves for water closet and urinals.",
      "pages": [
        483,
        484
      ],
      "text": "SUMMARY OF IS 9739 : 1981 PRESSURE REDUCING V ALVES FOR DOMESTIC WATER SUPPLY SYSTEM (Third Revision) 4.3 Screen of the strainer shall have a minimum unobstructed open flow area (total area of holes ) equal to or greater than twice the nominal pipe flow area. The maximum hole demension of the screen shall not exceed 1/12 of the valve orifice escape diameter. 5. Performance Requirements 5.1 Hydrostatic Test \u2013 When subjected to hydrostatic pressure of 1.722 5 MPa at its inlet and an equal back pressure on the reduced pressure side, there shall be no leakage or distortion of parts that will affect the performance of the valve. 5.2 Reduced Pressure Deviation \u2013 The reduced pressure delivered by the reducing valve shall not deviate by more than 0.007 MPa for every 0.07 MPa change in the inlet pressure. 5.3 Minimum Reduced Pressure \u2013 When water flows through a pressure reducing valve at the rate given in Table 2, with the inlet pressure being maintained at 1.7225 MPa the valve shall be capable of adjustment to a reduced pressure as low as 0.17225 MPa. TABLE 1 CAPACITIES OF PRESSURE REDUCING V ALVES Nominal size (mm) 15 20 25 32 40 50 Flow (1/s) 0.63 1.05 1.58 2.65 3.46 4.89 5.4 Reduced Pressure Adjustment Range \u2014 The reducing valve shall be provided with a reduced pressure adjustment range of not less than 0.172 25 MPA. 5.5 Capacity \u2013 The reducing valve shall have minimum capacity as shown in Table 1 when maintaining a reduced pressure of 0.117 1 MPa less than its no-flow set pressure and the inlet pressure maintained at 0.344 5 MPa higher than the reduced point pressure. Note\u2014 For methods of tests, refer 6 to the standard. For detailed information, refer to IS 9739 : 1981 specification for pressure reducing valves for domestic water supply system. SP 21 : 2005 10.219 1. Scope \u2013 Requirements for flush valves, flush pipes and stop valves for water closet and urinals. 2. Materials \u2014 See Table 1. Sl.No. Component Material (1) (2) (3) i) Body of flush valve a) Cast brass b) Die casting brass ii) Flush pipe a) Steel tubes seamless or welded completely protected, inside and outside, either by vitreous enamelling (see IS 3972-1968) or hot dip galvanishing (see IS2629-1985) b) PVC c) High density polythylene d) Lead iii) Washers Rubber iv) Springs a) Phosphor bronze b) Stainless steel v) Stop valve Cast brass vi) Spindle to stop valve Extruded brass lever or flush valve 3. Nominal Size \u2013 15, 25 and 32 mm. Nominal size shall be the nominal bore of the supplypipe to which the valve is connected. For detailed information, refer to IS 9758:1981 Specification for flush valves and fittings for water closets and urinals."
    },
    {
      "standard_id": "IS 9758: 1981",
      "title": "FLUSH V ALVES AND FITTINGS FOR WATER CLOSETS AND URINAL",
      "scope": "Requirements for polyethylene spherical floats suitable for float valves of nominal sizes of 15, 20, 25, 32, 40 and 50 mm. Note\u2014 Nominal size of the float is related with the nominal size of the float valve with which it is to be used",
      "pages": [
        484,
        485
      ],
      "text": "SUMMARY OF IS 9758 : 1981 FLUSH V ALVES AND FITTINGS FOR WATER CLOSETS AND URINAL 4. Manufacture and Construction 4.1 Flush valve of nominal sizes 15, 25 and 32mm shall have an outlet of 20, 32 and 40mm outside diameter respectively. 4.2 Fush valve shallbe self closing and non-concussive in action. 5. Performance & Consturction \u2013 5 litres 10 litres 5.1 Discharge Rate \u2014 Flush valves shall discharge at anaverage rate of 5 litres with a tolerance of plus 0.5 litre in 3 seconds and there shall be no appreciable change in the force of the flush during the period of discharge. 5.2 Working Pressure \u2014 It shall be capable of working undre pressure of 0.15 to 0.5 MPa and shall be capable of discharging the full capacity in a single operation. 6. Finish \u2013 The outside of the body shall be polished bright and chromium plated. The plating shall be capable of taking high polish which shall not easily tarnish or scaled off. For concealed work concealed parts need not be plated. plus minus 0.5 litre SP 21 : 2005 10.220 1. Scope \u2013 Requirements for polyethylene spherical floats suitable for float valves of nominal sizes of 15, 20, 25, 32, 40 and 50 mm. Note\u2014 Nominal size of the float is related with the nominal size of the float valve with which it is to be used 2. Material \u2013 High density polyethylene (HDPE) used for the manufacture of floats shall conform to Designation PEBW A50 T 090 or PEBN A50 T090 of IS 7328 : 1992 +. The addition of not more than 10 percent of the manufacturer's own rework material resulting from the manufacture of floats conforming to this standard is permissible. No other reworked material shall be used. 3. Designation HP 25 \u2014 For float of nominal size of 25 mm to be used for high pressure applications. LP 40 \u2014 For float of nominal size of 40 mm to be used for low pressure applications. TABLE 1 DIMENSIONS OF FLOAT, BOSS AND INSERT All dimensiions in millimetres. Sl. No. Particulars Dimensions of Floats for Nominal Size 15 20 25 32 40 50 (1) (2) (3) (4) (5) (6) (7) (8) i) Dia of float HP 127 152 203 229 254 305 LP114 127 178 203 203 254 ii) Wallthickness, ( Min ) 1.5 2.0 2.5 2.5 2.5 2.5 iii) Tapping of boss M 8 \u00d7 1.25 M 8 \u00d7 1.25 M 1 2 \u00d7 1.75 M 14 \u00d7 2 M 14 \u00d7 2 M16 \u00d7 2 iv) Insert wall thickness 1.50 1.50 1.75 2.0 2.0 2.0 (below threads) v) Insert base thickness 2.00 2.00 2.25 2.50 2.50 2.50 vi) Axial length of thread 8.0 8.0 13.0 16.0 16.0 19.0 Note \u2013 Tolerance on diameter plus minus 2.5 mm"
    },
    {
      "standard_id": "IS 9762: 1994",
      "title": "POLYETHYLENE FLOATS (SPHERICAL) FOR FLOAT V ALVES",
      "scope": "",
      "pages": [
        485,
        486
      ],
      "text": "SUMMARY OF IS 9762 : 1994 POLYETHYLENE FLOATS (SPHERICAL) FOR FLOAT V ALVES (First Revision) + High density polyehylene materials for moulding and extrusion. (First Revision ) 4. Dimensions and Tolerances \u2014 See Table 1. 5. Testing 5.1 Leakage and Water Absorption Test \u2013 The increase in mass of the float shall not be more than 0.5 percent and shall show no leakage. 5.2 Deflection Test \u2014 The float shall not deflect by more than 7 mm. 5.3 Impact Test \u2014 Floats when dropped from a height of 1500 mm on to a concrete floor at ambient temperature shall not develop any crack or damage. 5.4 Boss Test \u2014 The boss and/or float shall not be visibly distorted or damaged. Note \u2014 For method of test, refer to Appendices Ato C of the standard . For detailed information, refer to IS 9762 : 1994 Specification for polyethylene floats (spherical) for float valves (first revision) SP 21 : 2005 10.221"
    },
    {
      "standard_id": "IS 9763: 2000",
      "title": "PLASTIC BIB TAPS, PILLAR TAPS, ANGLE V ALVES FOR HOT AND COLD W ATER SERVICES",
      "scope": "Requirements regarding material, dimensions, construction finish, and testing of plastic bib taps, pillar taps, stop valve & angle valves for hot and cold water services.",
      "pages": [
        486,
        487,
        488
      ],
      "text": "SUMMARY OF IS 9763 : 2000 PLASTIC BIB TAPS, PILLAR TAPS, ANGLE V ALVES FOR HOT AND COLD W ATER SERVICES (Second Revison) 1. Scope \u2014 Requirements regarding material, dimensions, construction finish, and testing of plastic bib taps, pillar taps, stop valve & angle valves for hot and cold water services. 2. Materials \u2014 See Table 1. Component Recommended Material Body of Tap/valve PP copolymer, Nylon 66, PBT, Nylon 66 GF, Polyacetal, ABS, ABS-PC Alloy, PVC Bonnet of tap/valve PP Copolymer, Nylon 66, PBT, Nylon66 GF, Polyacetal, ABS, ABS-PC Alloy Spindle of tap/valve PP Copolymer, Nylon 66,PBT, Nylon 66 GF, Polyacetal, ABS, ABS-PC Alloy Handle of Tap/valve PP Copolymer, PBT, Polyacetal, ABS, ABS-PC Alloy Seal of Tap/Valve Rubber, Nitrile PVC,Thermo plastic polyster based elastomer. 2.1 Chemical and Hygiene Requirements \u2014 All plastic materials coming into contact with water indented for human consumption shall not present any health risk upto a temperature of 90 0 C. They shall not cause any change to the drinking water in terms of quality, appearance, smell or taste. Materials shall be resistant to corrosion. Within the recommended limit for current TABLE 2 RECOMMENDED LIMIT FOR CURRENT OPERATION \u2013 CONDITIONS OF USE OF TAP WARE Parameter Maximum Limit of Use Recommended limits for Correct Operation Pressure Static : 1 MPa (10 bar) Flow : not less than 0.01 MPa (0.1bar) Temperature 90 0 C Maximum : 65\u00ba C Lower limit: as for installations. operation given in Table 2, the material shall not under go any change that would impair the performance of the taps. Parts subjected to the pressure shall withstand the maximum operating pressures given in Table 2 3. Nominal Sizes \u2013 Plastic taps and stop valves shall be of the nominal sizes: 15 mm (1/2\u201d) and 20 mm (3/4\u201d). Note \u2014 The figures within brackets refer to the size and designation of the threaded end The nominal bore of the socket or pipe outlet to which the tap or valve is normally fitted shall designate nominal size of taps or valves. 4. Dimensions \u2013 The thickness in any portion of the body and bonnet shall not be less than 2.5 mm for all sizes. Note \u2014 For dimensions, refer to 6 of the standard 5. Identification \u2013 The control devices for taps shall be indentified by: a) The colour blue, preferably, or the letter C for cold water b) The colour red, preferably, or the letter H for hot water. The cold water control device shall be on the right and hot water control device on the left,when viewed from the front 6. Finish \u2013 Only Plastic materials impervious to plating solutions shall be allowed to come in to contact with solution during plating. SP 21 : 2005 10.222 Note \u2014 For dimensions, refer to 6 of the standard For detailed information, refer to IS 9763 : 2000 Specification for plastic bib taps, pillar taps angle valves and stop valves for hot and cold water services (second revision). 7. Test 7.1 Resistance to Residual Chlorine in Water \u2014 Plastic taps and valves shall remian unaffected after being immersed in a 10 percent solution of hydrochloric acid for 24 hours. 7.2 Drip Proofness Test \u2014 This test shall be carried out by applying a hydraulic pressure of 0.1MPa maintained for 15 minutes. There shall be no leakage of water during the test. Alternatively, the test can be performed using 0.04 MPa of pneumatic pressure. 7.3 Thermal Shock Test \u2014 This test shall be carried out by dipping the tap, valve in water maintained at a temperature not more than 65 plus minus 2\u00ba C for one hour and then suddenly quenching in water with temperature not more than 15\u00ba C and repeating the operation for 10 times. There shall be no defect in the tap or valve at the end of the test. 7.4 Hydraulic Pressure T est \u2014 Every Bib tap, Pillar tap, Angle valve, Stop valve complete with component parts shall be tested under an internal pressure of 1.6 MPa for a minimum period of 60 sec. During this period there shall not be any leak, sweat, bulge or pressure drop. Alternatively, the components may also be tested at 0.6 MPa of air pressure for a minimum period of 20 sec. 7.5 Mechanical Strength Characterists \u2014 The Bib tap, Pillar tap, Angle valve, Stop valve shall be held in vertical position. A torque of not less than 6 Nm shalll be applied to the operating mechanism using a torque wernch in closing direction for a period of 5 min. Throughout the duration of the test and the end of the test, there shall be no deformation or loosening of any part of the tap or valve. SP 21 : 2005 10.223 5. Construction 5.1 Body, inlet shank (vertical or horizontal) and seat should be made one single unit to constitute the body of the value. 5.2 The inlet shank shall have external parallel fastening thread of the same size the nominal size of the float valve. 5.3 Valve shall be provided with a discharge with antisiphonage provision. 6. Performance Tests 6.1. Hydraulic and Shut-off Test \u2014 The float valve shall be capable of with standing 2.0 MPa water presssure for 60 seconds without leak or sweating when held in the closed position. The diaphragm valve when assembled in working condition but without flow restrictors and with the float immersed to half its volume shall remain closed against a test pressure of 1.05 MPa. 6.2. Anti-siphonage Test \u2014 The float valve shall have no back siphonage as indicated by the presence of water in the catch pot. This shall be type test. 6.3. Flow Test \u2014 The float valve shall be capable of delivering at least 9 litres of water in 3 min into its container 6.4. Endurance Test \u2013 The float valve shall be capable of completing 200,000 cycles and shall then be capable of satisfying hydraulic and shut-off test. This shall be type test. 1. Scope \u2013 Requirements regarding size, materials manufacture and workmanship, performance test and appropriate dimensions of equilibrium float valves for water service up to 45\u00baC such as coolers, flush tanks and over head tanks. 2. Classification a) Horizontal inlet shank type, and b) V ertical inlet shank type. Note \u2014 Foot values may be fitted with two pressure reducing attachments, if required 3. Size \u2013 15 mm nominal 4. Materials \u2013 See Table 1. TABLE 1 MATERIALS FOR BODY AND COMPONENT PARTS OF FLOAT VALVES Sl.No. Component Material 1. Valve body, inlet shank, Polyacetal valve seat, back nut, cap and float arm 2. Float, flow restrictors Polyacetal and discharge horn or polypropylene or polypropathene Synthetic rubber 3. Diaphragm Synthetic rubber 4. Diaphragm pin Stainless steel or any other non-corrosive material or polyacetal."
    },
    {
      "standard_id": "IS 12234: 1988",
      "title": "PLASTIC EQUILIBRIUM FLOAT V ALVES FOR COLD WATER SERVICES",
      "scope": "Specifies materials, workmanship, performance and sampling requirements besides where appropriate, dimensions and tolerances, of diaphragm type float operated valves for water services up to 45 oC for use in flush tanks, overhead water tanks, etc.",
      "pages": [
        488,
        489
      ],
      "text": "SUMMARY OF IS 12234 : 1988 PLASTIC EQUILIBRIUM FLOAT V ALVES FOR COLD WATER SERVICES Note \u2014 For method of test refer to Appendices A to C of the standard . For detailed information, refer to IS 12234 : 1988 Specification for plastic equilibrium float valve for cold water services. SP 21 : 2005 10.224 1. Scope \u2013 Specifies materials, workmanship, performance and sampling requirements besides where appropriate, dimensions and tolerances, of diaphragm type float operated valves for water services up to 45 oC for use in flush tanks, overhead water tanks, etc. 2. Materials Sl. No Components/Parts Material (1) (2) (3) 1. Valve body, inlet shank Polyacetal vale seat and back nut 2. Discharge horn Polyacetal (if provided) or Polypropylene or polyethylene or Acrylonitrile Butadiene Styrene (ABS) or Ethylene Vinyl Acetate (EVA) or any other suitable material 3. Diaphragm Synthetic rubber 3. Nominal Size \u2013 15 mm 4. Construction 4.1 Inlet shank shall be not less than 48 mm in length. 4.2 V alves shall be supplied with a high pressure (HP) or a low pressure (LP) seal. 4.3 Diaphragms made of synthetic rubber shall have the form and dimension as required for the operation of the valve. 4.4 Float aim and assembly shall have not more than 25mm, Inlet diflection after the test additional deflection after boading for 28 days shall not be more than 12mm. 5. Performance Tests 5.1 Hydraulic Test \u2014 Shall be capable of witstanding whilst held in the closed position, an internally applied hydraulic pressure of MPa for a period of 0 560 \u2212 + seconds, without leaking. 5.2 Shut-off Test \u2014 When assembled in working condition but without flow restrictions and fitted with the relevant seat and the float immersed to half its volume, shall remain closed against the following minimum test pressures as appropriate: HP seat \u2014 1.05 MPa LP seat \u2014 0.35 MPa 5.3 Anti-siphonage Test \u2014 Shall have no back siphonage as indicated by the presence of water in the catchpot. 5.4 Flow Test \u2014 Shall be capable of delivering at least 9 litres of water in 140 seconds into the container. 5.5 Endurance Test \u2014 Shall be capable of completing 200000 cycles and shall then immediately satisfy the hydraulic and shut-off tests. 5.6 Hydraulic Pressue on Discharge Arrangements \u2013 The valve together with its discharge arrangements shall withstand a constantly applied hydraulic pressure of 1 MPa for 7 without causing any permanent deformation or separation of any component part."
    },
    {
      "standard_id": "IS 13049: 1991",
      "title": "DIAPHRAGM TYPE (PLASTIC BODY) FLOAT OPERATED VALVES FOR COLD WATER SERVICES",
      "scope": "Requirements for forged brass gate, globe and check valves suitable for working temperatures up to 45\u00baC and non-shock maximum hydraulic working pressure of 2 MPa for water works purposes.",
      "pages": [
        489,
        490
      ],
      "text": "SUMMARY OF IS 13049 : 1991 DIAPHRAGM TYPE (PLASTIC BODY) FLOAT OPERATED VALVES FOR COLD WATER SERVICES Note\u2014 For method of test refer to Appendices Aot C of the standard . For detailed information, refer to IS 13049 : 1991 Specification for diaphragm type (plastric body) float operated valves for cold water services. 0 025 . 02 \u2212 + SP 21 : 2005 10.225 1. Scope : Requirements for forged brass gate, globe and check valves suitable for working temperatures up to 45\u00baC and non-shock maximum hydraulic working pressure of 2 MPa for water works purposes. 2. Nominal Sizes : 8(1/4), 10(3/8), 15(1/2), 20(3/ 4),25(1),32(1.1/4), 40(1.1/2) and 50(2) mm. Note : The nominal sizes shown in parantheses refer to the size of screw threads. 3. Materials: See Table 1. TABLE 1 MATERIALS Component Material Body, bonnet, Forged brass cover stuffing box,disc, wedge and hinge Gland, gland nut, Forged brass ball, stem, stem or free cutting nut, hinge pin brass Handwheel Cast iron (see Note) Gland packing a) Hemp and jute b) Asbestos c) Any other equally efficient packing material suitable for cold water Spring (in case Phosphor check valve is bronze wire spring loaded) Note : Handwheels may also be made either in steel, aluminium alloy, zinc alloy or of non- metallic materials. 4. Types a) Gate valves b) Globe valves"
    },
    {
      "standard_id": "IS 13114: 1991",
      "title": "FORGED BRASS GATE, GLOBE AND CHECK V ALVES FOR WATER WORKS PURPOSES c) Check valves: Swing type and Lift type",
      "scope": "Covers single faced vertically sliding type cast iron sluice gates of nominal sizes from 300 to 2500 mm, suitable for mounting on the flange of cast iron wall thimble. These sluice gates are meant for use for water supply and waste water application. These sluice gates are designed for either seating head or unseating head or unseating head, or both. Sluice gates as per this standard in addition to manual may be adapted to electric, hydraulic or pneumatic power operation. Requirements for actuating gear except in case of manual operation is left to the mutual agreement between the purchaser and the manufacturer. Sluice gates as per this standard may be of the conventional-closure or of flush-bottom closure type.",
      "pages": [
        490,
        491,
        492
      ],
      "text": "SUMMARY OF IS 13114 : 1991 FORGED BRASS GATE, GLOBE AND CHECK V ALVES FOR WATER WORKS PURPOSES c) Check valves: Swing type and Lift type 5. Dimensions and Tolerances \u2013 See Tables 2 & 3 6. Design and Manufacture 6.1 Flow way area at any point shall be not less than that of a circle having an equivalent diameter as specified. However, globe and check valves with plug types discs and discs guided from below shall have a flow way area of not less than 85 percent of that specified for above. 6.2 For globe valves and check valves the direction of flow shall be with the upstream pressure under the disc. 6.3 Handwheel shall close the valve by turning in clockwise direction, when facing the wheel. 7. Testing 7.1 Hydrostatic Test 7.1.1 Test Pressures : Shall show no visible leakage during the test under conditions as below: a) Shell Test : 1.5 \u00d7 maximum working pressure of 2 MPa. b) Seat and Backseat Test : 1.1 \u00d7 maximum working pressure of 2MPa. 7.1.2. Test Duration : Minimum test duration shall be as follows a) Shell Test : 15 ses. b) Seat and Backseat Test : 15 ses. There shall be no visible leakage during the tests. SP 21 : 2005 10.226 NOMINAL GATE VALVES GLOBE VALVES HORIZONTAL LIFT VERTICALLIFT SWING CHECK SIZE CHECK VALVES CHECK VALVES CHECK VALVES (1) (2) (3) (4) (5) (6) mm mm mm mm mm mm 84 3 4 7 4 7 4 7 - - 10 43 50 50 50 -- 15 52 60 60 52 58 20 56 70 70 60 72 25 65 80 80 63 83 32 73 95 95 76 -- 40 76 110 110 86 -- 50 90 125 125 97 -- TABLE 3 END -TO-END DIMENSIONS Note: Whenever dimensions are not given, those sizes are not generally manufactured in those designs. For detailed information, refer to IS 13114: 1991 Forged brass gate, globe and check valves for water works purposes. TABLE 2 WALL THICKNESS AND OTHER DIMENSIONS Nominal Minimum Minimum Mini mum Mini mum Length of Size Wall Stem Across Flat or OD Threads at Ends Thickness Diameter of Sealing Face at Ends (1) (2) (3) (4) (5) mm mm mm mm mm 8 1.6 5.5 18 7.0 10 1.7 6.0 22 7.5 15 1.8 6.5 26 9.5 20 2.0 7.5 32 10.5 25 2.1 8.5 39 12.0 32 2.4 9.5 49 13.5 40 2.5 10.5 55 13.5 50 2.8 12.0 68 17.0 SP 21 : 2005 10.227 4. Nominal Sizes : See Tables 1 and 2. TABLE 1 NOMINAL SIZE OF SQUARE (OR ROUND) SLUICE GATES, IN MM 300 750 1 200 1 800 400 900 1 400 2 000 500 1 000 1 500 2 250 600 1 100 1 600 2 500 TABLE 2 NOMINAL SIZE OF RECTANGULAR SLUICE GATES, IN MM Width \u00d7 Height Width \u00d7 Height Width \u00d7 Height 300 \u00d7 400 1 000 \u00d7 750 1 500 \u00d7 1 800 400 \u00d7 300 1 000 \u00d71 200 1 500 \u00d7 2 000 500 \u00d7 400 1 000 \u00d7 1 500 1 600 \u00d7 1 200 500 \u00d7 750 1 100 \u00d7 900 1 600 \u00d7 2 000 600 \u00d7 400 1 100 \u00d7 1 500 1 800 \u00d7 1 200 600 \u00d7 750 1 200 \u00d7 900 1 800 \u00d7 1 500 750 \u00d7 500 1 200 \u00d7 1 500 1 800 \u00d7 2 500 750 \u00d7 600 1 200 \u00d7 1 800 2 000 \u00d71 500 750 \u00d7 900 1 400 \u00d7 1 000 2 000 \u00d7 2 500 1. Scope \u2013 Covers single faced vertically sliding type cast iron sluice gates of nominal sizes from 300 to 2500 mm, suitable for mounting on the flange of cast iron wall thimble. These sluice gates are meant for use for water supply and waste water application. These sluice gates are designed for either seating head or unseating head or unseating head, or both. Sluice gates as per this standard in addition to manual may be adapted to electric, hydraulic or pneumatic power operation. Requirements for actuating gear except in case of manual operation is left to the mutual agreement between the purchaser and the manufacturer. Sluice gates as per this standard may be of the conventional-closure or of flush-bottom closure type. 2. Classification a) Class 1 : Suitable for maximum Sluice gates unbalanced head upto and including 5 metres of water. b) Class 2 : Suitable for maximum Sluice gates unbalanced head above 5 metres and upto and including 10metres of water, and c) Class 3 : Suitable for maximum Sluice gates unbalanced head above 10 metres and upto and including 15metres of water. 3. Shapes and Types a) The opening of the sluice gates and the wall thimble may be either circular, square or rectangular. b) Sluice gates may be manufactured either with rising stem or non-rising stem. c) Sluice gates may be either of conventional bottom closure or flush bottom closure. d) Sluice gates maybe for either upward opening or downward opening. e) Sluice gates may have operating head stock either mounted on platform or directly mounted on yoke."
    },
    {
      "standard_id": "IS 13349: 1992",
      "title": "SINGLE FACED CAST IRON THIMBLE MOUNTED SLUICE GATES",
      "scope": "Requirements of single air valve (small and large orifice) double air valves (small and large orifice with or without integral isolating valve) and kinetic air valves with or without separate isolating sluice valve for use on water mains.",
      "pages": [
        492,
        493,
        494,
        495,
        496
      ],
      "text": "SUMMARY OF IS 13349 : 1992 SINGLE FACED CAST IRON THIMBLE MOUNTED SLUICE GATES 5. Materials \u2013 see Table 3 TABLE 3 MA TERIALS Sl. No. Item Material (1) (2) (3) 1. Thimble, frame, guide, Cast iron extension guide, slide (shutter), gear box, pedestal, stem guide, bracket, wedging devices, flush bottom seal support bar 2. Y oke (Bridge) Cast Iron structural steel 3. a) Wedges Cast iron Naval brass Phosphor bronze Leaded tin bronze Stainless steel b) Wedge facings Naval brass Phosphor bronze Leaded tin bronze Stainless Note : For materials of other components, refer to Table 3 of the standard SP 21 : 2005 10.228 6. Surface Preparation and Painting \u2013 After cleaning, the surfaces shall be primed by application of either one shop coat of zinc chromate or coaltar coating suitable for use in potable water and applied. After painted surfaces are dry, the machined or bearing surfaces and the holes, both plain and threaded, shall be coated with grease to offer temporary protection to the surfaces until the time of installation. Surfaces of thimble and stem guides which would be in contact with the concrete shall not be coated. 7. Manual Lifting Devices : Shall be ungeared or geared operatable by handwheel or a cracle handle. Geared mechanism may be either single ordual speed as necessary. Note : For details see 9 of the standard. 8. Shop Testing a) Seat Clearance Check b) Smooth Movement Test c) Shop Leakage Test 8.1. Hydrostatic Test : Water pressure of 1.5 times the unbalanced specified maximum operating hed shall be applied to the sluice gates in closed position for a period of 5 minutes. Under this test there shall be no leakage through the metal nor shall anypart be permanently deformed. Note 1 : For Design and Construction requirements refer to 7 of the standard . Note 2 : For method of test refer to the Standard. For detailed information, refer to IS 13349 : 1992 Specification for single faced cast iron thimble mounted sluice gates. SP 21 : 2005 10.229 1. Scope \u2013 Requirements of single air valve (small and large orifice) double air valves (small and large orifice with or without integral isolating valve) and kinetic air valves with or without separate isolating sluice valve for use on water mains. 2. Types a) Single Air valve : Small orifice type (S 1) : Large orifice type (S 2) b) Double Air valve : Standard type with in-built isolating valve (DS1) or without isolating valves (DS2) c) Kinetic Air valve : Kinetic air valve (DK) 3. Nominal Pressures \u2013 Maximum permissible gauge working pressures of PN 1.0 and PN 1.6 MPa. 4. Nominal Sizes a) Single air valve S 1 :(Small orifice type) 15,25,40 mm b) Single air valve S 2 :(Large orifice type) 25,40,50 mm c) Double air valve : (All types) (DS 1,2) 40,50, 80,100,150 and 200 mm d) Kinetic air valve : 40,50,80,100, (DK) 150 and 200 mm 5. Temperature Rating - All air valves shall be suitable for continuous use at their PN rating within the temperature of 45 o C. 6. Service Application 6.1 Single Air V alve (Small Orifice)\u2013For automatically releasing air which may accumulate under pressure in a section of pipe line during normal working condition. 6.2 Single Air Valve (Large Orifice)\u2013 For automatically releasing/admitting air that may accumlulate under pressure in a section of pipe line at the time of initial charging or draining of mass. 6.3 Double Air V alves \u2013These valves are simply a combination of small and large orifice air valves with common connection to the main, small orifice function being similar to that of a single air valve. Large orifice serves for automatically exhausting air when a pipe is being filled with water, or automatically ventilating a pipe when it is being emptied of water. 6.4 Kinetic Air Valves\u2013These valves are essentially the same as the conventional double air valves but with certain refinements and are suitable for high head pipe lines where high rates of air discharge and ventilation is required. 7. End Connection\u2013 End connection of single air valves (Small and large orifice) shall be either flanged or screwed. Double air valves shall have flange ends machined and drilled. For kinetic air valves, all flanges including that of the isolating sluice valve shall be machined and drilled 8. Materials TABLE 1 MATERIALS Sl.no. Component / Body Material i) Body, Cover, Grey cast iron Valve, Stuffing box,V alve guide, Cowl, gland, cap, Joint supprting ii) Stem High tensile brass iii) Low Pressure Natural Seatring & Face ring rubber v) High Pressure Orifice Leaded tin bronze vi) Stem nut Leaded tin bronze vii) Body seat ring Leaded tin bronze viii) Bolts Carbon steel SUMMMARY OF IS 14845 : 2000 RESILIENT SEATED CAST IRON AIR RELIEF V ALVES FOR W ATER WORKS PURPOSES SP 21 : 2005 10.230 For detailed information, refer to IS 14845:2000 Resilient sealed cast Iron air relief valves for water works purposes ix) Nuts Carbon steel x) Gasket Rubber xi) Gland packing Jute/hemp xii) Float (Low Timber core pressure with vulcani- orifice) te coating xiii) Float (High Timber core pressure with vulcani- orifice) te coating xiv) Float Guide Leaded tin bronze Note : For altermative mataials refer to Table 1 of the standard. 9. Design and Manufacture 9.1 Minimum body thickness shall be as indicated in Table 2. TABLE 2 BODY THICKNESS Single Air V alve Valve Small Large Double Air Kinetic Air Size Orifice Orifice Valve Valve PN PN PN PN PN PN PN PN 1.0 1.6 1.0 1.6 1.0 1.6 1.0 1.6 15 6 8 - - - - - - 25 6 8 6 8 - - - - 40 8 10 8 10 8 10 8 10 50 - - 9 10 9 10 9 10 80 - - - - 12 10 12 100 - - - - 10 12 10 12 150 - - - - 13 16 13 16 200 - - - - 14.5 18 14.5 18 9.2 The orifice size in case of high pressure orifece shall not be less than 2.5 mm and tapering to 10mm suitable to release accumulated air within thepipe. 9.3 Minimum float diameter shall be as indicated Table 3. T ABLE 3 MINIMUM FLOAT DIAMETER (All dimensions in mm) Single Air Valve Double Air Valve Kinetic Air Valve Valve Small Large Small Large Small Large Size Orifice Orifice Orifice Orifice Orifice Orifice 15 75 40 -- -- -- -- 25 100 75 -- -- -- -- 40 100 75 100 75 90 55 50 100 75 100 75 100 75 80 -- -- 100 100 115 100 100 -- -- 125 125 125 125 150 -- -- 125 200 150 200 200 -- -- 140 250 150 250 Note : For design and manufacture refer to Fig 1 to 4 and clause 10 of the Standard . For details see 10 of the standard. 10. Finish : The finish of the castings shall be smooth and free from blow-hole, crack, flaw, burr and other defects. 11. Testing and perfomance 11.1 When tested as specified the air passage and function of hall floats in a valve shall be satisfactory. 11.2 Hydrostatic test of valve body shall reveal no leakage through pressure sustaining components and joints. 11.3 When tested as specified the valve seat body shall show no leakage. SP 21 : 2005 10.231 Note; For details of materials , see Table1of the standard. Note: For methods of tests, refer to Annex. B of the standard and IS 3658 : 1999 code of practice for liquid penetrant how detection (second revision ) For"
    },
    {
      "standard_id": "IS 14846: 2000",
      "title": "SLUICE V ALVES FOR W ATER WORKS PURPOSES (50 TO 1200 mm SIZE) SP 21 : 2005 [[PAGE 497]]",
      "scope": "Covers terminology, construction, technical characteristics, metrological characteristics and other requirements of water meters with threaded end connections of size up to and including 50 mm, having nominal flow rates in the range of 1.5 to 15 kl/h, suitable for measuring the flow of cold potable water at a nominal pressure of 1 MPa (Max) and ambient temperature. This standard is appliable both for semipositive (piston type) and inferential (turbine type) including magnetic type water meters having dry or wet dial.",
      "pages": [
        496,
        497
      ],
      "text": "SUMMARY OF IS 14846 : 2000 SLUICE V ALVES FOR W ATER WORKS PURPOSES (50 TO 1200 mm SIZE) SP 21 : 2005 10.232 1. Scope \u2013 Covers terminology, construction, technical characteristics, metrological characteristics and other requirements of water meters with threaded end connections of size up to and including 50 mm, having nominal flow rates in the range of 1.5 to 15 kl/h, suitable for measuring the flow of cold potable water at a nominal pressure of 1 MPa (Max) and ambient temperature. This standard is appliable both for semipositive (piston type) and inferential (turbine type) including magnetic type water meters having dry or wet dial. 2. Nominal Sizes \u2013 5, 20, 25, 40 and 50 mm. 3. Classes \u2013 A and B depending on maximum verification scale interval and metrological characteristics. 4. Materials - Body / Component Materials Body a) Bronze b) Brass Registration box a) Bronze b) Brass c) Plastic Strainers a) Plastics b) Brass c) Stainless steel Impellers, pistons a) Ebonite and chambers (for piston only) b) Vulcanite (for piston only) c) Plastics Measuring chamber a) Brass b)Bronze c) Plastics (Semi positive meters only) Gears, gearshaft and pinions a) For use under water i) StainlessSteel ii) Nickel alloy iii) Plastics b) For use above wate r i) Brass rod ii) Brass sheet (for gears only) iii) Stainless iv) Plastics c) Dia Copper duly Enamelled or powder coated 5. Indicating Device : Indicating device shall be able to record 9999 kl (min) for meter size of 15, 20 and 25 mm and 99999 kl (min) for size 40 and 50 mm and shall thereafter indicate zero. For digital indicators the visible displacement of all digits shall be upward in value.Indicators with pointer shall rotate in a clockwise direction. Each scale shall be either : a) graduated in values expressed in litres, or b) accompained by a multiplying factor (\u00d7.001, \u00d7.01, \u00d7.1, \u00d710, \u00d7100, \u00d71 000, etc.) The fastest-moving visible graduated element, the control element, the scale interval of which is known as the \"verification scale interval\", shall move continuously. The length of verification scale interval shall be not less than 1 mm and not more than 5 mm. Table 1 Verfication Scale Interval M ETER MAXIMUM VALUE OF VERIFICATION SIZE SCALE INTERVAL, LITRES Class A class B 15 0.2 0.2 20 0.5 0.2 25 1.0 0.5 40 2.0 1.0 50 2.0 2.0 6. Meter Size and Over all Dimensions: See Table 2. 7. Technical Characteristics 7.1 Pressure Tightness \u2013 Meter shall be able to withstand constantly without defects, leakage, seepage,the continous water pressure of i) 1.6 Mpa for 15 minutes, and ii) 2 Mpa for 1 minute"
    },
    {
      "standard_id": "IS 779: 1994",
      "title": "WATER METERS (DOMESTIC TYPE)",
      "scope": "Requirements for materials, dimensions and construction of boxes for water meters of nominal size conforming to IS 779 \u2013 1994 *.",
      "pages": [
        497,
        498,
        499
      ],
