Repository: workbydevansh/bis-standards-recommendation-engine

# BIS Standards Recommendation Engine

Submission-ready prototype for the Bureau of Indian Standards x Sigma Squad AI Hackathon.

The system converts a product description into the top 3-5 relevant BIS standards from **SP 21: Summaries of Indian Standards for Building Materials**. It is deterministic, offline, and designed around the required judging contract.

## Judge Command

```bash
python inference.py --input hidden_private_dataset.json --output team_results.json
```

The output JSON contains:

- `id`
- `retrieved_standards`
- `latency_seconds`

When the input contains `expected_standards`, the field is copied into the output so the provided `eval_script.py` can be run locally.

File: data/index/standards.json (part 28 of 52)
{
      "text": "SUMMARY OF IS 779 : 1994 WATER METERS (DOMESTIC TYPE) (Sixth Revision) Note: For material details, see Annex. B of the standard . SP 21 : 2005 10.233 Table 3 Minimum Starting Flow Rate, Transitional Flow Rate and Maximum Flow Rate Values METER MINIMUM STARTING FLOW RATE TRANSITIONAL FLOW RATE QT L/H FOR MAXIMUM QMIN L/H FOR FLOW RATE QMAX KL/H Class A Class B Class A Class B (1) (2) (3) (4) (5) (6) 15 60 30 150 120 3 20 100 50 250 200 5 25 140 70 350 280 7 40 400 200 1 000 800 20 50 600 300 1 500 1 200 30 Table 2 Meter Size, Threads, Nominal Flow Rates and Dimensions All dimensions in millimetres METER SIZE THREADS NOMINAL MINIMUM LENGTH OF OVERALL DIMENSIONS FLOW RATE, THREADS ON EITHER (SEE FIG. 1 OF THE STANDARD) QN IN KL/H END OF BODY (SEE FIG. 2 OF THE STANDARD) Length Width W Height ( Max) With Without H 1 H 2 nipples nipples (a) (b) Preferred Alternate (1) (2) (3) (4) (5) (6) (7) (8) (9) (10) (11) 15 G \u00be B 1.5 10 12 250 165 110 100 50 180 20 G 1 B 2.5 12 14 290 190 165 130 60 240 25 G 1\u00bcB 3.5 12 16 380 260 - 170 65 260 40 G 2 B 10 13 20 430 300 - 210 75 300 50 G 2\u00bdB 15 15 25 470 330 - 270 115 300 Tolerance : On the overall length shall be plus minus 5 mm for meter with nipples and +0,-2 mm for meters without nipple. Note : Meters shall be supplied with nuts and nipples unless specified otherwise by thepurchaser. 8.2 Minimum Starting Flow Rate as Table 3. 7.2 Loss of Pressure \u2013 Shall not exceed 0.025 Mpa at the maximum flow rate, Qmax. 7.3 Temperature suitability \u2013 as prescribed 8. Metrological Characterists 8.1 Metring accuracy \u2013 The maximum permissible error in the metering accuracy, shall be as under : a) In the lower region of flow, plus minus 5% Qmin (inclusive) to Qt (exclusive) b) In the upper region of flow, plus minus 2% Qt (inclusive) to Qmax (inclusive) Note: For methods of tests, refer to IS 6784 :1996 Method of performance testing of water meters(domestic type) ( second revision ) For detailed information, refer to IS 779:1994 Water meters (domestic type) ( sixth revision ) SP 21 : 2005 10.234 4.1 Construction \u2013 a) Cast iron boxes \u2013 Minimum thickness of box shall be 8 mm for Size 1 and 10 mm for Size2. b) Mild steel boxes \u2013 Minimum thickness shall be 3 mm. c) Precast reinforced concrete boxes \u2013 Thickness of wall shall not be less than 40 mm. d) Sloth for pipe \u2013 Height of slot shall be half the clear inside height of box and width shall be 40 mm for Size 1and 75 mm for Size 2 with a tolerance of +3 mm. Note : For typical illustration water meter boxes of different materials, refer to Fig. 1 to 5 of the standard. 4.2. Fabrication and Fittings \u2013 Locking arrangement may be provided either with a dog-and-clamp arrangement or alternatively, by means of a padlock. Suitable anchorage for fixing box to concrete or masonry bed plate shall be provided. 1. Scope \u2013 Requirements for materials, dimensions and construction of boxes for water meters of nominal size conforming to IS 779 \u2013 1994 *. 2. Sizes and Shape 2.1. Shall be of two sizes and suitable for the water meters of following sizes : Size 1 \u2013 for 15, 20 and 25 mm water meters, and Size 2 \u2013 for 40 and 50 mm water meters. 2.2. Shape : Oval or rectangular. 3. Dimensions \u2013 Minimum inside clear dimensions : Size Length W idth Height mm mm mm 1 600 600 500 2 900 600 600 4. Manufacture For detailed information, refer to IS 2104 : 1981 Specification for water meter boxes (domestic type) ( first revision)"
    },
    {
      "standard_id": "IS 2104: 1981",
      "title": ". W ATER METER BOXES (DOMESTIC TYPE)",
      "scope": "",
      "pages": [
        499,
        500
      ],
      "text": "SUMMARY OF IS 2104 : 1981. W ATER METER BOXES (DOMESTIC TYPE) (First Revision) * Water meters (domestic type) ( sixth revision ) SP 21 : 2005 10.235"
    },
    {
      "standard_id": "IS 2373: 1981",
      "title": "WATER METERS (BULK TYPE)",
      "scope": "Covers bulk type water meters of the following types : a) Vane-wheel (impeller) type water meters from 50 to 300 mm ; and b) Helical type water meters from 50 to 500 mm",
      "pages": [
        500,
        501,
        502,
        503,
        504
      ],
      "text": "SUMMARY OF IS 2373 : 1981 WATER METERS (BULK TYPE) (Third Revision) 4.4 Capacity Ratings for Intermediate flows Nominal Capacity Ratings of watermeters Size in Litres per hour mm Vane-Wheel Type Helical Type 50 17 000 20 000 80 27 000 62 000 100 40 000 100 000 150 80 000 250 000 200 150 000 400 000 250 220 000 550 000 300 300 000 750 000 350 - 1 000 000 400 - 1 500 000 500 - 2 500 000 4.5. Minimum Starting flow : Nominal Capacity Ratings of Water Meters Size in Litres per hour mm Vane-Wheel Type Helical Type 50 250 500 80 500 1 000 100 700 1 500 150 1 000 3 500 200 2 400 5 500 250 3 200 9 000 300 6 400 14 000 350 - 20 000 400 - 25 000 500 - 35 000 1. Scope \u2013 Covers bulk type water meters of the following types : a) Vane-wheel (impeller) type water meters from 50 to 300 mm ; and b) Helical type water meters from 50 to 500 mm 2. Nominal size : (Bore of inlet) 50, 80, 100, 150, 200, 250, 300, 350, 400 and 500 mm. 3. Ranges of Registration : Nominal Ranges of Registration of Water Size Meters in Litres Minimum Resistration Maximum in Dial Division Not Registration tobe More Than Not to be Less than 50 10 100 000 000 80 10 100 000 000 100 100 100 000 000 150 100 100 000 000 200 100 1000000000 250 100 1000 000 000 300 100 1000 000 000 350 100 1000 000 000 400 1 000 10 000 000 000 450 1 000 10 000 000 000 4. Performance Requirementst 4.1. Temperature : Up to 45oC. 4.2. Hydrostatic Test : Shall satisfactorily withstand a pressure of 1.6 MPa (16 kgf/cm2). 4.3. Capacity Ratings : Nomininal Capacity Ratings Nominal Capacity Ratings of Water Meters Size in Litres per hour mm Vane-Wheel Type Helical Type 50 30 000 50 000 80 50 000 125 000 100 70 000 200 000 150 150 000 500 000 200 250 000 800 000 250 400 000 1 100 000 300 500 000 1 500 000 350 - 2 000 000 400 - 3 000 000 500 - 5 000 000 4.6 Metering Accuracy : plus minus 2 percent. 5. Frost Protection : Metres liable to be damaged by frost shall be protected with suitable frost protection devices. Note : For materials and manufacturing details, refer to the standard. For detailed information, refer to IS 2373 : 1981. Specification for water meters ( bulk type) SP 21 : 2005 11.1 SECTION 11 BUILDERS HARDWARE 11.2 SP 21 : 2005 CONTENTS Title Page IS 204 (Part 1) : 1991 T ower bolts : Part 1 Ferrous metal (fifth revision) 11.4 IS 204 (Part 2) : 1992 T ower bolts : Part 2 Non - Ferrous metals (fifth revision) 11.5 IS 205 : 1992 Non-ferrous metal butt hinges (fourth revision) 11.6 IS 206 : 1992 Tee and strap hin ges (fourth revision) 11.7 IS 208 : 1996 Door handles (first revision) 11.8 IS 281 : 1991 Mild steel sliding door bolts for use with padlocks (third revision) 11.9 IS 362 : 1991 Parliament hinges (fifth revision) 11.10 IS 363 : 1993 Hasps and staples (fourth revision) 11.11 IS 364 : 1993 Fan light catch (third revision) 11.12 IS 452 : 1973 Door springs, Rat-tail type (second revision) 11.13 IS 453 : 1993 Double acting spring hinges (third revision) 11.14 IS 1019 : 1974 Rim latches (second revision) 11.15 IS 1341 : 1992 Steel butt hinges (sixth revision) 11.16 IS 1823 : 1980 Floor door stoppers (third revision) 11.17 IS 1837 : 1966 Fan light pivots (first revision) 11.18 IS 2209 : 1976 Mortice locks (vertical type) (third revision) 11.19 IS: 2681 : 1993 Non-ferrous metal sliding door bolts (aldrops) for use with pad locks (third revision) 11.20 IS 3564 : 1995 Hydraulically regulated door closers (fourth revision) 11.21 IS 3818 : 1992 Continuous (piano) hinges (third revision) 11.22 IS 3828 : 1966 V entilator chains 11.23 IS 3843 : 1995 Steel back flap hinges (Second revision) 11.24 IS 3847 : 1992 Mortice night latches (first revision) 11.25 IS 4621 : 1975 Indicating bolts for use in public baths and lavatories (first revision) 11.26 IS 4948 : 2002 W elded steel wire fabric for general use (first revision) 11.27 IS 4992 : 1975 Door handles for mortice locks (vertical type) (first revision) 11.28 IS 5187 : 1972 Flush bolts (first revision) 11.29 IS 5899 : 1970 Bathroom latches 11.30 IS 5930 : 1970 Mortice latch (vertical type) 11.31 IS 6315 : 1992 Floor springs (hydraulically regulated) for heavy doors (second revision) 11.32 IS 6318 : 1971 Plastic window stays and fasteners. 11.33 11.3 SP 21 : 2005 Title Page IS 6343 : 1982 Door closers (pneumatically regulated) for light doors weighing up to 40 kg (first revision) 11.34 IS 6607 : 1972 Rebated mortice locks (vertical type) 11.35 IS 7196 : 1974 Hold fast 11.36 IS 7197 : 1974 Double action floor springs (without oil check) for heavy doors 11.37 IS 7534 : 1985 Sliding locking bolts for use with padlocks (first revision) 11.38 IS 7540 : 1974 Mortice dead locks 11.39 IS 8760 : 1978 Mortice sliding door locks, with lever mechanism 11.40 IS 9106 : 1979 Rising butt hinges 11.41 IS 9131 : 1979 Rim locks 11.42 IS 10019 : 1981 Mild steel stays and fasteners. 11.43 IS 10090 : 1982 Numericals 11.44 IS 10342 : 1982 Curtain rail system 11.45 IS 12817 : 1997 Stainless steel butt hinges (first revision) 11.46 IS 12867 : 1989 PVC hand rail covers 11.47 IS 14912 : 2001 Door closers, concealed type (hydraulically operated) 11.48 11.4 SP 21 : 2005"
    },
    {
      "standard_id": "IS 204 (Part 1): 1991",
      "title": "TOWER BOLTS PART 1 FERROUS METALS",
      "scope": "Requirements for tower bolts made of ferrous metals.",
      "pages": [
        504,
        505
      ],
      "text": "SUMMARY OF IS 204 (PART 1) : 1991 TOWER BOLTS PART 1 FERROUS METALS (Fifth Revision) 1. Scope \u2013 Requirements for tower bolts made of ferrous metals. 2. Types Type Description a) Barrel T ower Bolts 1A Mild steel barrel tower bolts with mild steel barrel and mild steel bolt. 1B Mild steel barrel tower bolts with mild steel barrel and cast iron bolt. b) Semi-Barrel Tower Bolts 2A Mild steel semi-barrel tower bolts, full cover with mild steels sheet pressed barrel and mild steel bolt. 2B Mild steel semi-barrel tower bolts, full cover with mild steel sheet pressed barrel and cast iron bolt. 3A Mild steel semi-barrel tower bolts, open cover with mild steel sheet pressed barrel and mild steel bolt. 3B Mild steel semi-barrel tower bolts, open cover with mild steel sheet pressed barrel and cast iron bolt. c) Riveted or Spot Welded Tower Bolts 4A Mild steel tower bolts riveted type with back plate and mild steel bolt and open staple. 4B Mild steel tower bolts riveted type with back plate and cast iron bolt and open staple. Note\u2014 If specifically ordered, this type of tower bolt may also be supplied with alternative staple of riveted or welded type with back plate. d) Skeleton Tower Bolts 5. Mild steel skeleton towerbolts with steel sheet pressed plate and staples and mild steel bolt. 3. Materials i) Mild steel sheets ii) Mild steel bars iii) Cast iron Note\u2014 For details of materials see 4 and Table 5 of the standard. 4. Dimensions 4.1 Barrel Tower Bolts \u2014 75, 100 ,125 ,150,175, 200, 225, 250 and 300 mm sizes 4.2 Semi-Barrel Tower Bolts \u2014 75, 100, 125, 150, 175, 200, 225,250, 300, 375 and 450 mm sizes. 4.3 Riveted or Spot Welded Tower Bolts \u2014 100, 125, 150, 175, 200, 225, 250, 300, 375, 450, 600, 750 and 900 mm sizes. 4.4 Skeleton Tower Bolts \u2014 375, 450, 600, 750 and 900 mm sizes. Note \u2014 For detailed dimensions and tolerances on them, refer to Tables 1 to 4 of the standard. 5 Finish \u2013 Unless otherwise ordered for the bolts shall be bright finished or bright, satin finished. Other parts of the tower bolts shall be finished as above or may also be stove enamelled black. ( See 7 of the standard). For detailed information, refer to IS 204 (Part 1) : 1991 Specification for tower bolts:Part 1 Ferrous metal (fifth revision). 11.5 SP 21 : 2005"
    },
    {
      "standard_id": "IS 204 (Part 2): 1992",
      "title": "TOWER BOLTS PART 2 NON FERROUS METALS",
      "scope": "Requirements for tower bolts made of non- ferrous metals.",
      "pages": [
        505,
        506
      ],
      "text": "SUMMARY OF IS 204 (PART 2) : 1992 TOWER BOLTS PART 2 NON FERROUS METALS (Fifth Revison) 1. Scope Requirements for tower bolts made of non- ferrous metals. 2. Types Type Description a) Barrel Tower Bolts 1 Brass barrel tower bolts with cast brass barrel and rolled or cast brass bolts. 2 Brass barrel tower bolts with barrel of extruded sections of brass and rolled or drawn brass. 3 Brass barrel tower bolts with brass sheet barrel and rolled or drawn brass bolt. 4 Aluminium barrel tower bolts with barrel and bolt of extruded sections of aluminium alloys. 5 zinc barrel tower bolts with barrel and bolt of die-cast zinc alloy. b) Skeleton Tower Bolts 6 Brass skeleton tower bolts with cast brass plate and staples and rolled or drawn brass bolt. 7 Brass skeleton tower bolts with staples and plate of extruded sections of brass and rolled or drawn brass bolt. 8 Aluminium skeleton tower bolts with plate, staples and bolt of extruded sections of aluminium alloy. 9 Zinc skeleton tower bolts with plate, staples and bolts of die-cast zinc alloy. 3. Materials i) Aluminium alloy tubes ii) Aluminium alloy extruded rods iii) Brass sheets iv) Cast brass v) Extruded brass vi) Zinc base alloy die casting. Note\u2014 For details of materials see 4 and Table 3 of the standard. 4. Dimensions 4.1 Barrel Tower Bolts \u2014 75, 100 ,125, 150,175, 200, 225, 250 and 300 mm sizes 4.2 Skeleton Tower Bolts\u2014 375, 450, 600,750, and 900 mm sizes. Note \u2014 For detailed dimensions and tolerances on them, refer to Tables 1 and 2 of the standard. 5. Finish a) Barrel Tower Bolts 1) Brass tower bolts (Types 1 to 3) \u2014 Bolt and barrel polished or plated as specified by the purchaser. 2) Aluminium alloy tower bolts (Type 4) \u2014 Bolts and barrel anodized. The anodic film may be either transparent or dyed as specified by the purchaser. 3) Zinc alloy tower bolts (Type5) \u2014 Bolt and barrel oxidized, bronzed or plated as specified by the purchaser. b) Skeleton Tower Bolts 1) Brass skeleton bolts (Types 6 and 7) Bolt, plate and staples bright finished. 2) Aluminium alloy skeleton tower bolts (Type 8) \u2014Bolt, plate and staples anodized. The anodic film may be either transparent or dyed as specified by the purchaser. 3) Zinc alloy tower bolts (Type 9) \u2014 Bolt and barrel oxidized, bronzed or plated as specified by the purchaser. For detailed information, refer to IS 204 (Part 2) : 1992 Specification for tower bolts Part 2 :Non ferrous metals (fifth revision). 11.6 SP 21 : 2005 1. Scope \u2013 Requirements for butt hinges made from non-ferrous metals. 2. Types a) Extruded aluminium alloy butt hinges, b) Extruded brass butt hinges, c) Cast brass butt hinges, and d) Sheet brass butt hinges. 3. Materials i) Extruded aluminium alloy Flap ii) Extruded brass iii) Cast brass iv) Brass sheet i) Alumium alloy ii) Phosphor bronze wire or rod Pin iii) Mild steel wire or rod iv) Brass wire v) Stainless steel 4. Dimensions\u2014 Dimesnions of different types of higes shall be normally as given in Tables 2 to 5 of the standard. For tolerances see table 6 of the standard. 5. Requirements 5.1 Number of knuckles in each hinge shall not be less than five except in case of cast brass hinges of sizes less than 40 mm and in case of sheet brass hinges where it shal not be less than three. 5.2 Screw Holes\u2014 Shall be counter sunk. 6. Workmanship and Finish\u2014 Hinges shall be free from all defects. All sharp edges shall be rounded. 6.1 Brass hinges shall have bright or satin finish and shall be suitably protected against discoloration. Aluminium alloy hinges shall be anodized. Note\u2014 For details see 4 and Table 1 of the standard. For detailed information, refer to IS 205 :1992 Specification for non-ferrous metal but thinges (fifth revision)."
    },
    {
      "standard_id": "IS 205: 1992",
      "title": "NON FERROUS METAL BUTT HINGES",
      "scope": "Requirements for mild steel Tee and strap hinges that are commonly used in generall building construction.",
      "pages": [
        506,
        507
      ],
      "text": "SUMMARY OF IS 205 : 1992 NON FERROUS METAL BUTT HINGES (Fourth Revision) 11.7 SP 21 : 2005 1. Scope \u2013 Requirements for mild steel Tee and strap hinges that are commonly used in generall building construction. 2. Types 2.1 Tee hinges shall be of the following types\u2014 Type Designation 1 Light weight 2 Medium weight 3 Heavy weight 2.2 Strap hinges shall be of the following types \u2014 Type Designation 1 Light weight strap 2 Medium weight 3 Heavy weight 3. Materials i) Mild steel sheet ii) Mild steel wire 4. Dimensions 4.1 Light Weight Tee Hinges \u2014 75, 100, 125, 150, 200, 250, 300, 350, and 400 mm sizes. 4.2 Medium Weight Tee Hinges \u2014 75, 100, 125, 150, 200, 250, 300, 350, 400, 450 and 500 mm sizes. 4.3 Heavy Weight Tee Hinges \u2014 150, 200, 250, 300, 350, 400, 450, 500 and 600 mm sizes. 4.4 Light Weight Strap Hinges\u2013 75, 100, 125, 150, 200, 250, 300, 350 and 400 mm sizes. 4.5 Medium Weight Strap Hinges\u2014 75, 100, 125, 150, 200, 250, 300, 350, 450 and 500 mm 4.6 Heavy Weight Strap Hinges\u2014 150, 200, 250, 300, 350, 400, 450, 500 and 600 mm sizes. Note\u2014 For detailed dimensions and tolerances, refer to Tables 2 to 7 of the standard. 5. Finish \u2013 Tee and strap hinges shall be either bright finished or stove enamelled black, as specified by the purchaser. N o t e \u2013 For details of materials, see 4 and Table 1 of the standard. For detailed information, refer to IS 206 : 1992 Specification for tee and strap hinges (fourth revision)."
    },
    {
      "standard_id": "IS 206: 1992",
      "title": "TEE AND STRAP HINGES",
      "scope": "Requirements for materials, manufacture, dimensions and finish of door handles of the type that are commonly fixed to doors.",
      "pages": [
        507,
        508
      ],
      "text": "SUMMARY OF IS 206 : 1992 TEE AND STRAP HINGES (Fourth Revision) 11.8 SP 21 : 2005 1. Scope \u2013 Requirements for materials, manufacture, dimensions and finish of door handles of the type that are commonly fixed to doors. 2. Types Type 1 Cast Type 2 Pressed oval Type 3 Pressed half oval Type 4 Fabricated 3. Materials Type 1 Cast iron, malleable cast iron, cast brass, cast aluminium or zinc and 3 alloydiecasting, Type 2and 3 Mild steel, and Type 4 Brass or aluminium alloy. 4. Dimensions and Tolerances \u2014 Shall conform to Tables 2A and 2B, read with Figures 1 to 4 of the standard. Note\u2013 The material used shall comply with the requirements given in Table 1 of the standard. For detailed information, refer to IS 208 : 1996 Specification for door handles (fifth revision). Dimensions T olerance mm mm Up to 100 plus minus 1 101 to 200 plus minus 1.5 201 and above plus minus 2 5. Finish Type 1\u2013 Bright satin finish, nickel chromium plated or copper oxidised or bronze finish for cast brass and zinc die cast handles. Stove enamelled black or copper oxidized for cast iron and malleable cast iron handles. Aluminium anodized to a bright natural, mat or stain finish or dyed. Type 2\u2013 Stove enammelled black. Type 3\u2013 Stove enammelled black. Type 4\u2013 Bright satin finish, nickel plated or copper-oxidized, bronze finish for brass handles. Aluminium anodized to a bright, natural, mat or satin finish or dyed."
    },
    {
      "standard_id": "IS 208: 1996",
      "title": "DOOR HANDLES",
      "scope": "Requirements regarding materials, dimensions, manufacture and finish of mild steel sliding door bolts commonly used in general building constrcution for locking doors, gates, etc, with padlocks.",
      "pages": [
        508,
        509
      ],
      "text": "SUMMARY OF IS 208 : 1996 DOOR HANDLES (Fifth Revision) 11.9 SP 21 : 2005 1. Scope \u2013 Requirements regarding materials, dimensions, manufacture and finish of mild steel sliding door bolts commonly used in general building constrcution for locking doors, gates, etc, with padlocks. 2. Types i) Plate Type, and ii) Clip or bolt type. 3. Sizes (a) Plate type sliding bolts\u2014 150, 200, 250, 300, 375 and 450 mm; and (b)Clip or bolt type sliding bolts\u2014 200, 250, 300, 375 and 450 mm 4. Materials Mild Steel Mild Steel Wire Mild Steel Rod Note\u2014 For details of material see 5 of the standard. 5. Sizes a) Plate type sliding bolts \u2014 150, 200, 250, 300, 375 and 450 mm. b) Clip or bolt type sliding bolts \u2013 200, 250, 300, 375 and 450 mm 5.1 Tolerances\u2013Length of bolt - Sizes up to and including 300 mm plus minus 2 mm Sizes 375 mm and 450 mm plus minus 3 mm Note\u2014 Size represents length of the bolt. For detailed dimensions and tolerances see 6 of the standard. 6. Finish \u2013 i) Sliding Bolts, Plate Type \u2013 Back plate straps and staple plate shall be stove enamalled black before assmebling. Hasp and bolt shall be finished bright or copper-oxidized or shall be plated with nickel or chromium. ii) Sliding Bolts, Clip or Bolt Type \u2014 Hasp, bolt, staple and clips or fixing bolts shall be copper oxidized or shall be plated with nickel or chromium . Note\u2014When the sliding bolts is to be finished bright, a thin coating of rust preventive shall be given. For detailed information, refer to IS 281 : 1991 Specification for mild steel sliding door bolt for use with padlocks (third revision)."
    },
    {
      "standard_id": "IS 281: 1991",
      "title": "MILD STEEL SLIDING DOOR BOLTS FOR USE WITH PADLOCKS",
      "scope": "Requirements regarding materials, manufactre, finihs. ,marking and packing of parliament hinges.",
      "pages": [
        509,
        510
      ],
      "text": "SUMMARY OF IS 281 : 1991 MILD STEEL SLIDING DOOR BOLTS FOR USE WITH PADLOCKS (Third Revision) 11.10 SP 21 : 2005 1. Scope \u2013 Requirements regarding materials, manufactre, finihs. ,marking and packing of parliament hinges. 2. Types Type 1 Cast (Cast brass) Type 2 Pressed (Mildsteel, Alluminium alloy) Type 3 Fabricated (Extruted Alluminium alloy) Note\u2014 Materials for different types are given above within brackets. For requirements of materials, see Table 1 of the standard. 3. Dimensions 3.1 Alluminium Alloy Parliament Hinges \u2014 50, 65, 75, 100, 125, 150, 175, and 200 mm. For tolerances see Table 2 of the standard. 3.2 Cast Brass Parliament Hinges \u2014 50, 65, 75, 100, 125, 150, 175 and 200 mm. For tolerances see Table 3 of the standard. 3.3 Mild Steel Parliament Hinges \u201450, 65, 75, 100, 125, 150, 175 and 200 mm. For tolerances see Table 4 of the standard 4. Manufacture \u2013 Hinges shall be well made and be free from flaws and defects of all kinds. Washer shall be provided between knuckles for Type 1 and Type 3 hinges. Washer shall be made of nylon, plastic or any other suitable material. In locations susceptible to corrosion, use of brass or phosphor bronze hinge pins is recommended in case of brass hinges. All screw holes shall be clean and counter sunk. 5. Finish\u2014 Brass parliament hinges shall have either bright or satin finish and shall be suitably protected against discoloration. 5.1 Aluminium alloy hinges shall be anodized to a bright, natural, mat or satin finish or dyed. 5.2 Mild steel parliament hinges shall be finished bright or electro-galvanized as specified by the purchaser. For detailed information, refer to IS 362 : 1991 Specification for parliament hinges (fourth revision)."
    },
    {
      "standard_id": "IS 362: 1991",
      "title": "PARLIAMENT HINGES",
      "scope": "Requirements regarding materials, manufacture, dimensions, manufacture and finish of hasps and staples.",
      "pages": [
        510,
        511
      ],
      "text": "SUMMARY OF IS 362 : 1991 PARLIAMENT HINGES (Fifth Revision) 11.11 SP 21 : 2005 1. Scope \u2013 Requirements regarding materials, manufacture, dimensions, manufacture and finish of hasps and staples. 2. Types Type Description 1. Mild steel, brass or aluminium alloy hasps and staples\u2014safety type. 2. Mild steel hasps and staples\u2014 wire type. 3. Sizes 3.1 Mild Steel Hasps and Staples Type 1\u2014 90, 115, 150 and 175 mm. 3.2 Brass or Aluminium Alloy Hasps and Staples Type 1 \u2013 90, 115, 150 and 175 mm. 3.3 Mild Steel Hasps and Staples Type 2 \u2014 65,75, 90, 100, 125,150 and 175 mm. For tolerances see Tables 2, 3 and 4 of the standard. 4. Finish \u2013 a) Mild steel hasps \u2014 Stove enamelled, black and staples b) Brass hasps \u2013 Oxidized or covered with staples clear lacquer after polishing as specified by the purchaser c) Aluminium alloy \u2013 Anodized. Note\u2014 For details regarding materials see 4 and Table 1 of the standard . For detailed information,refer to IS 363 : 1993 Specification for hasps and staples (fourth revision)."
    },
    {
      "standard_id": "IS 363: 1993",
      "title": "HASPS AND STAPLES",
      "scope": "",
      "pages": [
        511,
        512
      ],
      "text": "SUMMARY OF IS 363 : 1993 HASPS AND STAPLES (Fourth Revision) 11.12 SP 21 : 2005"
    },
    {
      "standard_id": "IS 364: 1993",
      "title": "FAN LIGHT CATCH",
      "scope": "Requirements regarding material, dimensions, manufacture and finish of fan light catches commonly used on ventilators in buildings.",
      "pages": [
        512,
        513
      ],
      "text": "SUMMARY OF IS 364 : 1993 FAN LIGHT CATCH (Third Revision) 1. Scope\u2014 Requirements regarding material, dimensions, manufacture and finish of fan light catches commonly used on ventilators in buildings. 2. Types a) Mild steel fan light catches, b) Aluminium alloy fan light catches,and c) Cast brass fan light catches. 3. Materials a) Mild steel sheet shall satisfy prescribed bend test. b) Mild steel wire shall have a tensile strength of 40 kg /mm 2 , minimum and shall satisfy the prescribed wrapping test. Note\u2014 For details regarding material, see 4 of the standard. 4. Dimensions and Tolerances 4.1 Dimensions \u2014 The leading dimensions shall conform to those specified in Fig. 1 of the standard. 4.2 Tolerances Dimension T olerance mm mm Up to and including 5 plus minus 0.2 Above 5 and up to and plus minus 0.5 including 25 Above 25 plus minus 1 5. Finish \u2014 Aluminium alloy fan light catches shall be anodized after the initial fabrication work. A coating not less than 0.015 mm is recommended for normal use. The anodic film may be transparent or dyed as desired by the purchaser. For exterior use, where sunlight falls on the fittings, only light fast colours like light fast bronze or light fast gold or plain anodic finishes shall be employed and the thickness of the anodic film shall be not less than 0.025 mm. 5.1 Brass fan light catches shall have satin finish or other finish as specified by the purchaser. 5.2 Mild steel fan light catches may be stove enam- elled to a colour and finish as specified by the pur- chaser. For detailed information,refer to IS 364 : 1993 Specification for fan light catch (third revision). 11.13 SP 21 : 2005 1. Scope\u2014 Requirements for materials, dimensions, manufacture, finish and tests for door springs, rat-tail type commonly used in building constrcution. 2. Types (According to material used) a) Mild steel door srings, and b) Brass door springs. 3. Sizes \u2013 300 and 375 mm Note \u2013 Size denotes distance between centres of spindle and roller. 4. Requirements a) Tail road \u2013 10 mm dia. b) Roller plate \u2013 16 mm thick. c) Base plate \u2013 2.5 mm thick (size 80 \u00d7 40 mmcentre to cnetre of screw holes). d) Roller\u2013 2 mm dia and 3 mm thick. 5. Performance Tests a) The tail rod when pushed through to the maximum possible limit and released 100 times in quick succession the spring shall show no sign of damage or any permanent set. b) The torque required to push open the door through 90 0 shall not exceed 4 kgf/m. 6. Finish \u2013 Mild steel door springs, casing, tail od, spindle cap and base plate shall be stove enamelled black or copper oxidized. In case of brass, there shall be bright finished or copper oxidized. 6.1 Spindle, roller plate and roller shall be bright finished and the spring if made of mild steel wire shall be copper oxidized or electro-galvanized. Note 1 \u2014 For details regarding material of door spring rat-tail type see 3 of the standard . Note 2 \u2014 For detailed dimension of door springs see Fig.1 of the standard. For detailed information, refer to IS 452 : 1973 Specification for door spring rat- tail type ( second revision)."
    },
    {
      "standard_id": "IS 452: 1973",
      "title": "DOOR SPRING RAT- TAIL TYPE",
      "scope": "",
      "pages": [
        513,
        514
      ],
      "text": "SUMMARY OF IS 452 : 1973 DOOR SPRING RAT- TAIL TYPE (Second Revision) 11.14 SP 21 : 2005"
    },
    {
      "standard_id": "IS 453: 1993",
      "title": "DOUBLE-ACTING SPRING HINGES",
      "scope": "Requirements for material, dimensions manufacture, finish and tests of double-acting spring hinges and corresponding blank hinges used generally for swing doors.",
      "pages": [
        514,
        515
      ],
      "text": "SUMMARY OF IS 453 : 1993 DOUBLE-ACTING SPRING HINGES (Third Revision) 1. Scope \u2013 Requirements for material, dimensions manufacture, finish and tests of double-acting spring hinges and corresponding blank hinges used generally for swing doors. 2. Types a) Mild Steel double-acting spring hinges, and b) Brass double-acting spring hinges. 3. Sizes Size of Spring Size of Blank Hinge Hinge mm m m 100 70 125 75 150 75 4. Dimensions\u2014 See Fig 1 and 2 of the standard. 5. Performance Test a) Door when pushed through 90 0 and released 2 000 times on each side in quick sucession, the hinge and its components shall show no sign of damage. b) Door shall require force of 2.0 plus minus 0.5 kg for 100 mm hinge and 3.0 plus minus 0.5 kg. For 125 mm and 150 mm hinges, at a distance of 45 cm from the hinge pin to move the door through 90 0 6. Finish\u2013 a) Mild Steel Hinges \u2014 Stove-enamelled black or copper-oxidized. b) Brass Hinges \u2014 Satin, bright, nickel plated, or copper-oxidized. Note \u2014 For details regarding materials see 4 of the standard For detailed information, refer to IS 453 : 1993 Specification for double-acting spring hinges (third revision). 11.15 SP 21 : 2005"
    },
    {
      "standard_id": "IS 1019: 1974",
      "title": "RIM LATCHES",
      "scope": "Requirements regarding material, dimensions, manufacture and finish of rim latches for general use.",
      "pages": [
        515,
        516
      ],
      "text": "SUMMARY OF IS 1019 : 1974 RIM LATCHES (Second Revision) 1. Scope \u2013 Requirements regarding material, dimensions, manufacture and finish of rim latches for general use. 2. Handling of Rim Latches\u2014 Left hand latch if fitted on left hand door. Right hand latch if fitted on right hand door. 3. Types Type 1\u2014 Opens when handle is turned in one direction only. Type 2 \u2014 Opens when hande is turned in any direction. 3.1 Type 1 rim latches shall either be \u2018left-hand\u2019 or \u2018right- hand\u2019. 4. Sizes \u2013 75, 100, 125 and 150 mm denoted by overall length of the body measured from the outside face of the fore end to the rear end. 5. Material \u2013 Shall be of the mild steel, brass, aluminium alloy or zinc base alloy. 6. Dimensions (in mm) Size Length \u00d7 Breadth \u00d7 Depth 75 75 \u00d7 60 \u00d7 14 100 100 \u00d7 70 \u00d7 20 125 125 \u00d7 70 \u00d7 20 150 150 \u00d7 70 \u00d7 20 Tolerance + 1 mm 6. Finish Brass latches Bright or satin finish Aluminium latches Anodized finish Steel latches Black japanned, stove enamelled black or copper oxidoized. 8. Performance Requirement \u2014 When knob of latch is turned, the catch bolt shall draw smoothly into the body and shall be flush with the face of the body. Note\u2014 For requirements for material of rim latches see Table 1 of the standard . For detailed information, refer to IS 1019 : 1974 Specification for rim latches (second revision) 11.16 SP 21 : 2005"
    },
    {
      "standard_id": "IS 1341: 1992",
      "title": "STEEL BUTT HINGES",
      "scope": "Requirements regarding material, dimensions, manufacture and finish of mild steel butt hinges.",
      "pages": [
        516,
        517
      ],
      "text": "SUMMARY OF IS 1341 : 1992 STEEL BUTT HINGES (Sixth Revision) 1. Scope\u2014 Requirements regarding material, dimensions, manufacture and finish of mild steel butt hinges. 2. Types a) Light weight hinges b) Medium weight hinges c) Broad type hinges d) Square type hinges e) Heavy type I and II hinges 3. Materials i) Flap \u2013 Mild steel ii) Pin \u2013 Mild steelwire Note\u2014For details on materials, see 4 and Table1of the standard . For detailed information, refer to IS 1341 : 1992 Specification for steel butt hinges (sixth revision). 4. Dimensions and Tolerances 4.1 Light Weight Mild Steel Butt Hinges\u2014 15, 25,40, 50, 65, 75 and 100 mm sizes. 4.2 Medium Weight Mild Steel Butt Hinges\u2014 20, 25, 40, 50, 65, 75, 90, 100, 125 and 150 mmsizes. 4.3 Broad Type Mild Steel Butt Hinges\u2014 50, 75, 100, 125 and 150 mm sizes. 4.4 Square Type Mild Steel Butt Hinges\u2014 50, 65, 75, 90 and 100 mm sizes. 4.5 Heavy Weight Mild Steel Butt Hinges\u2014 50, 65, 75, 90, 100, 125, 150, 175 and 200 mm sizes. 4.6 Tolerances\u2014See Tables 2 to 7 of the standard. 5. Finish \u2014 Hinges shall be finished bright with smooth surfaces. 11.17 SP 21 : 2005"
    },
    {
      "standard_id": "IS 1823: 1980",
      "title": "FLOOR DOOR STOPPERS",
      "scope": "Requirements for floor door stopper suitable for use with door shutters of 30, 35, 40, and 45 mm thickness.",
      "pages": [
        517,
        518,
        519
      ],
      "text": "SUMMARY OF IS 1823 : 1980 FLOOR DOOR STOPPERS (Third Revision) 1. Scope \u2013 Requirements for floor door stopper suitable for use with door shutters of 30, 35, 40, and 45 mm thickness. 2. Materials a) For Body or Housing and Cover Plat e\u2014 Aluminium alloy (pressure die) castings or aluminium alloy sheets or brass sheet or cast brass or brass gravity die casting. b) For Spring\u2014 Phosphor bronze or hard drawn steel wire. c) For Tongue\u2014Aluminium alloy pressure die casting or cast brass or nylon or plastic. 3. Requirements a) Four countersunk holes for fixing door stopper to floor. b) Body or housing shall be cast in one piece and fixed to cover plate by brass or mild steel screws. c) Rubber piece shall be attached to extreme end to absorb shocks. 4. Dimensions (in mm) Thickness of door 30 35 40 45 shutter Overall length of 140 140 150150 cover plate Width of cover plate. 40 40 40 40 Thickness of cover plate 4.5 for castings 3 for sheet metal 4.1 Tolerances a) On overall length of cover plate plus minus 0.5 mm b) On thickness of cover plate + 0.3 mm and \u2013 0mm. Note \u2014 For detailed dimensions and tolerances, refer to Table 2 to be with Fig. 1 of the standard. 5. Manufacture 5.1 The stoppers shall be well made and free from defects likely to prevent its correct fixing or affect adversely its reliability in use. 5.2 Body or housing shall be cast in one piece and fixed to cover plate by brass or mild steel screws. 5.3 There shall be four countersunk holes for fixing stoppers to the floor. 5.4 On the extreme end, a rubber piece shall be attached to absorb shocks due to pulling action of door. The rubber used shall comply with the following requirements: a) Relative density, Max 1.3 b) Hardness 60 plus minus 5 c) Ageing for 24 h at i) Change in 100 plus minus 1 0C initial hardness +5, \u2013 0 ii) Shall not develop brittleness or tackiness 6. Workmanship and Finish \u2014 Stoppers shall be free from flaws and defects of all kinds. Aluminium door stoppers shall be anodized and brass stoppers be finished smooth. Stoppers may also be chromium or nickel plated, anodized or oxidized. The exterior of door stopper shall be flush with floor and be finished bright or satin. For detailed information, refer to IS 1823 : 1980 Specification for floor door stoppers (third revision). } 11.18 SP 21 : 2005 SUMARRY OF IS 1837 : 1966 FAN LIGHT PIVOTS (First Revision) 1. Scope \u2014 Requirements for fan light pivots (also known as ventilator hinges) 2. Types Type 1 \u2013 Mild steel pivots Type 2 \u2013 Aluminium pivots Type 3 \u2013 Brass pivots 3. Dimensions (in mm) No. Thickness Pivot Pivot Pin Pin Dia of Ventilator Length Breadth Projection Shutte T ype 1 Type 2 and 3 1 25 20 50 10 10 9.5 2 30 25 50 12.5 12.5 12.5 3 30 25 65 12.5 12 12.5 4 35 25 65 15 16 15 5 35 25 75 15 16 15 Note \u2014 For requirement for materials see 3.1 of the standard . For detailed information, refer to IS 1837 : 1966 Specification for fan light pivots (first revision). 3.1 Tolerances Pivot length and breadth plus minus 0.5 mm Pin Projection plus minus 0.2 mm Pin dia plus minus 0.2 mm Note \u2014 For detailed dimensions refer to the standard.coverplate 4. Finish Type 1 \u2013 Bright finished with smooth surface Type 2 \u2013 Natural or anodized finish Type 3 \u2013 Bright or satin finish 11.19 SP 21 : 2005"
    },
    {
      "standard_id": "IS 2209: 1976",
      "title": "MORTICE LOCKS (VERTICAL TYPE)",
      "scope": "Requirements for mortice locks (vertical type)",
      "pages": [
        519,
        520
      ],
