Repository: workbydevansh/bis-standards-recommendation-engine

# BIS Standards Recommendation Engine

Submission-ready prototype for the Bureau of Indian Standards x Sigma Squad AI Hackathon.

The system converts a product description into the top 3-5 relevant BIS standards from **SP 21: Summaries of Indian Standards for Building Materials**. It is deterministic, offline, and designed around the required judging contract.

## Judge Command

```bash
python inference.py --input hidden_private_dataset.json --output team_results.json
```

The output JSON contains:

- `id`
- `retrieved_standards`
- `latency_seconds`

When the input contains `expected_standards`, the field is copied into the output so the provided `eval_script.py` can be run locally.

File: data/index/standards.json (part 29 of 52)
{
      "text": "SUMMARY OF IS 2209 : 1976 MORTICE LOCKS (VERTICAL TYPE) (Third Revision) 1. Scope \u2013 Requirements for mortice locks (vertical type) 2. Sizes \u2013 65, 75 and 100 mm. Size shall be denoted by the overall length of body measured from the outside face of the fore end to the rear end. Measured length shall not vary by more than 3 mm from the length specified for size. Note 1\u2014Mortice locks of other size may be made if mutally agreed. Note 2 \u2014 For typical design of mortice lock see Fig. 1 of the standard 3. Material \u2013 Material for different component parts shall comply with the requirements given in Tables 2 and 3 of the standard. 4. Non-Interchangeability \u2014 Two lever locks shall be manufactured to have non-interchangeable keys in a batch consisting of a minimum of 24 locks. In case of locks with more than two levers, these shall have non- interchangeable keys in a batch of minimum 100 locks. For detailed information, refer to IS 2209 : 1976 Specification for mortice locks (vertical type) (third revision). 5. Manufacture a) Body\u2014Clear depth 15 mm, Max. b) Locking bolt\u2014 Section not less than 8 \u00d7 25 mm. c) Lever spring \u2014 Lever spring fitted into the lever shall withstand the prescribed tests without showing signs of permanent set. d) Lock shall be capable of being opened with the key from both inside and outside. 6. Finish \u2013 a) Brass body \u2013 Finished smooth. b) Steel body \u2013 Protective coating such as painting. c) Aluminium alloy body \u2013 Anodized. d) Face plate and striking plate \u2014 Finished smooth and polished bright or satin (or may be chromium plated anodized or oxidized). 7. Tests \u2014 Shall withstand the performance and endurance tests as given in 9.1 and 9.2 of the standard. 11.20 SP 21 : 2005 1. Scope \u2013 Requirement for non-ferrous metal sliding door bolts (aldrops) commonly used in general building construction for locking doors, gates etc. with padlocks. 2. Types Type 1\u2014 Brass sliding door bolts with sand cast brass hasp, staple and fixing bolts or clips and rolled or drawn brass bolts. Type 2\u2014 Brass sliding door bolts with die-cast brass hasp, staple and fixing bolts or clips and rolled or drawn brass bolts. Type 3 \u2014 Aluminium alloy sliding door bolts with hasp, staple and fixing clips of sheets, or extruded sections and fixing bolts and sliding bolts of extruded sections of aluminium alloy. 3. Materials \u2013 Shall comply with the requirements given in Table 1 of the standard. 4. Dimensions Type Size, mm 1 and 2 150, 200, 250, 300, 375 and 450 3 200, 250, 300, 350, 375 and 450 Note\u2014 For details of dimensions and tolerance see Tables 2 and 3 read with Fig. 1 of the standard. 5. Finish \u2014 Brass sliding door bolts shall have satin finish or shall be polished or plated. Aluminium shall be anodiezed to a bright, natural, sat or satin finish or dyed. For detailed information, refer to IS 2681 : 1993 Specification for non-ferrous metal sliding door bolts (aldrops) for use with padlocks (third revision)."
    },
    {
      "standard_id": "IS 2681: 1993",
      "title": "NON-FERROUS METAL SLIDING DOOR BOLTS (ALDROPS) FOR USE WITH PADLOCKS",
      "scope": "Requirements for exposed type hydraulically regulated door closers for vertical hinge type doors opening to one side only and weighing more than 80 kg. This does not cover the requirements for concealed type hydraulic door closers and also the pneumatic or mechanical type of door closers.",
      "pages": [
        520,
        521
      ],
      "text": "SUMMARY OF IS 2681 : 1993 NON-FERROUS METAL SLIDING DOOR BOLTS (ALDROPS) FOR USE WITH PADLOCKS (Third Revision) 11.21 SP 21 : 2005 1. Scope \u2013 Requirements for exposed type hydraulically regulated door closers for vertical hinge type doors opening to one side only and weighing more than 80 kg. This does not cover the requirements for concealed type hydraulic door closers and also the pneumatic or mechanical type of door closers. 4. Materials i) Non porous body Cast iron /Aluminium and back plate alloy / Zinc alloy ii) Piston or Pack- Cast iron / Steel piston / pinion Aluminium alloy/Zinc alloy N o t e \u2014 For materials for other components see 7 and Table 2 of the standard. 5. Essential Requirements 5.1 The closer shall be manufactured in three sizes conforming to the requirements given in Table 1, in accordance with the direction of the opening of the door either clockwise or anti-clockwise. 5.2 The closing time shall be easily adjustable between 5 and 20 seconds by means of regualting screw. 5.3 Hydraulic oil filling shall work satisfactorily at all temperatures between 50 \u00baC and \u201310 \u00baC without requiring any change except adjustment of the regulating screw. 5.4 The closer shall be capable to regulate the speed by extending spring or adjustment in control valve screw, as the case may be. 6. Test 6.1 Performance Requirements \u2014 When opened through 90\u00ba , the door shall swing back to an angle of 20 5\u00ba with normal speed, but thereafter the speed should get automatically retarded and should smoothly negotiate with the latch (where provided) 6.2 Endurance Test \u2014 After 50,000 operations against maximum load specified, the closer shall show no defects, failure or leakage of oil etc. Note \u2014 For test details see Annex B of the standard. 7. Finish \u2014 Polished or painted and finished with lacquer In case of aluminium body, it may be anodized. Mild steel parts shall be pickled and given phosphate treatment. Note\u2014For methods of test, refer to Annex B of the standard . For detailed information, refer to IS 3564 : 1995 Specification for hydraulically regulated door closers (fourth revision)."
    },
    {
      "standard_id": "IS 3564: 1995",
      "title": "HYDRAULICALLY REGULATED DOOR CLOSER",
      "scope": "Requirements for continuous (piano) hinges.",
      "pages": [
        521,
        522
      ],
      "text": "SUMMARY OF IS 3564 : 1995 HYDRAULICALLY REGULATED DOOR CLOSER (Fourth Revision) 2. Types a) Bottle type ( Type A ) b) Tubular type ( Type B) Note\u2014 See Fig. 1 to 4 of the standard. 3. Nominal Sizes \u2014 The nominal sizes of door closers in relation to the mass and the width of the door size, to which it is intended to be fitted, shall be as given in Table 1. TABLE 1 DESIGNATION OF DOOR CLOSERS Sl. Designation of Mass of the Width of the Remarks No. Closer Door(kg) Door (mm) (1) (2) (3) (4) (5) i) 1. Up to 35 Up to 700 For light doors, such as double leaved and toilet doors ii) 2 36-60 701 to 850 Interior doors, such as of bedrooms, kitchen and store iii) 3 61 to 80 851 to 1 000 Main doors in a building, such as entrance doors plus minus 11.22 SP 21 : 2005 1. Scope \u2013 Requirements for continuous (piano) hinges. 2. Material Name of Material Component Flap a) Mild Steel sheet b) Aluminium alloy sheet c) Cold rolled low carbon steel sheets Pin a) Mild steel wire b) Aluminium alloy sheet 3. Dimensions and Tolerances \u2014 Dimension of type I, II, III and IV and permissible tolerances shall conform to those specified in Fig. 1 to 3 of the standard. For detailed information, refer to IS 3818 : 1992 Specification for continuous (piano) hinges ( third revision)."
    },
    {
      "standard_id": "IS 3818: 1992",
      "title": "CONTINUOUS (PIANO) HINGES",
      "scope": "Requirements for ventilator chains.",
      "pages": [
        522,
        523
      ],
      "text": "SUMMARY OF IS 3818 : 1992 CONTINUOUS (PIANO) HINGES (Third Revision) 4. Requirements a) Knuckles shall be straight and at right angle to the flap. b) Hinge pin shall be of mild steel in the case of mild steel hinges and shall be of mild steel (galvanized) or Aluminium alloy in case of aluminium alloy hinges. The aluminium alloy hinge pin shall be hard anodized to a minimum thickness of 0.025 mm and sealed with oil wax or lanolin. c) Screw holes shall be countersunk. 5. Finish \u2014 Mild steel hinges shall be protected with anticorrosive treatment, such as, bright polished, chromium plated or oxidized finish. Aluminium hinges shall be anodized. 11.23 SP 21 : 2005 1. Scope \u2013 Requirements for ventilator chains. 2. Material a) Staple Mild steel Aluminium alloy b) Eye Mild steel Aluminium alloy c) Wire Mild Mild Steel Aluminium alloy 3. Manufacture and Dimensions For detailed information, refer to IS 3828 : 1966 Specification for ventilator chains (third revision). a) Eye \u2014 Formd by forging and folding plate of 2.5 minimum thickness. Width 25 mm. b) Chain \u2014 Made from 1.8 mm minimum dia wire. Length 300 plus minus 5 mm. Each link 30 plus minus 2 mm. c) Staple \u2014 Made of 2.5 mm minimum thick plate size 40 \u00d7 20 mm. Hook 5 mm dia and 5 mm internal radius of bend. 4. Load Test \u2013 Assembly shall be strong enough to bear 20 kg load without deformation. 5. Finish \u2013 Shall be protected against corrosion."
    },
    {
      "standard_id": "IS 3828: 1966",
      "title": "VENTILATOR CHAINS",
      "scope": "Covers types and the requirements regarding materials, dimensions, manufacture and finish of steel back flap hinges.",
      "pages": [
        523,
        524
      ],
      "text": "SUMMARY OF IS 3828 : 1966 VENTILATOR CHAINS (Third Revision) 11.24 SP 21 : 2005 1. Scope \u2013 Covers types and the requirements regarding materials, dimensions, manufacture and finish of steel back flap hinges. 2. Types \u2013 a) Light weight hinges, and b) Heavy weight hinges 3. Materials \u2013 a) Flap Steelcover plate b) Pin Mild Steel wire For detailed information, refer to IS 3843 : 1995 Specification for steel back flap hinges ( second revision). 4. Sizes 4.1 Light Weight Hinges \u2014 20, 25, 30, 35, 40, 45, 50, 60, 65 and 75 mm 4.2 Heavy Weight Hinges \u2014 25, 40, 50, 65 and 75 mm Note\u2014For details of dimensions and tolerances refer to Table 1 and 2 of the standard. 5. Requirements \u2014 All screw holes shall be clean and counter sunk. 6. Finish\u2014 The hinges shall be oxidized or finished bright with smooth and rust free surface."
    },
    {
      "standard_id": "IS 3843: 1995",
      "title": "STEEL BACK FLAP HINGES",
      "scope": "Requirements for mortice night latches for general use.",
      "pages": [
        524,
        525
      ],
      "text": "SUMMARY OF IS 3843 : 1995 STEEL BACK FLAP HINGES (Second Revision) 11.25 SP 21 : 2005 1. Scope \u2013 Requirements for mortice night latches for general use. 2. General \u2014 Nominal size shall be denoted by overall length of the body measured from the outside face of the fore end to the rear end. Termed \u2018Left hand\u2019 if fitted on \u2018Left hand door\u2019 and \u2018Right Hand\u2019 if fitted in \u2018Right Hand door\u2019. Two lever latches and latches with more than two livers shall have non-interchangeable keys for a batch of minimum 12 and 60 latches respectively. 3. Materials \u2013 For body, body covers, i) Mild Steel (shall satisfy the prescribed bend test) Note\u2014 For methods of tests refer to 10 of the standard . For detailed information, refer to IS 3847 : 1992 Specification for mortice night latches (first revision)."
    },
    {
      "standard_id": "IS 3847: 1992",
      "title": "MORTICE NIGHT LATCHES",
      "scope": "Requirements for indicating bolts for use in public baths and lavatories.",
      "pages": [
        525,
        526
      ],
      "text": "SUMMARY OF IS 3847 : 1992 MORTICE NIGHT LATCHES (First Revision) Case plate, face plate i i ) Aluminium alloy sheet and striking plate iii) Cast brass (copper content shall not be less than 60 percent iv) Brass sheet Note\u2014For materials for the other components see 6 and Table 1 of the standard. 4. Finish \u2013 Steel body shall be given suitable protective coating, such as painting. Face plate and striking, plate shall be finished smooth and polished bright or satin. 5. Test \u2013 Shall satisfy the prescribed tests. 11.26 SP 21 : 2005 1. Scope \u2013 Requirements for indicating bolts for use in public baths and lavatories. 2. General \u2013 Operation of bolt may be achieved either by gear work or by displacement. Normally made in two sizes, namely, size 1 and size 2. When the bolt is drawn, it shall show the word \u201cENGAGED\u201d on red background, and when it is withdrawn it shall show the world \u201cV ACANT\u201d on green background. 3. Material a) Body, knob Aluminium alloy casting, and indicating Extruded aluminium alloy, spindle Brass casting, Extruded brass, Zinc base alloy die casting. b) Indicating disc Aluminium alloy sheet, Brass casting For detailed information, refer to IS 4621 : 1975 Specification for indicating bolts for use in public baths and lavatories (first revision). c) Gears Alumminium alloy casting, Brass casting 4. Dimensions and Tolerances Size 1 Size 2 Tolerance (mm) (mm) (mm) Length of bolt 75 85 plus minus 1 Breadth of bolt 45 50 plus minus 1 Dia of disc 70 70 plus minus 1 Note\u2014 For detailed dimensions and tolerances, see 4 of the standard. 5. Finish \u2013 Assembled bolt shall be satin finished or bright polished. Aluminium bolts shall be anodized."
    },
    {
      "standard_id": "IS 4621: 1975",
      "title": "INDICATING BOLT FOR USE IN PUBLIC BATHS AND LAV ATORIES",
      "scope": "Requirements for welded wire fabric for general use, such as fencing, window grill and crates. Not intended to cover fabric for concrete reinforcement.",
      "pages": [
        526,
        527
      ],
      "text": "SUMMARY OF IS 4621 : 1975 INDICATING BOLT FOR USE IN PUBLIC BATHS AND LAV ATORIES (First Revision) 11.27 SP 21 : 2005 1. Scope \u2013 Requirements for welded wire fabric for general use, such as fencing, window grill and crates. Not intended to cover fabric for concrete reinforcement. 2. Materials 2.1. Mild steel wire used for the manufacture of welded fabric shall coaform to IS 280. 2.2 Stainless steel wire used for the manufacture of welded fabric shall conform to grade X 04 Cr 17 Ni 12 Mo 2 or X 04 Cr 18 Ni 10 of IS 6528*. 2.3 Tolerance on Diameter For size of wire 1.6 to 5.6 mm plus minus 0.050 For size of wire over 5.6 mm plus minus 0.060 3. Mesh Sizes Commonly available (in mm) \u2014 Refer to Annex A of the standard. 4. Tolerance 4.1 In any individual mesh, the maximum variation between two members when measured between centre to centre shall not vary more than 5 percent. 4.2 The length of flat sheets or rolls measured on my wire may vary by 25 mm or one percent whichever is greater. 5. Test for Welding \u2013 The minimum average strength value of the weld shall not be less than 21 kgf/mm 2 and the area of the wire to be taken into consideration for calculation is the longitudional wire. Fabric having a diameter difference between transverse and longitudinal wire greater than 2 mm shall not be subjected to weld shear test. Note 1 \u2014 For quality of wire refer to 3 of the standard . Note 2 \u2014 For method of test, refer to 6 of the standard . For detailed information, refer to IS 4948 : 2002 Specification for welded steel wire fabric for general use (second revision)."
    },
    {
      "standard_id": "IS 4948: 2002",
      "title": "WELDED STEEL WIRE FABRIC FOR GENERAL USE",
      "scope": "Requirements for door handles for operation of mortice locks (vertical type) covered in IS 2209 : 1976.*",
      "pages": [
        527,
        528
      ],
      "text": "SUMMARY OF IS 4948 : 2002 WELDED STEEL WIRE FABRIC FOR GENERAL USE (Second Revision) * Stainless steel wire - Specification ( first revision 11.28 SP 21 : 2005 1. Scope \u2013 Requirements for door handles for operation of mortice locks (vertical type) covered in IS 2209 : 1976.* 2. Type \u2014 Handle type and knob type. 3. Material \u2014 Brass, mild steel, aluminium alloy, etc. 4. Dimension and Tolerances \u2014 Size of Door handle knob housing = (150 plus minus 5) \u00d7 (40 plus minus 2 )mm Length of handle = 90 plus minus 2 mm. * Mortice lock (vertical type) ( third revision) 5. Performance Requirements \u2013 A sample picked out at random from a lot of 100, when fitted to a lock and operated 1 000 times shall not show any damage or ineffectiveness in working. When the handle is in its extreme position in the lock and pulled horizontally with a load of 100 kgf, it shall not develop cracks, lose shape or get damaged. 6. Workmanship \u2013 All sharp edges shall be removed. 7. Finish \u2013 Brass handles shall have natural finish or shall be bright chromium electroplated. Aluminium alloy handles shall be anodized. Zinc base alloy die cast handles and mild steel handles shall be bright chromium plated."
    },
    {
      "standard_id": "IS 4992: 1975",
      "title": "DOOR HANDLES FOR MORTICE LOCKS (VERTICAL TYPE)",
      "scope": "Requirements for flush bolts for use in cupboards and doors",
      "pages": [
        528,
        529
      ],
      "text": "SUMMARY OF IS 4992 : 1975 DOOR HANDLES FOR MORTICE LOCKS (VERTICAL TYPE) (First Revision) For detailed information, refer to IS 4992 : 1975 Specification for door handles for mortice locks (vertical type) (first revision). 11.29 SP 21 : 2005 1. Scope \u2014 Requirements for flush bolts for use in cupboards and doors 2. Material a) Body and plate \u2014 Cast brass, cast aluminium and extruded aluminium alloy b) Bolt \u2014 Cast brass, extruded brass and extruded aluminium alloy. c) Spring \u2014 Phosphor bronze and steel strip. 3. Manufacture \u2014 Rod shall be retained in its maximum bolting position by the spring. 4. Dimensions and Tolerances Type Size FacePlate Throw of Bolt Bolt Dia Length Min. (mm) (mm) (mm) (mm) 1 100 100 20 8 plus minus 1 For detailed information, refer to IS 5187 : 1972 Specification for flush bolt (first revision). Type Size FacePlate Throw of Bolt Bolt Dia Length Min. (mm) (mm) (mm) (mm) 1 150 150 25 8 plus minus 1 1 200 200 30 8 plus minus 1 2 100 100 15 8 plus minus 1 2 150 150 15 8 plus minus 1 2 200 200 15 8 plus minus 1 2 250 250 15 8 plus minus 1 2 300 300 15 8 plus minus 1 Note\u2014 For detailed dimensions and tolerances, See 5 of the standard. 5. Worksmanship and Finish \u2014 Shall have smooth and easy working when assembled. Brass bolts shall be satin or bright polished, or nickel or chromium plated or copper oxidized. Aluminium flush bolts shall be anodized."
    },
    {
      "standard_id": "IS 5187: 1972",
      "title": "FLUSH BOLTS",
      "scope": "",
      "pages": [
        529,
        530
      ],
      "text": "SUMMARY OF IS 5187 : 1972 FLUSH BOLTS (First Revision) 11.30 SP 21 : 2005"
    },
    {
      "standard_id": "IS 5899: 1970",
      "title": "BATH ROOM LATCHES",
      "scope": "Requirements for material, size and finish of bathroom latches.",
      "pages": [
        530,
        531
      ],
      "text": "SUMMARY OF IS 5899 : 1970 BATH ROOM LATCHES 1. Scope \u2013 Requirements for material, size and finish of bathroom latches. 2. Shape and Size Overall size \u2014 40 \u00d7 50 mm Thickness \u2013 10 mm Note\u2014 For typical illustration see Fig. 1 of the standard. 3. Material For detailed information, refer to IS 5899 : 1970 Specification for bathroom latches. a) Body \u2013 Cast brass, cast iron, aluminium alloy, and aluminium extrusions. b) Bolts \u2013 Brass cast, brass extruded, mild steel rod, cast iron, aluminium alloy and aluminium extrusions. c) Knob \u2013 Cast brass, cast iron, aluminium alloy and aluminium extrusions. 4. Workmanship and Finish\u2014 Latch shall be smoothly finished. Aluminium alloy body may be anodized. Cast brass body shall be given a protective coating such as painting. 11.31 SP 21 : 2005"
    },
    {
      "standard_id": "IS 5930: 1970",
      "title": "MORTICE LATCH (VERTICAL TYPE)",
      "scope": "Requirements for mortice latches for use on doors, such as bath room doors, W.C. doors and doors to private rooms.",
      "pages": [
        531,
        532
      ],
      "text": "SUMMARY OF IS 5930 : 1970 MORTICE LATCH (VERTICAL TYPE) 1. Scope \u2013 Requirements for mortice latches for use on doors, such as bath room doors, W.C. doors and doors to private rooms. 2. Sizes \u2013 65, 75 and 100 mm. Size shall be denoted by overall length of the body measured from the outside face of the fore end to the rear end. Measured length shall not vary by more than 3 mm from the length specified for size. Note \u2014 For typical illustration of a mortice lock see fig.1 of the standard. 3. Material \u2014 Material for different component parts shall comply with the requirements given in Tables 1 and 2 of the standard. 4. Interchangeability \u2014 Component parts of latches of the same size and type shall be completely interchangeable. 5. Manufacture \u2013 a) Body\u2014 Depth of body shall not exceed 15 mm. b) Locking Bolt \u2013 Section not less than 18 \u00d7 25 mm. c) Mechanism \u2013 Latch shall operate easily from both sides of the door. Bolt shall turn into locking position when the thumb turn knob is turned through 90 0. d) Lever Spring \u2014 Lever spring fitted into the lever shall withstand following tests without showing signs of permanent set. i ) Lever spring shall be pressed down so as to touch top edge of lever and released. Repeat six times. ii) Lever spring shall also stand a transverse load of 15 kgf before failure of joint between lever and spring. 6. Workmanship and Finish \u2014 Brass body shall be finished smooth. Steel body shall be given a protective coating such as painting. Aluminium alloy body may be anodized. Face plate and striking plate shall be finished smooth and polished bright or satin, or chromium plated, anodized or oxidized. 7. Tests \u2014 The finally assembled latch shall withstand tests given in 9.1.1 to 9.1.3 of the standard. For detailed information, refer to IS : 5930-1970 Specification for mortice latch (vertical type). 11.32 SP 21 : 2005"
    },
    {
      "standard_id": "IS 6315: 1992",
      "title": "FLOOR SPRINGS (HYDRAULICALLY REGULATED) FOR HEA VY DOORS",
      "scope": "Requuirements for concealed type floor springs (hydraulically regulated) for vertical doors weighing not more than 125 kg. In case of doors consisting of more than one leaf the weight of each leaf shall not exceed 125 kg.",
      "pages": [
        532,
        533
      ],
      "text": "SUMMARY OF IS 6315 : 1992 FLOOR SPRINGS (HYDRAULICALLY REGULATED) FOR HEA VY DOORS (Second Revision) 1. Scope \u2013 Requuirements for concealed type floor springs (hydraulically regulated) for vertical doors weighing not more than 125 kg. In case of doors consisting of more than one leaf the weight of each leaf shall not exceed 125 kg. 2. Construction \u2013 Oil check shall work satisfactorily at all temperature between 49 0C and \u201310 0C without requiring any other change except by the adjustment of the capstan nut. Note\u2014 For typical details of floor springs see fig. 1 of the standard. 3. Material \u2013 For foundation Cast brass, Brass box, main body sheet. Mild steel sheet, and half cover Cast iron, Aluminium alloy sheet, Zinc base alloy pressure die-casting. Note \u2014 For details of material see 5 and Table 1 of the standard 4. Performance Requirements 4.1 Floor spring shall not show any change or deterioration in working after it has been subjected to 50 000 operations at a rate of not more than 6 to 8 operations per minute. 4.2 Closing time of floor spring shall be easily adjustable between 3 and 20 for which a suitable device to adjust the speed shall be provided. 4.3 Door leaf when opened through 90 0 plus and released, the door shall stand open till pushed back in the closing position. When opened to an angle less that 90 0, the door shall swing back automatically. 4.4 Force not more than 20 N shall be required at a distance of one meter from the frame, to open the door leaf weighing 125 Kg through 90 degrees. 5. Finish 5.1 The hydraulic floor spring should be covered by one brass/aluminium sheet which only will flush on the floor. The cover sheet, shoe and top-centre will be polished or electroplated as agreed to between the purchaser and the manufacturer. 5.1.1 Mild steel parts may be given the treatment as follows: a. All dents, burrs and sharp edges shall be removed from various components and they shall be pickled, scrubbed and rinsed to remove grease, rust, scale or any other foreign element. b. After pickling all the mild steel parts shall be given phosphating treatment followed by a coat of suitable primer, such as red oxide. 5.1.2 Two coats of enamel paint shall then be applied as follows: a) Undercoat, and b) Finish coat with synthetic stoving enamel, according to prescribed standard. 5.1.3 The components shall, thereafter, be baked at a specified temperature in an oven heated uniformly. The finish shall be smooth and uniform with a hard and tough film of enamel strongly adhering to the surface. The finish shall be free from all visible defects and shall not chip, when tappped lightly with a pointed instrument. For detailed information, refer to IS 6315 : 1992 Specification for floor springs (hydraulically regulated ) for heavy doors (second revision). 11.33 SP 21 : 2005"
    },
    {
      "standard_id": "IS 6318: 1971",
      "title": "PLASTIC WINDOW STAYS AND FASTENERS",
      "scope": "Lays down performance and functional requirements of window stays made of polypropylene and fasteners (handles) made of nylon.",
      "pages": [
        533,
        534
      ],
      "text": "SUMMARY OF IS 6318 : 1971 PLASTIC WINDOW STAYS AND FASTENERS 1. Scope \u2013 Lays down performance and functional requirements of window stays made of polypropylene and fasteners (handles) made of nylon. 2. Material Requirements of polypropylene a) Density, 0.900 to 0.910 g/ml b) Tensile strength at yield, Min 315 kgf/cm 2 c) Impact strength, Min 3.7 kgf/cm (of notch) d) Water absorption, 3.7 Max 0.04 percent e) Deflection temperature, Min 540C f) Weather resistance \u2014 Shall retain at least 50 percent of original elongation g) Deformation underload, Max 6.0 percent, 500C and 70 kg/cm2. Note \u2014 For test procedures see 4 of the standard . For detailed information, refer to IS 6318 : 1971 Specification for plastic window stay and fasteners. 3. Size and Shape Length of window stay = 300 mm Length of window fastener = 110 mm Note \u2014 For typical illustration see Fig 1 of the standard. 4. Tests 4.1 Test for Stays \u2014 Window stay shall be capable of restraining the shutter in three positions, at angles of 30 0, 600 and 900 with the frame. Tolerance in position of restraint: plus minus 50 . 4.2 Test for Fasteners \u2014 Fastener shall be able to hold a force of 40 kgf (applied in increments of 5 kgf at one minute intervals) 11.34 SP 21 : 2005"
    },
    {
      "standard_id": "IS 6343: 1982",
      "title": "DOOR CLOSERS (PNEUMATICALLY REGULATED) FOR LIGHT DOORS WEIGHING UPTO 40 KG",
      "scope": "Requirements for door closers (pneumatically regulated) for use on light doors weighing up to 40 kg.",
      "pages": [
        534,
        535
      ],
      "text": "SUMMARY OF IS 6343 : 1982 DOOR CLOSERS (PNEUMATICALLY REGULATED) FOR LIGHT DOORS WEIGHING UPTO 40 KG (First Revision) 1. Scope\u2013 Requirements for door closers (pneumatically regulated) for use on light doors weighing up to 40 kg. 2. Material a) Cylinder \u2014 Brass tube mild steel tube/ aluminium tube, b) Piston/Piston Rod \u2014Steel/cast iron/ aluminium alloy/zinc alloy. c) Brackets and Fittings \u2014 Mild steel/ cast iron/ aluminium alloy/zinc alloy/ cast brass, d) Spring \u2014 Steel, and e) Regulating Screws\u2014Brass/bronze/aluminium alloy/ steel/zinc alloy. 3. Dimensions and Tolerances \u2014 Shall be as agreed upon between the purchaser and the manufacturer. 4. General Requirements 4.1 The surface of closer shall be clean, without sharp edges, free from cracks, dents, burrs or any other visible surface defects. 4.2 After fixing, the closer shall operate smoothly and quietly without any undue play during opening and closing operation. 4.3 The closer shall work satisfactorily at all temperatures between 40\u00baC and 10\u00baC without requiring any other change except by adjustment of regulating screw. 4.4 The speed of closing the door shall be adjusted by increase or decrease in the tension of helical spring. Note \u2014 For requirements regarding manufacture and details of finishing, refer to the standard . For detailed information, refer to IS 6343 : 1982 Specification for door closers (pneumatically regulated) for light doors weighting up to 40 kg (first revision). 4.5 The closer shall not show any sign of leakage in the air pressure. 4.6 Each closer shall be furnished with clear, detailed instructions for installation and regulation of the closer. Note \u2014 For typical illustration of the door closer, see Fig.1 of the standard. 5. Performance Requirements 5.1 After being fitted in its position, when the door is opened through 900 and released, it shall swing back to an angle of 20 plus minus 50 with normal speed, but thereafter the speed shall get automatically retarded till a smooth, final close is reached. 5.2 Endurance Test \u2014 The closer fitted to the door of maximum permissible weight shall be subjected to 50,000 operations at the rate of a maximum of 6 to 8 operations per minute. The number of operations to be carried out continuously at any time during the test shall not be less than 3 000. At the end of the test the closer shall show no defects, failure, or deterioration in its working. 6. Finish \u2014 The exposed surface shall be polished or pointed as agreed to mutually. In case of aluminium body, it may be anodized. All components of mild steel shall be pickled, scrubbed and rinsed to remove grease, rust, scale or any other foreign element. The finish of mild steel surface shall be smooth, uniform and free from all visible defects with hard and tough film of enamel strongly adhering to the surface. All components shall be finished in colour as agreed to mutually. 11.35 SP 21 : 2005"
    },
    {
      "standard_id": "IS 6607: 1972",
      "title": "REBATED MORTICE LOCKS (VERTICAL TYPE)",
      "scope": "Requirements for rebated mortice locks suitable for use on double leaf doors with rebated meeting stiles.",
      "pages": [
        535,
        536
      ],
      "text": "SUMMARY OF IS 6607 : 1972 REBATED MORTICE LOCKS (VERTICAL TYPE) 1. Scope \u2013 Requirements for rebated mortice locks suitable for use on double leaf doors with rebated meeting stiles. 2. Sizes \u2013 65, 75 and 100 mm. Sizes shall be denoted by length of the body measured from the outside face of the fore end to the rear end over the body in mm. The measured length shall not vary more than plus minus 3 mm from the length specified for size. Note \u2014 For typical design of rebated mortice locks see Fig. 1 of the standard. 3. Non-interchangeability \u2013 Two-lever locks shall have non-interchangeable keys in a batch of minimum of 24 locks. Locks with more than two levers shall have non-interchangeable keys in a batch of a minimum of 100 locks. 4. Requirements a) Body \u2013 Depth of body shall not exceed 15 mm. b) Locking bolt \u2013 Section shall not be less than Note \u2014 For requirements for materials for component parts of mortice locks see Table 1 of the standard . For detailed information, refer to IS 6607 : 1972 Specification for rebated mortice locks (vertical type). 12 \u00d7 16 mm for all sizes of locks. c) Mechanism \u2014 Locking mechanism shall be lever type with not less than two levers. d) Lever Spring \u2014 Shall withstand the prescribed test. e) Keys \u2014 Two for each lock usable from inside and outside. f) Latch Bolt \u2014 Section not less than 12 \u00d7 16 mm. 5. Workmanship and Finish \u2014 Brass body shall be finished smooth and polished. Aluminium alloy body may be anodized. Rebated face plate and striking plate may be polished, chormium plated or oxidized. Steel body shall be given protective coating. Steel parts shall be given specified protective teatment before painting. 6. Tests \u2014 Shall withstand the tests specified in 9 of the standard. 11.36 SP 21 : 2005 For detailed information, refer to IS 7196 : 1974 Specification for hold fast."
    },
    {
      "standard_id": "IS 7196: 1974",
      "title": "HOLD FAST .",
      "scope": "Requirements for mild steel hold fasts for use with wooden doors and window frames.",
      "pages": [
        536,
        537
      ],
      "text": "SUMMARY OF IS 7196 : 1974 HOLD FAST . 1. Scope \u2014 Requirements for mild steel hold fasts for use with wooden doors and window frames. 2. Size and Dimensions Shall be as given in Fig. 1 3. Manufacture \u2014 Shall be made from mild steel flats not less than 5 mm thick, and without any burrs or dents. 4. Finish \u2013 Shall be given a coat of bitumen and sanded. All dimensions in millimetres. Fig. 1 Mild Steel Hold Fast 11.37 SP 21 : 2005"
    },
    {
      "standard_id": "IS 7197: 1974",
      "title": "DOUBLE ACTION FLOOR SPRINGS (WITHOUT OIL CHECK) FOR HEA VY DOORS",
      "scope": "Requirements for concealed type floor springs (without oil check) for vertical doors weighing not more than 125 kg. For doors having more than one leaf, the weight of each leaf shall not exceed 125 kg.",
      "pages": [
        537,
        538
      ],
      "text": "SUMMARY OF IS 7197 : 1974 DOUBLE ACTION FLOOR SPRINGS (WITHOUT OIL CHECK) FOR HEA VY DOORS 1. Scope \u2013 Requirements for concealed type floor springs (without oil check) for vertical doors weighing not more than 125 kg. For doors having more than one leaf, the weight of each leaf shall not exceed 125 kg. 2. Type and Size \u2014 For typical details of a floor spring see Fig.1 of the standard. 3. Material a) Foundation box, main body and half cover\u2014 Brass sheet 1.25 mm, minimum thick; Mild steel sheet 1.25 mm, minimum thick; Cast iron; aluminium alloy pressure die-castings 2 mm, minimum thick; aluminium alloy sheet 1.25 mm, minimum thick or zinc base alloy pressure die-castings 2 mm, minimum thick. b) Spring Rod \u2013 Mild steel Note \u2014 For requirements for materials for other parts of floor spring see Table 1 of the standard. 4. Dimensions and Tolerances \u2014 As agreed to between the purchaser and the manufacturer. For detailed information, refer to IS 7197:1974 Specification for double action floor springs (without oil check) for heavy doors. 5. Construction \u2013 Floor spring shall be covered by brass or aluminium sheet which only shall be flush with the floor. Provision shall be made in floor springs for adjusting door leaf to final closed position by turning the adjusting screw. 6. Performance Requirements \u2014 A sample mounted to a door leaf weighing 125 kg shall be subjected to 50,000 operations (that is, movement of door leaf through 180 0) at the rate of not more than 6 to 8 operations per minute. Floor spring shall not show any damage or deterioration at the end of test. A force of not more than 2 kgf shall be required at a distance of one metre from the door frame, to open the door leaf weighing 125 kg through 90 0. 7. Finish \u2014 Cover sheet, shoe and top centre pivot shall be polished, electroplated or anodized. Mild steel and cast iron parts shall be given a synthetic stoving enamel finish according to prescribed specifications. The finish shall be smooth, uniform and shall not chip when tapped lightly with a pointed instrument. Aluminium parts shall be anoidized. 11.38 SP 21 : 2005 1. Scope \u2013 Requirements regarding materials, dimensions, manufacture and finish of sliding locking bolts commonly used for locking doors, gates, etc. with padlocks. 2. Types Type I \u2013 with straight lokcing plate, and Type II \u2013 with curved locking plate. 3. Sizes 110, 150, 200, 250 and 300 mm 4. Material Part Material Bolt plate and Mild steel sheet receiving plate Aluminium alloy sheet Bolt Mild steel rods Aluminium alloy extruded rod For detailed information, refer to IS 7534:1985 Specification for sliding locking bolts for use with pad locks (first revision). 5. Dimensions and Tolerances Type Size Length of Length of Bolt Dia. of Bolt Bolt Plate Bolt I 150 210 1 150 2 200 260 1 200 2 10 0.5 250 310 1 250 2 or 300 360 1 300 2 12 0.5 II 110 65 1 110 2 10 0. Note \u2014 For detailed dimensions and tolerances see 6 and Table 2 of the standard. 6. Finish \u2014 Shall be copper oxidized, electrogalvanized or stove enamelled black. Aluminim alloy bolt shall be anodized to a bright, natural mat or satin finish or dyed"
    },
    {
      "standard_id": "IS 7534: 1985",
      "title": "SLIDING LOCKING BOLTS FOR USE WITH PADLOCKS",
      "scope": "Requirements for mortice dead locks.",
      "pages": [
        538,
        539
      ],
      "text": "SUMMARY OF IS 7534 : 1985 SLIDING LOCKING BOLTS FOR USE WITH PADLOCKS (First Revision) plus minus plus minus plus minus plus minus plus minus plus minus plus minus plus minus plus minus plus minus plus minus plus minus plus minus 11.39 SP 21 : 2005 1. Scope \u2013 Requirements for mortice dead locks. Note \u2013 Mortice dead locks have a single bolt which is shot and withdrawn by means of key (from either side) providing reasonable degree of security. Being lock for occasional rather than frequent use it is well suited for use alone, or as an additional lock for the doors of store rooms, cellers, warehouses, etc. 2. Sizes \u2013 45, 65 and 75 mm. Size is denoted by overall length of the body measured from the outside face of the face end to the rear end. Measured length shall not be more than plus minus 3 mm from the specified size Note \u2014 For typical details of mortice dead locks see Fig. 1 of the standard. 3. Material 3.1. Body, Body Cover \u2014 Mild steel, cast brass, brass sheet, aluminium alloy castings and sheets and zinc base alloy casting. Note \u2014 For requirements of materials for other component parts, see Table 1 of the standard. 4. Non-interchangeability \u2014 Two-lever locks shall have non-interchangeable keys in a batch of a minimum of 24 locks. Locks with more than two levers shall have non-interchangeable keys in a match of a minimum of 100 locks. For detailed information, refer to IS 7540 : 1974 Specification for mortice dead locks 5. Manufacture a) Body Depth of body shall not exceed 15 mm b) Locking Bolt Section shall not be less than 10 \u00d7 30 mm. c) Levers Not less than two. d) Lever spring Shall withstand the pre- scribed tests with out showing any sign of permanent set. e) Keys Two for each. 6. Finish \u2013 Brass body shall be finished smooth and polished. Aluminium alloy body be anodized. Face plate and striking plate shall be polished, painted, plated or oxidized. Steel body shall be given suitable protective coating. 6. Tests \u2014 Shall withstand the tests specified in 9 of the standard."
    },
    {
      "standard_id": "IS 7540: 1974",
      "title": "MORTICE DEAD LOCKS [[PAGE 540]]",
      "scope": "Requirements for mortice sliding door locks having lever mechanism.",
      "pages": [
        539,
        540
      ],
