Repository: workbydevansh/bis-standards-recommendation-engine

# BIS Standards Recommendation Engine

Submission-ready prototype for the Bureau of Indian Standards x Sigma Squad AI Hackathon.

The system converts a product description into the top 3-5 relevant BIS standards from **SP 21: Summaries of Indian Standards for Building Materials**. It is deterministic, offline, and designed around the required judging contract.

## Judge Command

```bash
python inference.py --input hidden_private_dataset.json --output team_results.json
```

The output JSON contains:

- `id`
- `retrieved_standards`
- `latency_seconds`

When the input contains `expected_standards`, the field is copied into the output so the provided `eval_script.py` can be run locally.

File: data/index/standards.json (part 31 of 52)
{
      "text": "SUMMARY OF IS 4990 : 1993 PLYWOOD FOR CONCRETE SHUTTERING WORK (Second Revision) 1. Scope \u2013 Requirements of plywood for concrete shuttering and form work. 2. Types \u2013 Plywood for concrete shuttering work shall be preservative treated, of BWP grade and shall be of three types as given below Type Description Designation 1 Plywood for concrete CS shuttering work (plain) 2 Plywood for concrete CSC shuttering work with plastic coating (coated) 3 Plywood for concrete CSFF shuttering work with suitable overlay (film faced) 3. Materials 3.1 Timber \u2014 Any species of timber may be used , However a list of species given in Annex B of the standard may be used for selection of species. 3.2 Adhesives for Bonding of Veneers\u2014Shall be of the hot press synthetic resin (phenol formaldehyde) type and shall conforn to BWP type specified in IS 848 : 1974. + 4. Dimensions and Tolerances 4.1. Size Unless otherwise specified, plywood boards for concrete shuttering work shall be of length and width as specfied below\u2014 mm mm mm mm 2400 \u00d7 1200 1500 \u00d7 1200 2400 \u00d7 900 1500 \u00d7 900 2100 \u00d7 1200 1200 \u00d7 1200 2100 \u00d7 900 1200 \u00d7 900 1800 \u00d7 1200 1200 \u00d7 600 1800 x 900 900 \u00d7 900 Note \u2013 Plywood boards for concrete shuttering may also be manufactured under the following alternative sizes if specified by the purchaser mm mm mm mm 2400 \u00d7 1220 1540 \u00d7 1220 2440 \u00d7 920 1540 \u00d7 920 2140 \u00d7 1220 1220 \u00d7 1220 2140 \u00d7 920 1220 \u00d7 920 1840 \u00d7 1220 1220 \u00d7 610 1840 \u00d7 920 920 \u00d7 920 + Synthetic resin adhesives for plywood (Phenolic and amino plastic (first revision) 4.2 Thickness \u2013 Unless other wise specified, thickness of plywood board shall be as specified below for the respective number of plies Board Thickness 3-ply 4 mm 5 mm 6 mm 5-ply 6 mm 8 mm 9 mm 7-ply 12 mm 16 mm 9-ply 16 mm 19 mm More than 9- ply 22 mm 25 mm 30 mm 35 mm 40 mm 4.3 Tolerances\u2014 The tolerances on the nomial sizes of finished boards shall be as specified in IS 12049 :1987*. 5. Workmanship and Finish \u2014 Shall be smooth and the faces and back shall be free from harmful discolouration, pleats, overlaps and loose knots. The edges shall be of smooth uniform finish. * Dimensions and tolerances relating to wood based panel materials. 12.14 SP 21 : 2005 Gaps and open joints shall be permitted as follows a) In Face \u2014 The gap or opening shall not exceed a width of 0.4 mm, If it exceeds 0.4mm this may be rectified by well-fitted veneer inserts of suitable width provided the grain of the veneer insert does not deviate by more than 10 percent from the grain direction of the surrounding veneer. b) In Core (Cross-Band) \u2014 The width of the opening shall of exceed 1 mm in the case of 3- ply and 5-ply, and 2 mm in the case of plywod of more than 5 ply, pnomided that such openings are not less than 300 mm apart in any reneer and staggered not less than 150 mm between any neveer and the next one with the same direction. The faces of plywood for concrete shuttering work with plastic coating, or with suitable overlay shall be dense smooth, without blisters and patch marks and of uniform colour. 6. Tests \u2013 6.1 Moisture Content \u2013 Shall be not less than 5 percent and not more than 15 percent. 6.2 Glue Adhesion in Dry State 6.2.1 Glue shear strength \u2013 Average failing load shall be not less than 1350 N (135 kgf) and no individual value shall be less than 1100 N (110 kgf ). 6.2.2 Adhesion of plies \u2013 The veneers shall offer appreciable resistance to separation and the fractured samples shall show some adherent fibres distributed more or less uniformly. 6.3 Water Resistance Test Note \u2014 For method of tests, refer to various parts of IS 1734 : 1983 Method of tests for plywood (second revision) For detailed informations, refer to IS 4990 : 1993 Specification for plywood for concrete shuttering work (second revision). 6.3.1 Glue shear strength \u2013 The average failing load shall be not less than 1000 N (100 kgf) and no individual value shall be less tha n 800 N (80 kgf). 6.3.2 Adhesion of plies \u2013 Same as in 6.2.2 6.3.3 Plywood for concrete shuttering work with plastic coating or with suitable overlay, after being subjected to 72 hours boiling, shall not show any softening, checking, craking or deterioration of the surface layer. 6.3.4 When tested plywood shall have retention of preservative chemical not less than 12 kg/m 3 6.4 Tensile Strength \u2014 The tensile strength, shall comply with the following requirements\u2014 a) Tensile strength shall be not less than 32..5 N/ mm2 ( 325 kgf/cm2 ) in the direction parallel to the grain direction of the face veneers, b) Tensile strength shall be not less than 22.5 N/ mm2 (225 kgf/cm2) in the direction of the face veneers, and c) The sum of the tensile strengths in both directions shall be not less than 60.0 N/mm2 (60 kgf/cm2). 6.5 Mycological Test \u2013 The test piece shall show no appreciable signs of separation at the edges of the veneers. 6.6 Modulus of Elasticity \u2013 The modulus of elasticity shall be not less than 8000 N/mm 2 along the direction parallel to the grain direction of the face veneer and not less than 4000 N/ mm 2 perpendicular to the grain direction of the face veneers, when tested in dry condition. 12.15 SP 21 : 2005"
    },
    {
      "standard_id": "IS 5509: 2000",
      "title": "FIRE RETARDANT PLYWOOD",
      "scope": "Covers the fire retardant chemicals, method of treatment, retentions and requirements of fire retardant plywood.",
      "pages": [
        563,
        564
      ],
      "text": "SUMMARY OF IS 5509 : 2000 FIRE RETARDANT PLYWOOD (Second Revision) 1. Scope \u2013 Covers the fire retardant chemicals, method of treatment, retentions and requirements of fire retardant plywood. 2. Types 2.1. Flame Retardants\u2014 Flame retardant chemicals used for treatments of plywood shall generally be the following \u2013 Type 1 Ammonium phosphate Type 2 Boron compounds Type 3 Ammonium sulphate Type 4 Combination of ammonium phosphate and boron compounds Type 5 Combination of ammonium sulphate and ammonium phosphate 2.2 Where flame retardant treatment and preserva \u2013 tive treatment are required together, the types of chemical and their retention, shall be as given IS 12120 : 1987 + 3. Preparation of Plywood for Treatment \u2014 Plywood shall conform to BWR grade of IS 303:1989t and shall have a moisture content of notexceeding 15 percent. 4. Fire Retardent Treatment\u2014Type of treatment shall be either of the two below : a) Pressure impregnation, and b) Soaking treatment * Code of practice for preservation of plywood and other panel products. t Plywood for general purposes ( third revision ) 5. Conditioning after Treatment \u2013 Plywood after treatment shall be conditioned to suitable equilibrium moisture content of not more than 20 percent. 6. Dimensions and Tolerances \u2014 The dimensions and tolerance of fire retardant plywood shall conform IS 12049 : 1987 \u2021 7. Workmanship and Finish \u2013 The finished plywood shall be reasonably clean to handle and free of dirt and stain other than any uniform colour of the flame retardant solution. 8. Tests Requirement 8.1. Moisture Content \u2013 Shall not exceed 20 percent 8.2 Flammability\u2013 The time taken for the second ignition shall not be less than 30 minutes. 8.3 Flame Penetration \u2013 Time taken for flame penetration shall not be less than 15 minutes for every 6 mm thickness. 8.4 Rate of Burning \u2014The time taken to lose weight from 30 percent to 70 percent shall not be less than 20 minutes. 8.5 Other Tests \u2013 Glue shear strength in dry state mycological test, water resistance test and any other mechanical property as per IS 303 : 1989. \u2021 Dimensions and tolerances relating to wood based panel materials. t Plwood for general purposes (and revision). Note \u2014 For method of test refer IS 1734. (Part 1) : 1983 Method of test for plywood \u2013 Part 1\u2013 1983. Determination of density and moisture content ( second revision) Methods of test for plywood. Part 3 \u2013 1983. Determination of fire resistance (second revision) For detailed information, refer to IS : 5509-1980. Specification for fire retardant plywood. (first revision) 12.16 SP 21 : 2005"
    },
    {
      "standard_id": "IS 5539: 1969",
      "title": "PRESERV ATIVE TREATED PLYWOOD",
      "scope": "Treatment of plywood for protection against fungi, termites and other insects and marine borers and requiremments of preservatives treated plywood.",
      "pages": [
        564,
        565,
        566
      ],
      "text": "SUMMARY OF IS 5539 : 1969 PRESERV ATIVE TREATED PLYWOOD 1. Scope \u2013 Treatment of plywood for protection against fungi, termites and other insects and marine borers and requiremments of preservatives treated plywood. 2. Type of Preservatives a) Type 1 ( Oil Type) \u2013 Coal tar creosote with or without admixture with various grades of petroleum and other oils having high boiling point. b) Type 2 ( Organic Solvent Type)\u2013 Copper/zinc naphthenate, trichlorophenol, Lindane. c) Type 3 ( Water Soluble Non- fixing Type)\u2013 Zinc chloride, boric acid, borax, sodium fluoride and sodium pentachlorophenate. d) Type 4 ( Water Soluble \u2018Fixed\u2019 Type)\u2013Copper- chrome arsenic composition, acid Copper chrome composition, chromated zinc chloride and copper chrome boric composition. 3. Preparation of Plywood for Treatment \u2013 Plywood for preservative treatment shall have moisture content not exceeding 16 percent and shall have been bonded with water resistant glue of BWR type. TABLE 1 RECOMMENDED PRACTICE FOR PRESERV ATIVE TREATMENT OF PLYWOOD FOR V ARIOUS CONDITIONS Sl. Service Conditions T imber used in Plywood T ype of Mode of Minimum No for Treated Plywood According to Relevant Preservative Tr eatment Retention Indian Standard on Plywood Recommemded Recommended kg/m 3 Required to be Treated (1) (2) (3) (4) (5) (6) i) Plywood in direct contact All T ype 4 (Copper Pressure 12.0 with water or ground and chrome-arsenic process required to be painted as composition or V eneer for pontoons, boats, rafts acid- copper-chorme treatment 12.0 tugs, fence posts, box, composition) colums, etc ( IS 710 : 1976*) ii) Plywood in direct contact All a) T ype 4(Copper Pressure 12.0 with water or ground and chrome-arsenic process required to be painted as composition or for pontoons,, boats, rafts, acid-copper chrome tugs, fence posts, box colu composition) mns, etc (IS 710 : 1976) but plywood not requiring b) T ype 1 [Creosote Pressure 100.0 light painting or only back or creosote fuel process coal tar base (IS 710 : 1976) oil mixture (50 : 50)] * Marine plywood (first revision) 4. Choice of Treatment \u2013 This is governed by the timber species in the plywood, sapwood content and use after treatment. Recommended practice on choice of preservative and amount of absorption and service conditions is given in Table 1. Note \u2013 For information regarding natural durability and degree of treatability of different species of timber see Appendix B of the standard . 5. Modes of Treatment a) By pressure impregnation after manufacture. b) By soaking or surface application after manufacture. c) By treatment of dry or wet veneers before assembly. 6. Conditioning \u2013 Plywood after treatment shall be conditioned to a moisture content of not more than 14 percent for interior use and 18 percent for exterior uses. If the plywood is to be painted subsequently the moisture content shall be between 6 and 14 percent. 12.17 SP 21 : 2005 Sl Service Conditions Timber used in plywood Type of Mode of Minimum No for Treated Plywood According to Relevant Preservative Tr eatment Retention Indian Standard on Plywood Recommemded Recommended Required to be Treated (1) (2) (3) (4) (5) (6) iii) Marine structures exposed All T ype 1[Creosote or Pressure 200.0 to marine borer danger creosote fuel oil process (IS : 710 -1976) + mixture (50:50] iv) Concrete shuttering plywood All Type 4 ( Copper- Pressure 12.0 IS : 4990 -1993\u2020) chrome arsenic process composition or acid-copper-chrome- V eneer 12.0 composition) treatment v) Wood for outer cladding of All T ype 4 (Copper-chrome V eneer 12.0 houses, roofing, bunkers arsenic composition or treatment and shelters, and in other acid-copper-chrome conditions exposed to rain, composition) sun and outer weather but requiring paintin ( IS 303: 1989*) (BWR Grade) vi) Plywood for outer cladding All T ype 1 [Creosote or Pressure 100.0 of houses, roofing bunkers creosote fuel oil mixture process and shelters, and in other (50:50)] conditions exposed to rain, sun and outer weather but requiring painting, but paint and colour not important (IS 303 :1989 BWR Grade) vii) Plywood for bus flooring All T ype 4 ( Copper- Pressure 7.5.0 or rail coach flooring chrome-arsenic process ( IS : 303 : 1989 BWR Grade) composition or acid- copper -chrome composition) or T ype 1 [Creosote or creosote fuel oil mixture (50:50)] 75.0 viii) Plywood not in direct All timbers except T ype 4(Copper-chrome- Pressure 5.5 contact with ground or when only heart-wood arsenic composition or soaking water but exposed and of durable timber is or acid-copper-chrome given paint or varnish used. composition) or T ype 2 4.5 regularly as in plywood used for rail coach ceilings partitioning and other interior use, bus interior, ammunition boxes, exterior doors, etc.(IS 303:1989) BWR Grade ix) Decorative panelling do Type 2 or Type 3 not Pressure 4.0 on rail coaches and ship colour imparting process building(IS 303 : 1989) or soaking BWR Grade) x) Plywood for internal uses in do T ype 2 or Type 3 or Pressure 4.0 dry localities, such as inner T ype 4 process partitions, panelling, wall or soaking boarding, ceiling and furniture (IS 303 : 1989 and IS 1328 : 1996) @ + Marine plywood ( first revision ). \u2020 Plywood for concrete shuttering work.( second revision ). * Plywood for general purpose ( third revision). @ Veenerd decorative plywood (third revision ). Note\u2014For information regarding natural durability and degree of treatability of different species of timber see Appendix B of the standard. For detailed information, refer to IS 5539 : 1969 Specification for preservative treated plywood. 12.18 SP 21 : 2005"
    },
    {
      "standard_id": "IS 7316: 1974",
      "title": "DECORATIVE PLYWOOD USING PLURALITY OF VENEER FOR DECORATIVE FACES",
      "scope": "Covers decorative plywood with ornamental faces produced by use of plurality of veneers meant for decorative use, such as interior panelling of buildings, buses, ships, etc. and for decorative furniture of all types.",
      "pages": [
        566,
        567
      ],
      "text": "SUMMARY OF IS 7316 : 1974 DECORATIVE PLYWOOD USING PLURALITY OF VENEER FOR DECORATIVE FACES 1. Scope \u2013 Covers decorative plywood with ornamental faces produced by use of plurality of veneers meant for decorative use, such as interior panelling of buildings, buses, ships, etc. and for decorative furniture of all types. 2. Material 2.1 Timber \u2013 Shall be according to IS 303 : 1989*. Non durable timbers and sapwood of all other timber shall be given a preservative treatment. 2.2 Adhesive \u2013 Synthetic resin adhesive BWR or WMR. 2.3 Plywood \u2013 When used, shall be BWR or WWR synthetic resin bonded type. 3. Permissible Defects \u2014Open splits, checks or open joints not more than 150 mm long and 0.5 mm wide, provided the same are rectified with a matching veneer insert bonded with BWR or WWR adhesive. Decorative veneered surface shall be free from torn grain, dote, worm hole, discolouration or other visual defects. 4. Standard Dimensions Length 240, 210, 180, 150, 120 and 90 cm Width 120 and 90 mm Thickness 3, 4, 6, 9, 12, 19, and 25 mm *Plywood for general purposes (third revision ) 5. Tolerances Length up to 120 cm +3 mm \u2013 0 mm Length over 120 cm +6 mm \u2013 0 mm Width up to 90 cm +3 mm \u2013 0 mm Width above 90 cm +6 mm \u2013 0 mm Thickness = + 0.2 mm +5 percent of nominal thickness = \u2013 0.1 mm+2.5 percent of nominal thickness Rectangular panels shall have their diagonal length not varying beyond 9 mm 6. Finish \u2013 Trimmed square and sanded to a smooth finish. 7. Tests 7.1 Moisture Content\u2014 Not less than 5 percent and not more than 15 percent . 7.2 Water Resistance Test \u2013 Shall not show delamination or blister formation Note \u2014 For method of test refer to the standard and IS1734 (Part 1) 1983 Method tests for plywood Part 1 Determination of density and moisture content ( second revision). For detailed information, refer to IS 7316 : 1974 Specification of decorative plywood using plurality of veneers for decorative faces. 12.19 SP 21 : 2005"
    },
    {
      "standard_id": "IS 10701: 1983",
      "title": "STRUCTURAL PLYWOOD",
      "scope": "Requirements of plywood for structural purposes, such as stressed skin panels, plywood web beams, sheathing, silos, rail and ship containers.",
      "pages": [
        567,
        568,
        569
      ],
      "text": "SUMMARY OF IS 10701 : 1983 STRUCTURAL PLYWOOD 1. Scope \u2013 Requirements of plywood for structural purposes, such as stressed skin panels, plywood web beams, sheathing, silos, rail and ship containers. 2. Materials 2.1 Timber \u2013The species of timber recommended for use shall be from the species mentioned in Appendix A of the standard. 2.2 Adhesive \u2014 Shall conform to BWP type specified in IS 848 : 1974*. 3. Plywood \u2013 Shall conform to BMP grade in accordance with IS 303 : 1989 +. 4. Treatment \u2013 Shall be given preservative treatment with fixed type of preservatives as per IS 5539 :1969 ++. 5. Quality Requirements \u2014 See Table 1. 6. Dimensions and Tolerances 6.1. Size \u2013 Structural plywood panels shall be of the sizes given below: 240 \u00d7 120 cm; 210 \u00d7 120 cm;180 \u00d7 120 cm; 240 \u00d7 90 cm; 210 \u00d7 90 cm;180 \u00d7 90 cm; TABLE 1 QUALITY REQUIREMENTS ON VENEERS USED IN MANUFACTURE OF PLYWOOD FOR STRUCTURAL PURPOSES Requirements Sl. No. Defects Face Core i ) Blister Nil Nil ii) Checks Nil No restriction iii) Discolouration 3 percent of the area if it will 6 percent of the area if it not impair the board properties. will not impair the board properties. iv) Dote Nil 5 cm/m 2 v) Insect holes Nil No restriction vi) Knots (dead) Nil 2 up to 12mm dia/m 2 Pin knots (dead) Nil 2/m 2 Pin knots (live) Permitted provided they do not mar No restriction the appearance Knots (tight) 3 up to 25 mm dia/m2 6 up to 25 mm dia/ m 2 vii) Split on each panel One split not more than 2 splits not more than 0.8 mm wide and length 6 mm wide and length 50mm provided it is filled 200 mm provided it is with suitable filler. filled with suitable filler. viii) Swirl Up to 4/m 2 provided No restriction. they do not mar the appearance. { 6.2. Thickness \u2013Thickness of plywood panels shall be as given below \u2013 No. of Plies Thickness mm 34 56 9 71 2 16 9 16 19 11 19 25 { { { + Plywood for general purposes (third revision) ++ Preservative treated plywood. * Synthetic resin adhesives for plywood (phenolic and aminoplastic) (first revision) 12.20 SP 21 : 2005 } TABLE 2 MINIMUM AVERAGE FAILING LOAD AND WOOD FAILURE REQUIREMENTS OF PLYWOOD FOR STRUCTURAL PURPOSES Dry State Resistance to Water Resistance to Micro Organism Average Average Average Average Average Average Failing Wood Failing Wood Failing Wood Load, N Failure Load, N Failure Load, N Failure Percent Percent Percent 1324 and above No restriciion 981and above No restriction 981 and above No restriction 1226-1323 60 883- 980 60 883- 980 60 1079-1225 80 785- 882 80 785- 882 80 <1079 Panel to be <785 Panel to be <785 Panel to be considered considered considered as failed as failed as failed irrespective irrespective irrespective of percentage of percentage of percentage TABLE 3 MINIMUM STRENGTH REQUIREMENTS OF PLYWOOD FOR STRUCTURAL PURPOSES Sl. No. Property Strength Requirement N/mm 2 i) Ultimate tensile strength : Along the grain 54 Across the grain 34 ii) Compressive strength : Along the grain 34 Across the grain 29 iii) Modulus of rupture : Along the grain 49 Across the grain 29 iv) Modulus of elasticity : Along the grain 7 355 Across the grain 3 923 v) Panel shear strength : 125 vi) Modulus of rig idity : 588 vii) Rolling shear strength : 3 Note \u2013 For methods of tests refer to various parts of IS 1734. Methods of tests for plywood and all parts of IS 2753 :1991. Metho ds for estimation of preservatives in treated timber and in treating solutions (first revision). For detailed information, refer to IS 10701:1983 specification for Structural plywood. 6.3. Tolerance \u2013The tolerances on the nominal sizes of finished panels shall be as given below: Length plus minus 6 mm \u2013 0 mm Width plus minus 3 mm \u2013 0 mm Thickness up to and excluding plus minus 10 percent 6mm 6 to 9 mm plus minus 7 percent Above 9 mm plus minus 5 percent 7. Workmanship and Finish \u2014The faces of plywood panels shall be smooth. 8. Tests 8.1 Moisture Content \u2013 Shall not be less than 5 percent and not more than 15 percent. 8.2 Glue Shear Strength in Dry State\u2014 See Table 2 8.3 Resistance to Water \u2014See Table 2 8.4 Resistance to Micro Organism \u2014 See Table 2 8.5 Preservation Retention \u2014 Shall not be less than 12 kg m3 for water soluble fixed type. 8.6 Tensile strength \u2014 See Table 3 12.21 SP 21 : 2005"
    },
    {
      "standard_id": "IS 13957: 1994",
      "title": "METAL FACED PLYWOOD",
      "scope": "Covers manufacture and requirements of metal faced plywood composite. The scope is limited to the use of galvanized iron sheet or aluminium sheet only, as metal sheet.",
      "pages": [
        569,
        570
      ],
      "text": "SUMMARY OF IS 13957 : 1994 METAL FACED PLYWOOD 1. Scope \u2013 Covers manufacture and requirements of metal faced plywood composite. The scope is limited to the use of galvanized iron sheet or aluminium sheet only, as metal sheet. 2. Materials 2.1 Plywood \u2014 Shall be BWR grade conforming to IS 303 : 1989*. 2.2 Galvanised Iron Sheets\u2014 Shall conform to IS 277 : 1992 ++. 2.3 Aluminium Sheet \u2014 Shall conform to IS 737 : 1986 @. 2.4 Adhesive 2.4.1 Phenol formaldehyde (PF) resin \u2014 Phenol formaldehyde resol resin shall be used for bonding galvanized sheet or aluminium sheet with plywood. 2.4.2 Polyvinyl acetal resin ? Polyvinyl formal or polyvinyl butyral resin shall be used in combination with phenol formaldehyde resol resin. 3. Dimensions and Tolerances\u2014 The dimensions of metal faced plywood boards shall be as given for plywood in IS 12049 :1987 \u00a7. Thickness of metal faced plywood boards shall be as given in Table 1. TABLE 1 THICKNESS OF METAL FACED PLYWOOD Board Thickness mm (1) (2) 3 ply 3, 4, 5 ,6 5 Ply 5, 6, 8, 9 7 Ply 9,12,15, 16 9 Ply 12.15.16.19 11 Ply 19,22,25 Above 11 Ply As ordered 3.1 Tolerances \u2013 The tolerances on the nominal sizes of finished boards shall be as specified in IS 12049:1987. 4. Workmanship and Finish \u2014The metal faced plywood boards shall be of uniform thickness within the tolerance limits specified. 5. Tests 5.1 Bond Quality Test \u2013 A specimen shall be considered to have passed the test if : a) No visible delamination has occured in the glue lines of plywood and if no visible delamination has occured between the plywood faces and the metal sheet, and b) On forcible seperation using a suitable lever, wood fibres are found adhered to the metal sheet uniformly over the entire surface. 5.2 Optional Tests : a) Modulus of elasticity b) Modulus of rupture c) Core shear stress d) Facing stress Note \u2014For method of tests refer to the standard. For detailed Information, refer to IS 13957 : 1994.Specification for metal faced plywood. ++ Galvanized steelsheet (plain and corrugated) (fifth revision) . * Plywood for general purposes ( third revision) . @ Wrought aluminium and aluminium alloysheetand strip for general engineering purposes (third revision) \u00a7 Dimensions and tolerances relating to wood based panel materials. 12.22 SP 21 : 2005 4. Requirements Thickness Bending W ater Absorption Strength after 24th immersion (Modulus of Percent Rupture Average) mm Mpa Max a) Medium hardboard all thicknesses 6 40 b) Standard hardboard 3 30 40 4 5 6 30 30 9 c) Tempered hardboard all thickness 50 20 5. Workability and Finish a) Hardboards shall not crack, split or chip when drilled ,sawed or nailed perpendicular to the surface. b) Shall be free from warp."
    },
    {
      "standard_id": "IS 1658: 1977",
      "title": "FIBRE HARD BOARDS",
      "scope": "Requirements of fibre hardboards for general purposes. This standard does not cover requirements of insulation boards, wood particle boards (chip boards), and similar boards.",
      "pages": [
        570,
        571
      ],
      "text": "SUMMARY OF IS 1658 : 1977 FIBRE HARD BOARDS (Second Revision) 1. Scope \u2013 Requirements of fibre hardboards for general purposes. This standard does not cover requirements of insulation boards, wood particle boards (chip boards), and similar boards. 2. Types \u2013 Classified according to their method of manufacture, density, mechanical and physical properties: a) Medium hardboard \u2013 Density between 0.35 g/cm 3 and 0.8 g/cm3 b) Standard hardboard \u2013 Density more than 0.80 g/cm3 c) Tempered hardboard \u2013Hardboard further treated during manufacture to modify their properties. 3. Dimensions and Tolerances\u2014 a) Thickness (mm) i) Medium hard board 6 8 10 12 Tolerance(mm) plus minus 0.5 plus minus 0.7 plus minus 0.7 plus minus 0.9 ii) Standard hardboard iii) Tempered 3 4 5 6 9 hardboard Tolerance plus minus 0.4 plus minus 0.4 plus minus 0.4 plus minus 0.5 plus minus 0.7 (mm) b) Width 1.2 m; tolerance plus minus 0.3 mm c) Length \u2013 1.2, 1.8, 2.4, 3.0, 3.6, 4.8 and 5.5m; tolerance plus minus 0.5 mm d) Boards shall be rectangular and shall have square edges. Difference between lengths of two diagonals shall exceed plus minus 3 mm per metre length of diagonal Note \u2014 For method of tests, refer to Appendices A to C of the standard For detailed information, refer to IS 1658 : 1977 Specification for fibre hardboards (second revision). 12.23 SP 21 : 2005"
    },
    {
      "standard_id": "IS 1659: 2004",
      "title": "BLOCK BOARDS",
      "scope": "Essential requirements of commercial and decorative blockboards meant for interior and exterior uses.",
      "pages": [
        571,
        572,
        573
      ],
      "text": "SUMMARY OF IS 1659 : 2004 BLOCK BOARDS (Fourth Revision) 1. Scope \u2013 Essential requirements of commercial and decorative blockboards meant for interior and exterior uses. 2. Grades and Types 2.1 Block boards shall be of the following two grades: a) BWP Grade\u2013 Such block board may be used for bus bodies, railway coaches, prefabricated houses, etc, where it is likely to be exposed to high humidity and for external use. b) MR Grade \u2013 Such block board may be used for interior use such as furniture, partition, panelling, ceiling, etc. 2.2 Each of the grades specified in 4.1 shall be of the following two types. a) Decorative Type\u2013 These are block boards with decorative face veneers on one or both sides for use in high class furniture, panelling, interior decoration, partitions, etc. b) Commercial Tyep \u2013 These are block boards with veneers of commerical timber on both sides and are used for ordinary furniture, table tops, partitions and panelling to be painted over flooring and seats of bus bodies, railway carriages, etc. 2.3 The grades and types of block boards shall be represented by the symbols given below: Grade and Type Symbol BWP Grade, Decorative type BWP-DEC BWP Grade, Commercial type BWP - COM MR Grade, Decorative type MR - DEC MR Grade, Commercial type MR - COM 3. Materials 3.1 Timber 3.1.1 Any suitable species of timber may be used for blockboard manufacture. A list of species for manufacture of blockboard is given in Annex B of the Standard for guidance. 3.1.2 Face Veneers for Decorative Type of Blockboards \u2013 The species of timber for the decorative face veneer in decorative type of block baord shall be specified by the purchaser while placing the order. The species of timber commonly used for face veneers of decorative type of block boards is given in Annex C of the standard for guidance only. 3.2 Adhesives \u2013 The adhesives used for bonding purposes shall be the BWP type conforming to IS 848 for BWP Grade block boards. For MR Grade block board, the adhesives shall be MR type conforming to IS 848. 4. Dimensions and Tolerance 4.1 Thickness \u2013The thickness of blockboards shall be 12, 15, 19, 25, 30, 35, 40, 45 or 50mm. 4.2 Sizes & Tolerances \u2013 Shall be as per 7.2 and 7.3 of the standard. 5. Tests 5.1 Dimensional Changes Caused by Humidity \u2013 when tested according to Annex E the dimensions shall not change by more than plus minus 1mm at relative humidities of 90 percent and 40 percent compared to the dimensions of the specimens conditioned at 65 percent relative humidity. There shall be no delamination at the extreme ranges of humidity and the changes in local planeness measured as d/L shall be as follows: d/L < 1/150 where d= V ertical gap between any two points, and L= horizontal distance between these points. 5.2 Resistance to Water When tested according to the methods specified in 9.2.2.1 and 9.2.2.2 of the standard the block boards shall satisfy the requirements given therein. 5.3 Adhesion of Plies The adhesion of plies shall be tested as in Annex G of the standard and the fractured surface of the specimen shall show adherent fibres of a \u2018pass standard\u2019. 12.24 SP 21 : 2005 5.4 Mycological Test MR Grade block board specimens, when tested according to Annex H of the standard shall show no visible signs of separation at the edges. 5.5 Modulus of Rupture and Modulus of Elasticity The modulus of rupture and modulus of elasticity when tested according to the method given in Annex J of the standard, BWP Grade and MR Grade boards shall have average and minimum individual values as given below: BWP MR Grade Grade Modulus of rupture, N/mm 2: Average 50 40 Minimum, individual 42 34 Modulus of elasticity,N/mm 2: Average 5 000 4 000 Minimum individual 4 200 3 400 Note \u2014 For test prosedures see Appendices D to K of the standard and IS 1734 (Part 11): 1983 Methods of test for plywood, Part 11 Determination of static bending strength ( second revision) For detailed information, refer to IS 1659 : 2004 Specification for Blockboard (fourth revision). 5.6 Spot Test The preservative treatment when tested according to the method given in Annex K, at any given place after cutting across entire cross-sectional area for the width of block board shall show through and through penetration of preservative chemical. + Synthetic resin adhesives for plywood(phenolic and aminoplastic (first revision). 12.25 SP 21 : 2005"
    },
    {
      "standard_id": "IS 3087: 1985",
      "title": "WOOD PARTICLE BOARDS (MEDIUM DENSITY) FOR GENERAL PURPOSES",
      "scope": "Requirements of medium density wood particle boards for general purposes, having specific grativity in the range 0.5 to 0.9. This standard does not cover veneered particle boards, moulded particle boards, high and low density particle boards or particle boards faced by impregnated paper surfaces.",
      "pages": [
        573,
        574,
        575,
        576
      ],
      "text": "SUMMARY OF IS 3087 : 1985 WOOD PARTICLE BOARDS (MEDIUM DENSITY) FOR GENERAL PURPOSES (First Revision) 1. Scope\u2013 Requirements of medium density wood particle boards for general purposes, having specific grativity in the range 0.5 to 0.9. This standard does not cover veneered particle boards, moulded particle boards, high and low density particle boards or particle boards faced by impregnated paper surfaces. 2. Classes and Grades 2.1 The particle boards shall be of the following classes : Class Grade Designation Flat pressed, single layers \u2014 FPS Flat pressed, three layer, 1 FPT-1 multilayer and graded II FPT-2 Extrusion pressed solid \u2014 XPS Extrusion pressed,tubular \u2014 XPT 3. Materials 3.1 Any species of wood or any other ligno-cellulosic material may be used in the manufacture of particle board. 3.2 Adhesive \u2014 Any suitable type of synthetic resin conforming to IS 848:1974* may be used . However, for flat-pressed three layer, multilayer and graded boards of Grade I, BWR or BWP type adhesive should be used. 3.3 Sizing Material \u2013 Paraffin wax dissolved in mineral spirit or alternatively emulsified with water or melted shall be used as sizing material. 4. Dimensions and tolerances 4.1 The sizes of wood particle boards in mm shall be as follows : Length \u2013 4850 (4800) , 3650 3600) , 3000 , 2750 (2700), 2400 , 2100 , 1800 , 1500 , 1200 , 1000 and 900 Width \u2013 1850, 1800, 1500 , 1200 , 1000, 900 , 600 , and 450 Note\u2014 Values which are underlined are multiples of the300 mm module for building boards. 4.2 Thickness \u2014 The thickness of particle boards shall be as given below\u20146, 9, 12,15, 18, 19, 22, 25, 27, 30, 35 and 40 mm 4.3 Dimensional Tolerance Dimensions T olerance a) Length : for all lengths plus minus 8 mm b) Width : for all width plus minus 8 mm c) thickness : Above 25 mm plus minus 2.5 per. up to and plus minus 5 per. including 25 mm The lengths of two diagonals of a rectangular panel shall not differ by more than 2.5 mm. The edge of the board shall be straight with a tolerance of 3 mm. * Synthetic resin adhesives for plywood(Phenolic and aminoplastic) (first revision) 12.26 SP 21 : 2005 5. Physical, Mechanical Properties \u2014 See Table 1 TABLE 1 PHYSICAL AND MECHANICAL PROPERTIES OF V ARIOUS TYPES OF PARTICLES BOARDS S.l. Properties Flat Presses Flat Presses Extrusion Extrusion No. Single Layer Three Layers Pressed Pressed multi Layers Solid Tubular & Graded (XPS) (XPT) Grade1 Grade 2 (1) (2) (3) (4) (5) (6) 1.1 Density variation plus minus 10 plus minus 10 plus minus 10 plus minus 10 plus minus 10 1.2 Water absorption percent, 2 h soaking 25 10 40 40 40 24 h soaking 50 20 80 80 80 1.3 a) Linear expansion (Swelling in water) percent 2 h soaking i) Length 0.5 0.5 0.5 2 2 ii) Width 0.5 0.5 0.5 0.5 0.5 b) Thickness swelling percent 2 h soaking 1 0 8 1 2 5 5 1.4 Swelling due to surfce absorption percent, 9 6 9 4 4 1.5 Modulus of rupture, N/mm 2 up to 20 mm thickness 1 1 15.0 11 2 1 above 20 mm thickness 1 1 12.5 11 2 1 1.6 Tensile strength perpendicular to surface,N/mm 2 up to 20 mm thickness 0.8 0.45 0.3 1.2 0.4 above 20 mm thickness 0.8 0.40 0.3 1.2 0.4 1.7 Tensile Strength perpendicular to surface N/mm 2 *a) After cycle test -- 0.2 -- -- -- \u2020b) Accelerated water -- 0.15 -- -- -- resistance test 1.8 Screw withdrawal strength, N Face 1250 1250 1250 -- -- Edge 850 850 700 -- -- * Cyclic test: specimens are immeresed in water at 27 plus minus 2 \u00baCfor a period of 72 h, followed by drying in air at 27 plus minus 2 \u00baC for 24h and then heating dry air at 70\u00baC for 72h. Three such cycles are to be followed, and then the specimens are tested for tensile strength perpendicular to surface. \u2020 Accelerated water resistance test- Specimens are immersed in water at 27 plus minus 2\u00baC and water is brought to boiling and kept at boi ling temperature for 2 h. Specimens are then cooled in water to 27 plus minus 2\u00baC and then tested for tensile strength perpendicular to surfac e. 12.27 SP 21 : 2005 6. Physical Characteristics 6.1 Density \u2013 Between 500 and 900 kg 6.2 Moisture Content \u2013 Between 5 and 15 percent. 6.3 See Table 1 for other tests. 6.4 Workability \u2013 The particle boards shall not crack or split when drilled, sawed and nailed perpendicular to the surface. 7. Preservative Treatment \u2013 A suitable preservative may be added to the particle mix at the time of rinsing of the adhesive. The following percentages of preservatives are regarded as suitable : a) Sodium pentachlorophenate \u2013 1 percent on the basis of oven dry weight of particles,or b) Trichlorophenol \u2013 5percent on the basis of resin adhesive mix. Note \u2014 For methods of tests, refer to various parts of IS 2380 : 1977 Methods of tests for wood particle boards and boards from other lignocellulosic materials .(first revision) For detailed Information, refer to IS 3087 : 1985 Specification for wood particle boards (medium density) for general purposes (first revision). 12.28 SP 21 : 2005 b) V eneers for cross-band and faces shall be either sawn or rotary cut or sliced and shall be smooth c) Adhesive used for bonding veneers shall be BWP or BWR for Grade I boards and MR for Grade II boards. 4. Finish \u2013 All boards shall be flat and squarely cut. Both faces shall be sanded to a smooth even surface. 5. Dimensions and Tolerances a) Length \u2014 480, 365, 300, 270, 240, 210, 180, 150, 120, 100 and 90 cm. Tolerance plus minus 5 mm up to 150cm and plus minus 10 mm above 150 cm. b) Width \u2014 180, 150, 120, 100, 90 and 45 cm. Tolerance same as for length. c) Thickness \u2014 6, 10, 12, 20, 25, 30, 40, 45 and 50 mm Tolerance plus minus 1 mm. d) Length of two diagonals shall not differ by more than 2.5 mm. e) Edges shall be straight with a maximum deviation of 3 mm. Note \u2013 Other thickness or sizes may be manufactured on special demand as specified by the manufacturer. 6. Tests 6.1 Density \u2014Density of each specimen shall not vary from mean density by more than plus minus 10 percent. 6.2 Moisture Content \u2014 Average value shall be between 7 to 16 percent. 6.3 Water Absorption \u2014 Value shall not exceed 25 percent for 2 h soaking and 50 percent for 20 h soaking. 6.4 Water Resistance Test \u2014 Boards shall not show signs of disintegration and /or shall not delaminate. 6.5 Swelling in Water \u2014 Swelling in thickness in percentage of original thickness shall not be more than 7 percent due to general absorption and this shall be not be more than 5 percent in case of swelling due to"
    },
    {
      "standard_id": "IS 3097: 1980",
      "title": "VENEERED PARTICLE BOARDS",
      "scope": "Requirements, such as, grades and types, material, manufacture, dimensions and tests for veneered particle boards.",
      "pages": [
        576,
        577,
        578
      ],
