Repository: workbydevansh/bis-standards-recommendation-engine

# BIS Standards Recommendation Engine

Submission-ready prototype for the Bureau of Indian Standards x Sigma Squad AI Hackathon.

The system converts a product description into the top 3-5 relevant BIS standards from **SP 21: Summaries of Indian Standards for Building Materials**. It is deterministic, offline, and designed around the required judging contract.

## Judge Command

```bash
python inference.py --input hidden_private_dataset.json --output team_results.json
```

The output JSON contains:

- `id`
- `retrieved_standards`
- `latency_seconds`

When the input contains `expected_standards`, the field is copied into the output so the provided `eval_script.py` can be run locally.

File: data/index/standards.json (part 32 of 52)
{
      "text": "SUMMARY OF IS 3097 : 1980 VENEERED PARTICLE BOARDS (First Revision) 1. Scope \u2013 Requirements, such as, grades and types, material, manufacture, dimensions and tests for veneered particle boards. 2. Grades and Types \u2013 Shall be of two grades, namely, Grade I and Grade II 2.1 Each grade of veneered particle board shall be of the following four types : a) Type 1 \u2014 Solid core, general purpose (boards with faces of veneer of general purpose type). b) Type 2 \u2014 Solid core, decorative (boards with solid core but faced with ornamental veneers on one or both sides). c) Type 3 \u2014Tubular core, general purpose boards with tubular core and faced with veneer of general purpose type). d) Type 4 \u2014 Tubular core, decorative (boards with tubular core faced with decorative veneers on one or both sides). 2.2 Designation \u2014 The grades and types shall be designated as follows : Sl .Grade Type Designation No. 1. Grade I Solid core, general purpose SO GP - I 2. Grade l Solid core, decorative SO D - I 3. Grade I Tubular core, general purpose TU GP - I 4. Grade I Tubular core, decorative TU D - I 5. Grade II Solid core, general purpose SO GP- II 6. Grade II Solid core, decorative SO D - II 7. Grade II Tubular core, general purpose TU GP - II 8. Grade II Tubular core, decorative TU D - II 3. Material a) Particle boards shall be of medium density. 12.29 SP 21 : 2005 surface absorption. 6.6 Adhesion of Plies \u2013 Adhesion of face veneers to the board core shall offer appreciable resistance and the exposed surface of veneer shall show sizes of some adherent fibres distributed more or less uniformly. 6.7 Static Bending Strength \u2013 (Maximum Transverse Strength or Modulus of Rupture in Bending) - Average value of modulus of rupture shall not be less than 300 kg/cm 2. 6.8 Deflection Under Sustained Load (Long Time Loading Test) \u2014 The deflection under load and residual deflection after removal of load shall be as agreed to mutually. Note\u2014For test procedure, refer to the standard and various parts of IS 2380 : 1977 Method of test for wood particle boards and boards from other lignocellulosic materials (first revision). For detailed information, refer to IS 3097 : 1980 Specification for veneered particle boards (first revision). 12.30 SP 21 : 2005"
    },
    {
      "standard_id": "IS 3129: 1985",
      "title": "LOW DENSITY PARTICLE BOARDS",
      "scope": "Essential requirments of low density particle boards having specific grativity not exceeding 0.4",
      "pages": [
        578,
        579,
        580
      ],
      "text": "SUMMARY OF IS 3129 : 1985 LOW DENSITY PARTICLE BOARDS (First Revision) 1. Scope \u2013 Essential requirments of low density particle boards having specific grativity not exceeding 0.4 2. Material 2.1 Timber and Other Ligno-Cellulosic Material \u2014 Timber and other ligno-cellulosic matrerial like bagasse, solapith, jute sticks, rice husk, pea-nut shells, etc, may be used for the manufacture of these boards. These shall be light weight materials of bulk density preferably not exceeding 400 kg/m 3 and shall be free from exttraneous matter and dust. 2.2 Adhesive\u2014 Shall be BWR or BWP type conforming to IS 848 : 1974*. and shall be either a phenol- formaldehyde or urea-formaldehyde type fortified with melamine. 3. Dimensions and Tolerances 3.1 The sizes of insulation particle boards shall be as given below : Length in mm : 3650,3000,2700,2400, 2100,1800, 1500, 1200, 1000, 900, 600, 450, and 300 Width in mm : 1800,1500, 1200, 1000, 900, 600, 450 and 300 3.2. Thickness\u2014The thickness of insulation particle boards in mm shall be 50, 45, 40, 30, 27, 25, 22, 19, 16 and 12. 3.3. Tolerances: Dimension Nominal Size T olerance Length for all lengths plus minus 8 mm Width for all width plus minus 8 mm Thickness above 25 mm plus minus 1 mm up to and including 25 mm plus minus 0.8 mm 4. PreservativeTreatment \u2014A suitable preservative may be added to the particle mix at the time of rinsing of adhesive. a) Sodium pentachlorophenate\u2014 1 percent on the basis of oven dry weight of particles or b) Trichlorophenol \u2013 5 percent on the basis of resin adhesive mix. 4.1 Sizing Material \u2013 A suitable sizing material like paraffin wax or wax emulsion withnot exceeding1.5 percent of the oven dry weight of the particles. Suitable fire retardant chemicals like mono or diammonium phosphate, tri-sodium phosphate, borax or boric acid shall be added to the particle mix at the manufacturing stage or alternatively the board shall be coated or painted on their surface and edges with fire retardant formulations or both the treatment given at their respective stages so that the board meets the requirements given in Table 1. 5. Finish \u2013 The surface of the boards may be plain, embossed with design or perforated. It may be treated or coated with fire-retardant composition and should be able to take a coat of oil distemper or plastic emulsion paint. 6. Physical Properties 6.1 Water Absorption \u2014 There shall be no splitting of edges and no signs of disintegration of board when tested as per standard. 6.2 See Table 1\u2013 for other tests. * Synthetic resin adhesives for plywood(phenolic and aminoplastic) ( first revision.) 12.31 SP 21 : 2005 TABLE 1 PHYSICAL REQUIREMENTS OF LOW DENSITY PARTICLES BOARDS Maximum Maximum Maximum Maximum Maximum Maximum Minimum Sound Minimum Density Variation Moisture Modulus Swelling Thermal Absorption\u2020 Fire Resistance kg/m 3 In Density Content Of Rupture Due to Conductivity Surface Frequency Absorption Ignitability Surface Absorption* coeffcient spr ead of flame (1) (2) (3) (4) (5) (6) (7) (8) (9) (10) Percent Percent N/mm2 Percent kcal. cm/cm2 h 0CH z 1250.05 Not 250 0.1 Not easily lower Ingnitable than 400 plus minus 10 16 1.5 5 5.6 500 0.2 \u2018p\u2019 class 2 1000 0.3 2000 0.5 * On two hours immersion. \u2020 For boards of 12 mm thickness. Note \u2014For test procedure, refer to the standard and various parts of IS 2380:1977. Method of test for wood particle boards and boards from other lignocellulosic materials (first revision) For detailed information, refer to IS 3129 : 1985. Specification for low density particle boards (first revision) { { 12.32 SP 21 : 2005 1. Scope \u2013 Requirements regarding dimensions, weight and strength for wood wool building slabs. 2. Types a) Type 1\u2013 Light weight slabs, intended for non- load bearing partitions, ceilings, wall linings, permanent shuttering and roof insulation. b) Type 2\u2013 Heavy duty slabs, intended for load bearing situations and for use in roof construction. 3. Form and Texture \u2013 Slabs shall be uniform thickness with rectangular parallel faces and shall have clean reasonable square edges and shall be of uniform texture. 4. Dimensions, Weights and Tolerances Length W idth Type Thickness Weight of the slab, max m m m m mm kg 2000 500 1 12 5 20 8 25 11 40 12.5 50 16 75 22 100 27.5 2000 500 2 40 25.0 50 30.0 75 40.0 1220 610 1 12 3.5 20 6 25 8 40 9.5 50 12 75 16 100 20 1220 610 2 40 18.5 50 22 75 30 4.1 Tolerances In length : plus minus 6 mm In width : plus minus 4 mm and In thickness. : plus minus 2 mm Deviation from rectangular shape not more, than 5 mm 5. Requirements 5.1 Deflection Under Test Load\u2014 shall not exceed the following\u2014 Type Size Thick- T est T est Deflection ness Load Span (Max) mm \u00d7 mm mm kg mm mm 1 2000\u00d7500 25 100 45 6 1220\u00d7610 25 165 27.5 6 2000\u00d7500 40 90 75 6 1220\u00d7610 50 90 75 6 75 120 75 5 100 150 75 5 2 2000\u00d7500 40 120 75 6 1220\u00d7610 50 160 75 6 75 240 75 5 5.2 Thermal Conductivity \u2014 Shall not exceed 0.08 W/m oK 5.3 Sound Absorption Frequency Minimun Sound Absorprion Hertz Cofficient for 25 mm Thickness with Rigid Backing 125 0.1 250 0.2 500 0.2 1000 0.3 2000 0.5 4000 0.5"
    },
    {
      "standard_id": "IS 3308: 1981",
      "title": "WOOD WOOL BUILDING SLABS",
      "scope": "Requirements for insulating boards made of wood or sugarcane fibre. It also covers the following special types of fibre insulation boards Type of Board Nominal Tolerance on Thickness Thickness mm mm cm cm Fibre insulation 9 plus minus 0.75 365,300 180,150 board, ordinary or 12 plus minus 0.75 270,240 120,100 flame retardant type 18 plus minus 1.00 210,180 90,60 25 plus minus 1.25 150,120 45and Bitumen bonded fibre 9 plus minus 0.50 100, 90 30 Insulation board, 12 plus minus 0.50 60, 45 18 plus minus 0.75 and 30 25 plus minus 0.75 Tolerance on length plus minus 3 mm upto 120cm and and width plus minus 6 mm above120cm",
      "pages": [
        580,
        581
      ],
      "text": "SUMMARY OF IS 3308 : 1981 WOOD WOOL BUILDING SLABS (First Revision) Note \u2014 For test procedures, refer to Appendix B of the standard, IS 3346 : 1980 Method for the determination of thermal conductivity of thermal insulation materials (Two slab, guarded hot-plate method) ( first revision ) and IS 8225 : 1987 Method of measurement of sound absorption in a reverberation room (first revision ). For detailed information, refer to IS 3308 : 1981 Specification for wood wool building slabs (first revision). 12.33 SP 21 : 2005 1. Scope \u2013 Requirements for insulating boards made of wood or sugarcane fibre. It also covers the following special types of fibre insulation boards Type of Board Nominal Tolerance on Thickness Thickness mm mm cm cm Fibre insulation 9 plus minus 0.75 365,300 180,150 board, ordinary or 12 plus minus 0.75 270,240 120,100 flame retardant type 18 plus minus 1.00 210,180 90,60 25 plus minus 1.25 150,120 45and Bitumen bonded fibre 9 plus minus 0.50 100, 90 30 Insulation board, 12 plus minus 0.50 60, 45 18 plus minus 0.75 and 30 25 plus minus 0.75 Tolerance on length plus minus 3 mm upto 120cm and and width plus minus 6 mm above120cm 3. Requirements 3.1 Density \u2014 Shall not exceed 0.4g/cm3 3.2 Transverse Strength Type of Board Thickness Mean Breaking Load Approximate Modulus of Rupture mm min, kg for Nominal Thickness,kg/cm2 Fibre insulation 9 7.2 20 board ordinary or flame 12 12.8 20 retardant type 18 23 16 25 44 16 Bitumen Bonded fibre 9 13 38 insulation board 12 2 3 38 18 45 32 25 86 32"
    },
    {
      "standard_id": "IS 3348: 1965",
      "title": "FIBRE INSULATION BOARD",
      "scope": "Requirements of high density wood particle boards in flat sheet or moulded forms.",
      "pages": [
        581,
        582
      ],
      "text": "SUMMARY OF IS 3348 : 1965 FIBRE INSULATION BOARD 2. Dimensions and Tolerances: a) Bitumen \u2013 Bonded fibre insulating board,and b) Flame \u2013 Retardant treated fibre insulating board. Length Width 3.3 Water Absorption Type of Board Nominal Mean water Thickness Absorption mm at 27 plus minus 20C Max Fibre insulation board 9 30 ordinary or flame 12 30 retardant type 18 25 25 25 Bitumen- bonded 9 25 fibre insulation 12 25 board 18 20 25 20 3.4 Thermal Conductivity \u2013 shall not exceed 5.6 K cal.cm /m2 h0c.. 3.5 Sound Absorption - Frequency, c/s 125, 250, 500, 1000, 2000 Absorption Coefficient, Min 0.1, 0.1, 0.2, 0.3, 0.5 4. Special Requirement for Flame Retardant Boards\u2013 Average maximum area of char, when tested for surface spread of flame, shall not exceed 75cm2. Note \u2014 For test procedures, refer to Appendices A to E of the standard For detailed information, refer to IS 3348 : 1965 Specification for fibre insulation boards. 12.34 SP 21 : 2005 Type Grade Density Moisture Mimimum Minimum Water Resistance Content Modulus Tensile Absorption to Boiling of Strength After 24 h Water After Rupture Immersion 3h Immersion g/cm3 percent kg/cm2 kg/cm2 percent,max Type 1 Grade A 1.2 3 to 7 450 350 10 shall not show any sign of Grade B 0.9 Min 5 to 6 400 300 25 delamination Grade A 1.2 5 to10 300 225 15 Not specified Type 2 Grade B 0.9 Min 5 to16 250 200 25 Maximum Permissible \u2013 \u2013 \u2013 Variation in Individual Specimen from the Mean Max +10 Max +2 Percent Percent 1. Scope\u2014 Requirements of high density wood particle boards in flat sheet or moulded forms. 2. Types \u2014(Depending on Synthetic Resin Used) and Grades ( depending on extent of resin content) Type1 \u2014 BWR type of resin\u2014Grades A and B. Type2 \u2014 MR type of resin \u2014Grades A and B. Each type and grade may be in flat sheet form or moulded form. 3. Materials 3.1 Timber \u2014 Any suitsable species. 3.2 Adhesive \u2014As in 2. In grade A resin content is 20 to 50 percent and in gade B, 8 to 12 percent 3.3 Sizing \u2014 Paraffin wax up to 1 percent, Max. 4. Dimension and Tolerances for Flat Sheet\u2014 a) Length \u2014 180, 150, 120, 100, 90, 60 and 45 cm b) Width\u2014 150, 120, 100, 90, and 45 cm. c) Thickness \u2014 50, 45, 40, 35, 30, 25, 22, 20, 16, 12, 9 m 6 and 4 mm. d) Tolerance\u2014 Length and width, plus minus 6 mm Thickness plus minus 5 percent up to 25 mm., plus minus 2.5 percent above 25 mm. Lenght of diagonals of a board shall not differ by more than 2.5 mm/m length of diagonal. Edge shall be straight with tolerance of 3 mm. 5. Physical Requirements \u2014 Shall be as specified in table given below:"
    },
    {
      "standard_id": "IS 3478: 1966",
      "title": "HIGH DENSITY WOOD PARTICLE BOARDS",
      "scope": "",
      "pages": [
        582,
        583
      ],
      "text": "SUMMARY OF IS 3478 : 1966 HIGH DENSITY WOOD PARTICLE BOARDS Note \u2014For test procedures, refer to various parts of IS 2380 : 1997 Methods of test for wood particle boards and boards fro m other lignocellulosic materials ( first revision ) and 9.3 of the standard. For detailed information, refer to IS 3478 :1966 Specification for high density wood particle board 12.35 SP 21 : 2005"
    },
    {
      "standard_id": "IS 12406: 2003",
      "title": "MEDIUM DENSITY FIBRE BOARDS FOR GENERAL PURPOSES",
      "scope": "Requirements of medium density fibre boards for general purposes having density in the range of 600 \u2013 900 kg/m",
      "pages": [
        583,
        584,
        585
      ],
      "text": "SUMMARY OF IS 12406 : 2003 MEDIUM DENSITY FIBRE BOARDS FOR GENERAL PURPOSES 1. Scope \u2014 Requirements of medium density fibre boards for general purposes having density in the range of 600 \u2013 900 kg/m 3. This standard does not cover veneered or laminated or other specially treated boards, moulded boards, etc. 2. Types \u2014Medium density fibreboards for general purpose shall be of one type only, that is flat pressed single layer. It may, however, be of two grades, designated as follows\u2014 Grade Designation Solid board Grade-1 SBF-I Solid board Grade-2 SBG-II 3. Materials 3.1 Wood \u2014Any spicies of wood or any other lignocellulosic material may be used 3.2 Adhesive\u2014Any suitable type of synthetic resin adhesive be used. For the purpose of bonding to comply with physical and mechanical requirements given in Table 1. 3.3 Sizing Material\u2014Paraffin wax dissolved in mineral spirit, or alternatively emulsified with water, or melted shall be used as sizing material. + Synthetic resin adhesives for plywood (phenolic and aminoplastic) (first revision). 4. Finish \u2013 Medium density fibre board shall be flat and of uniform thickness and density throughout the length and width of the boards. Both surfaces of the boards shall be sanded to a smooth finish. 5. Dimensions and Tolerances \u2013 The boards shall be rectangular and , unless otherwise specified, shall have square edges. The lengths of the two diagonals of the board shall not differ by more than plus minus 3 mm per metre length of the diagonal. a) Thickness \u2013 The thickness of medium density fibreboard shall be as given below\u2014 6, 9, 12, 15, 18, 22, 25, 30, 35, 40 mm the tolerance on thickness shall be plus minus 0.3 mm b) Width and Length\u2014 Unless otherwise specified, the width and length of medium density fibreboard shall be as given below\u2013 a) Width \u2014 1.22 m b) Length \u2014 5.49, 4.89, 3.66, 3.05, 2.44, 1.83, 1.22m Any other dimesions as agreed to between the purchaser and the manufacturer may be used. Tolerance on length and width shall be plus minus 3 mm /m. 12.36 SP 21 : 2005 TABLE 1 PHYSICAL AND MECHANICAL REQUIEMENTS OF MEDIUM DENSITY FIBRE BOARDS Sl. Properties Grade II Grade I No. (SBG II) (SBG I) (1) (2) (3) (4) i) Density (Kg/m 3) 600\u2013900 600\u2013900 ii) Variation from mean density, percent plus minus 10 plus minus 10 iii) Moisture content, percent 5\u201310 5\u201310 iv) Variation from mean moisture content percent (absolute) plus minus 3 plus minus 3 v) Water absorption percent, Max a) After 2 h soaking 9 6 b) After 24 h soaking: Up to and including 6 mm thick 45 30 7 to 12 mm thick 30 20 13 to 19 mm thick 20 13 20 mm thick and above 18 12 vi) Linear expansion (swelling in water) percent, Max a) Due to general absorption after 24 h soaking: Thickness 7 4 Length 0.4 0.3 Width 0.4 0. b) Due to surface absorption (in thickness) after 2 h soaking 5 4 vii) Modulus of rupture, N/mm 2 a) Up to 20 mm thickness: Average 28 28 Minimum individual 25 25 b) Above 20 mm thickness: Average 25 25 Minimum individual 22 22 viii) Modulus of elasticity, N/mm 2 a) Up to 20 mm thickness: Average 2 800 2 800 Minimum individual 2 300 2 300 b) Above 20 mm thickness: Average 2 500 2 500 Minimum individual 2 300 2 300 ix) Internal bond, N/mm 2 a) Up to 20 mm thickness: Average 0.8 0.9 Minimum individual 0.7 0.8 b) Above 20 mm thickness: Average 0.7 0.8 Minimum individual 0.6 0.7 x) Internal bond, N/mm 2 a) After cyclie test Average \u2013 0.45 Minimum individual \u2013 0.4 b) After accelerated water resistance test Average \u2013 0.30 Minimum individual \u2013 0.25 xi) Screw withdrawal strength ( Min).N a) FAce 1 500 1 500 b) Edge (for thickness 12 mm) 1 250 1 250 Cyclic test \u2013 Specimens are immersed in water at 27 plus minus 2\u00baC for a period of 72 h, followed b drying in air at 27 plus minus 2\u00baC for 24 h a nd then heating in dry air at 70\u00baC for 72 h. There such cycles are to be followed and then the specimens are tested for internal b ond strength. Accelerated water resistance test \u2013 Specimens are immersed in water 27 plus minus 2\u00baC and water is brought to boiling and kept at boilin g temperature for 2 hours. Specimens are then cooled in water 27 plus minus 2\u00baC and then tested for internal bond strength. 12.37 SP 21 : 2005 1. Scope \u2013 Requirement of prelaminated particle boards for general purpose and also for special applications. 2. Grades and Types \u2014Prelaminated particle boards shall be of two grades, namely, Grade I and Grade II corresponding to IS 3087 : 1985 +. 2.1 Each of the grades shall be of four types, namely, Type I, II, III and IV . Classified by surface abrasion characteristics specified in Table 1. 2.2 The grades and types shall represented by the symbols. Grade and Type Designation Grade I \u2013 Type I PLB-11 Type II PLB-12 Type III PLB-13 Type IV PLB-14 Grade II\u2013 Type I PLB-21 Type II PLB-22 Type III PLB-23 Type IV PLB-24 3. Materials 3.1 Particle Board \u2013 Synthetic resin bonded flat pressed three layer or multi\u2013layer or graded particle boards conforming to IS 3087 : 1985 + shall be used. 3.2 Impregnated Base Paper \u2014 Printed or plain coloured absorbent base paper having a weight of 60- 140 g/m 2 impregnated in a suitable synthetic resin and dried to a volatile content of 4-8 percent shall be used."
    },
    {
      "standard_id": "IS 12823: 1990",
      "title": "WOOD PRODUCTS-PRELAMINATED PARTICLES BOARDS",
      "scope": "",
      "pages": [
        585,
        586,
        587
      ],
      "text": "SUMMARY OF IS 12823 : 1990 WOOD PRODUCTS-PRELAMINATED PARTICLES BOARDS 3.3 Impregnated Overlay\u2014An absorbent tissue paper having a weight of 18-40 g/m2 impregnated in a suitable synthetic resin and dried to a volatile content of 4-8 percent. 4. Finish \u2014 The finish of the paper overlaid board depends on the surface of caul plates used. 5. Dimensions and Tolerances \u2014Dimensions and tolerances shall conform to IS 12049:1987.* 6. Tests 6.1 Density \u2014 500 to 900 kg/m 3 6.2 Moisture Content \u2014 5 to 15 percent 6.3 Resistance to Steam \u2013 Shall not show any sign of blister, delamination or change in surface finish. There may be slight colour change in dark colours/ patterns. 6.4 Crack Resistance \u2013 Shall not show any sign of cracks or delamination. 6.5 Resistance to digarette Burn \u2014 shall not leave any mark or stain on the specimen after cleaning with water or solvent. 6.6 Resistance to Stain \u2014 Shall not leave any stain on the specimen after cleaning with water, solvent or detergent. 6.7 For Other Tests \u2014See Table 1. 7. Physical and Mechanical Properties \u2013 See Table1. + Wood particle boards (medium density) for general purposes (first revision ). * Dimensions and tolerances relating to wood based panel materials 12.38 SP 21 : 2005 TABLE 1 PHYSICAL AND MECHANICAL PROPERTIES Properties Flat, Pressed three layers, Multilayer and Graded Grade I Grade II i) Density variation Max, percent plus minus 10 plus minus 10 ii) absorption, Max, percent a) 2 hours 7.0 15.0 b) 24 hours 15.0 30.0 iii) Thickness swelling, Max, percent, 5.0 8.0 a) 2 hours iv) Modulus of rupture, Min, N/mm 2\u2014 a) Up to 20 mm thickness 15.0 11.0 b) Above 20 mm thickness 12.5 11.0 v) Tensile strength perpendicular to surface, Min, N/mm 2\u2014 a) Up to 20 mm thickness 0.45 0.3 b) Above 20 mm thickness 0.4 0.3 vi) Tensile strength perpendicular to surface, Min, N/mm. 2 a) After cyclic test 0.2 __ b) After accelerated water resistance test 0.15 __ vii) Screw withdrawal strength, Min,N: a) Face 1250 1250 b) Edge 850 750 viii) Abrasion resistance, Min in number of revolutions\u2014 a) Type I 1000 1000 b) Type II 450 450 c) Type III 250 250 d) Type IV 75 75 Note\u2014 For method of test, refer to the standard and various parts of IS 2380 : 1977 Methods of test for wood particle boards and boards from other lignocellulosic materials ( first revision). For detailed Information, refer to IS 12823 : 1990 Specification for wood products- prelaminated particle boards 12.39 SP 21 : 2005"
    },
    {
      "standard_id": "IS 14276: 1995",
      "title": "CEMENT BONDED PARTICLE BOARDS",
      "scope": "Requirements of cement bonded wood particle boards.This standard does not cover particle boards bonded with synthetic resin adhesives.",
      "pages": [
        587,
        588
      ],
      "text": "SUMMARY OF IS 14276 : 1995 CEMENT BONDED PARTICLE BOARDS 1. Scope \u2013 Requirements of cement bonded wood particle boards.This standard does not cover particle boards bonded with synthetic resin adhesives. 2. Materials \u2013 Species of wood which do not hinder the process of setting of cement shall be used. Suitable additives such as sodium silicate conforming to IS 381 : 1995* and aluminium sulphate conforming to IS 260 : 1969 +shall be used to prevent inhibitive effect of setting of cement when other species are used. Cement conforming to IS 8112 : 1989 ++ shall be used. 3. Finish The particle boards shall be of uniform thickness and density throughout the length and width of the boards. All particle boards. shall be flat and smooth. 4. Dimensions and Tolerances \u2013 The sizes of cement bonded particle boards shall be as follows : Length 3050 mm and 2440 mm Width 1220 mm Thickness\u2014The thickness of cement bonded particle boards shall be as given below 6, 8, 10, 12, 16, 20, 25, 30 and 40 mm. Tolerances \u2013 The following tolerances for the dimensions shall be permitted: Length plus minus 5 mm Width plus minus 5 mm Thickness i) Unsanded boards 6 mm to 12 mm plus minus 1 mm 12 mm to 20 mm plus minus 1.5 mm 20 mm and more plus minus 2 mm ii) Sanded boards For all thickness ) plus minus 0.3 mm Edge straightness 2 mm per1000 mm Squareness 2 mm per1000 mm 5. Physical characteristics : See Table 1 TABLE1REQUIREMENT OF PHYSICAL AND MECHANICAL PROPERTIES FOR CEMENT BONDED PARTICLE BOARDS S L. NO PROPERTY REQUIREMENT i) Density Min kg/ m 3 1250 ii) Moisture content,percent 6 to12 iii) W ater absorption, Max , percent 2 h Soaking 13 24 h Soaking 25 iv) Swelling in Water Max, percent (after 2 h soaking) a) Thickness 2.0 b) Length 0.5 c) Width 0.5 v) Modulus of rupture, Min, N/mm 2 Dry condition 9 Wet condition 5.5 vi) Modulus of elasticity, Min, N/mm 2 3 000 vii) T ensile strength Prpendicular to surface, Min, N/mm 2 a) Dry 0.4 b) Accelerated ageing 0.25 viii) Screw withdrawal strength, Min , N Face 1250 Edge 850 ix) pH 11to13 + Aluminium sulphate, non-ferric (first revision) * Sodium silicate (second revision ). ++ 43 Grade ordinary portland cement ( first revision ). For detailed information, refer to IS 14276 : 1995 Specification for cement bonded particle board. 12.40 SP 21 : 2005 1. Scope \u2013 Requirement of prelaminated medium density fibre board for general purposes and also for special applications. 2. Grades and Types \u2013 Based on surface abrasion characteristics. The grades and types of prelaminated medium density fibre boards shall be represented by symbols as follows : Grade and Type Designation Grade I T ype I PLMDF-11 Type II PLMDF-12 Type III PLMDF-13 Type IV PLMDF-14 Grade II T ype I PLMDF-21 Type II PLMDF-22 Type III PLMDF-23 Type IV PLMDF-24 3. Materials 3.1 Medium Density Fibre Board \u2014Synthetic resin bonded medium density fibre board shall conform to IS 12406 : 1988 + 3.2 Impregnated Base Paper \u2013 Printed or plain colour absorbant basepaper having a weight of 60-140 g/m 2 impregnated in a suitable synthetic resin and dried to a volatile content of 4-8 percent shall be used: 3. Impregnated Overlay \u2013 An absorbant tissue paper having a weigth of 18-40 g/m 3 impregnated in a suitable synthetic resin and dried to a volatile content of 4-8 percent, shall be used. 4. Finish \u2014 The finish of the paper overlaid board depends on the surface of caul plates used. . 5. Dimensions and Tolerances \u2014 Dimensions and tolerances shall conform to IS 12049 : 1987 ++ 6. Physical and Mechanical Properties\u2013 see Table 1. + Medium density fibre boards for general purposes. ++Dimensions and tolerances relating to wood based panel material"
    },
    {
      "standard_id": "IS 14587: 1998",
      "title": "PRE-LAMINATED MEDIUM DENSITY FIBRE BOARD",
      "scope": "",
      "pages": [
        588,
        589,
        590
      ],
      "text": "SUMMARY OF IS 14587 : 1998 PRE-LAMINATED MEDIUM DENSITY FIBRE BOARD TABLE 1 PHYSICAL AND MECHANICAL PROPERTIES PROPERTY REQUIREMENT Grade I Grade II 1.1 Density variation Max, percent plus minus 10 plus minus 10 1.2 Water absorption Max , percent: a) 2 hours 6 9 b) 24 hours 12 18 1.3 Thickness swelling Max, percent, 2 hours 4 7 1.4 Modulus of rupture Min, N/mm 2: a) Up to 20mm thickness 28 28 b) Above 20mm thickness 25 25 1.5 Tensile strength perpendicular to surface Min, N/mm 2: a) Up to 20mm thickness 0.8 0.7 b) Above 20mm thickness 0.7 0.6 1.6 Tensile strength perpendicular to surface Min, N/mm. 2: a) After cyclic test 0.4 __ b) After acceleratedwater resistance test 0.25 __ 1.7 Screw withdrawal strength( Min),N: a) Face 1500 1500 b) Edge 1250 1250 1.8 Abrasion resistance ( Min) in number of revolutions: a) Type I 1000 1000 b) Type II 450 450 c) Type III 250 250 d) Type IV 75 75 12.41 SP 21 : 2005 6.1 Density \u2013 500 to 900 kg/m3 6.2 Moisture Content \u2013 5 to 15 percent. 6.3 Resistance to Steam \u2014 Shall not show any sign of blister, delamination or change in surface finish. There many be slight colour change in dark colour/patterns. 6.4 Crack Resistance \u2013 Shall not show any sign of cracks or delamination. 6.5 Resistance to Cigarette Burn \u2014 Shall not leave any mark or stain on the specimen after cleaning with water or solvent. 6.6 Resistance to Stain \u2014 Shall not leave any stain on the specimen after cleaning with water , solvent or detergent. 6.7 For Other Tests \u2013 See Table 1 Note: For methods of tests, refer to various parts of IS 2380 : 1977 Methods of tests for wood particle boards and boards from other lignocellulsic materials ( first revision ). For detailed Information, refer to IS 14587:1998 Specification for prelaminated medium density fibre board. 12.42 SP 21 : 2005"
    },
    {
      "standard_id": "IS 3513 (Part 1): 1989",
      "title": "RESIN TREATED COMPRESSED WOOD LAMINATES (COMPREGS) PART 1 \u2013 FOR ELECTRICAL PURPOSE",
      "scope": "Requirements of resin treated compressed wood laminates (compregs) for elecrical purposes.This standard does not cover the requiremens for solid compressed wood.",
      "pages": [
        590,
        591,
        592,
        593
      ],
      "text": "SUMMARY OF IS 3513 (PART 1) 1989 : RESIN TREATED COMPRESSED WOOD LAMINATES (COMPREGS) PART 1 \u2013 FOR ELECTRICAL PURPOSE (First Revision) 1. Scope \u2013 Requirements of resin treated compressed wood laminates (compregs) for elecrical purposes.This standard does not cover the requiremens for solid compressed wood. 2. Types \u2013 Compreg for electrical purposes shall be a fully impregnated, high density materials suitable for HV and LV electrical insulation requirements and for certain general mechanical purposes. Thi s grade shall have six types, that is Type I to VI a) Type I - In this type, the grain orientation of the constituent eneers shall be substantially tangential to the periphery of the board or the round. The joints in the adjacent layers of laminae shall be staggered. This type is suited for fabrication of large circular rings. b)Type II\u2014 In this type, the grain orientation of the constituent veneers shall be more than 75 percent in the direction of the major mechanical stress. Every fourth vener comprising this type shall have its grain direction at right angle to the grain direction of adjacent three veneers which will have their grains in the same direction. This arrangement is specially suitable for tensile links. c) Type III \u2014 In this type, the grain orientation of the constituent veneers shall be approximately equal in all radial directions. This type shall have each successive lamination angularly disposed in relation to the adjacent one.This type is suited for fabrication of gears, chucks and wheels. d) Type IV\u2014 In this type, the grain orientation of constituent veneers shall be oriented mainly at 450 to the load axis. This arrangement is suitable for parts under high voltage stress with limited clearances. e)Type V\u2014 In this type, the grain orientation of the constituent veneers shall be in the direction of the axis of load.This type is suitable for parts subject to tensile stress and is thus suited for fabrication of sticks, flats, rods, turned parts and threading. f)Type VI \u2014 In this type, the grain orientation of the constituent veneers shall be more or less equal in each axis, at right angles to each other.This type is of high compressive strength in the direction of its thickness and is also rigid. It is suited for sheet and block forms. 3. Timber Material \u2013 Any non\u2013resinous species of timber can be used for the manufacture of veneers required for making compreg. 3.1 Synthetic Resins \u2013 The synthetic resins used for impregnation and bonding of veneers shall be of thermosetting phenol or cresol formaldehyde type and shall generally conform to IS 848 : 1974. 3.2 Solvents \u2013 Denatured spirit conforming to IS 324 :1959 + or any suitable solvent conforming to its Indian Standard Specifications, 3.3 V arnishes \u2013 Insulating oils and varnishes used for treating compreg boards and the machined components of compreg shall conform to IS 10026 (Part 3/ Sec 1 to 7) : 1983. ++ * Synthetic resin adhesives for plywood (Phenolic and amino plastic ( first revision) \u2013 + Ordinary denatured spirit ( revised). ++ Insulating varnishes containing solvents, Part 3 For Individual materials. 12.43 SP 21 : 2005 4. Dimensions and Tolerances 4.1 Size \u2013 The stock sizes for compreg boards shall generally be the following : mm mm mm mm 2100 \u00d7 1200 1200 \u00d7 300 2100 \u00d7 900 1200 \u00d7 150 1800 \u00d7 1200 900 \u00d7 900 1800 \u00d7 900 900 \u00d7 600 1500 \u00d7 1200 900 \u00d7 300 1500 \u00d7 900 900 \u00d7 150 1500 \u00d7 600 600 \u00d7 600 1500 \u00d7 300 600 \u00d7 300 1500 \u00d7 150 600 \u00d7 150 1200 \u00d7 1200 1200 \u00d7 600 4.2 Thickness \u2013 The preferred thickness of compreg boards shall be 3, 4.5, 6, 8, 12, 16, 20, 25, 32, 40, 50, 60 and 70 mm 4.3 Tolerances \u2013 The following tolerances on the nominal size of finished compreg boards shall be permissible : Dimension Tolerances a) Length : + 6 mm \u2013 0 mm b) Width : + 3 mm \u2013 0 mm c) Thickness less than 6 mm : plus minus 10 percent 6 mm and above : plus minus 5 percent 4.4 Rods \u2013 The sizes for round rods of compreg shall generally be the following : Length Diameter 1500 8 to 50 1200 3 to 50 900 50 to 80 600 6 to 40 The tolerance on diameters for compreg rods shall be as follows : Rods up to and including 40 mm dia + 0 mm \u2013 0.20 mm Rods 50 mm dia and above + 0.00 mm \u2013 0.25 mm 5. Physical and Mechanical Properties 5.1 Physical Properties \u2013 See Table 1 TABLE 1 PHYSICA PROPERTIES OF COMPREGS S. No. Property Requirement i) Specific gravity 1.25 Min ii) Moisture content and volatile matter 4 percent , Max iii) W ater absorption at 27 plus minus 20C 1..2 percent, Max iv) Sporadic working temperature 9 0 0C, Max 5.2 Electrical Properties \u2013 See Table 2. In case of electrical components, the following further test requirements shall be complied with : a) All components shall stand a minimum flashover voltage of 4 KV per cm length between cylindrical electrodes. b) The varnished components for electrical grades shall have a minimum tracking time of 20 minutes. 5.3. Mechanical Properties \u2013 See Table 3 6. Workmanship and Finish \u2014 Shall be free from checks, splits, blisters, discoloration, overlaps, gaps and open joints and the boards shall be free from warp. TABLE 2 \u2013 ELECTRICAL PROPERTIES OF COMPREG FOR ELECTRICAL PURPOSE (ALL TYPES) SNo. Test Requirement . i) Insulation resistance after immersion in water at 27 plus minus 2\u00baC \u2013 10 Megohms, Min ii) V olume and surface resistivity ohm-cm \u2013 2-5 \u00d7 109 iii) Flatwise electric strength in oil at 90 plus minus 2 \u00baC \u2013 4KV/mm for 6mm iv) Edgewise electric strength in oil at 900c \u2013 25k V for 25 mm wide specimen v) Power factor (tan \u03b4) \u2013 0.019 at 50 cycle at20\u00ba C (Typical, not mandatory) vi) Comparative tracking index for varnished \u2014 CTI 100 components 12.44 SP 21 : 2005 Note \u2014 For the methods of tests, refer to i) IS 1586 :1988 Method of Rockwell herdness test for metallic materials ( second revision ). ii) IS 1708 :1986 Methods of testing of small clear specimens of timber ( second revision ). iii) IS 1734 (Part 9) : 1983 Method of test for plywood, Part 9 Determination of tensile strength ( second revision ). iv) IS 1998 :1962 Method of test for thermosetting syntheticresin bonded laminated sheets. v) IS 2259 : 1963 Method of test for determination of insulation resistance of solid insulating material. vi) IS 2824 :1975 Method of determining comparative tracking index of solid insulating materials under moist conditio ns (first revision). vii) IS 3396 :1979 Method of test for volume and surface resistivities of solid electrical insulating materials ( first revision ). viii) IS 3513 (Part 4) :1966 High andmedium density wood based laminates, Part 4 sampling and tests. For detailed information, refer to IS 3513 (Part 1) : 1989 Specification for resin treated compressed wood laminates (compregs) : Part I For electrical purposes (first revision). TABLE 3 - MECHANICAL PROPERTIES Sl. No. T est Requirement Type V Type VI (1) (2) (3) 1. Minimum tensile strength (MPa) 175 90 2. Minimum static bending strength (MPa) 195 95 3. Minimum compressive strength (MPa) (Specimen 20 mm \u00d7 20 mm \u00d7 20 mm) a) Paral"
    },
    {
      "standard_id": "IS 3513 (Part 2): 1989",
      "title": "RESIN TREATED COMPRESSED WOOD LAMINATES (COMPREGS) PART 2 FOR CHEMICAL PURPOSES",
      "scope": "Requirements of resin treated compressed wood laminates (compregs) for use in chemical industry. This standard does not cover the requirements of solid compressed wood.",
      "pages": [
        593,
        594,
        595,
        596
      ],
