Repository: workbydevansh/bis-standards-recommendation-engine

# BIS Standards Recommendation Engine

Submission-ready prototype for the Bureau of Indian Standards x Sigma Squad AI Hackathon.

The system converts a product description into the top 3-5 relevant BIS standards from **SP 21: Summaries of Indian Standards for Building Materials**. It is deterministic, offline, and designed around the required judging contract.

## Judge Command

```bash
python inference.py --input hidden_private_dataset.json --output team_results.json
```

The output JSON contains:

- `id`
- `retrieved_standards`
- `latency_seconds`

When the input contains `expected_standards`, the field is copied into the output so the provided `eval_script.py` can be run locally.

File: data/index/standards.json (part 33 of 52)
{
      "text": "SUMMARY OF IS 3513 (PART 2) 1989 : RESIN TREATED COMPRESSED WOOD LAMINATES (COMPREGS) PART 2 FOR CHEMICAL PURPOSES (First Revision) 1. Scope \u2013 Requirements of resin treated compressed wood laminates (compregs) for use in chemical industry. This standard does not cover the requirements of solid compressed wood. 2. Types 2.1 Compreg for chemical purposes shall be fully impregnated and high density materials suitable for chemical resistant structures and components. a) Type V \u2013 In this type, the grain orientation of the constituent veneers shall be in the direction of the axis of load.This type is suitable for parts subject to tensile stress and is thus suited for fabrication of sticks, flats, rods, turned parts and threading. b) Type VI \u2013 In this type, the grain orientation of the constituent Veneers shall be more or less equal in each axis, at right angles to each other. It is suited for sheet and block forms. 3. Material 3.1 Timber \u2013 Any non resinous species of timber may be used for the manufacture of veneers required for making compreg. 3.2 Synthetic Resins \u2013 Shall be of phenol or cresol formaldehyde type and shall conform to IS 848 : 1974 *. 3.3 V arnishes \u2013 Shall conform to IS 524 : 1983 + and IS 525 : 1968++. 3.4 The thickness of veneers for the manufacture of compreg shall be between 0.7 and 2 mm. The thickness of individual veneers shall not vary beyond plus minus 5 percent of the averge thickness. 4.1 Dimensions and Tolerances Size \u2013 The stock sizes for compreg boards shall gener- ally be the following : mm mm mm mm 2100 \u00d7 1200 1200 \u00d7 600 2100 \u00d7 900 1200 \u00d7 300 1800 \u00d7 1200 1200 \u00d7 150 1800 \u00d7 900 900 \u00d7 900 1500 \u00d7 1200 900 \u00d7 600 1500 \u00d7 900 900 \u00d7 300 1500 \u00d7 600 900 \u00d7 150 1500 \u00d7 300 600 \u00d7 600 1500 \u00d7 150 600 \u00d7 300 1200 \u00d7 1200 600 \u00d7 150 4.2 Thickness\u2014 The preferred thickness of compreg boards shall be 3, 4, 5, 6, 8, 10, 12, 16, 20, 25, 32, 40, 50, 60 and 70 mm. 4.3 Tolerances \u2014The following tolerances on the nominal size of finished compreg boards shall be permissible. Dimension T olerances a) Length + 6 mm \u2013 0 mm b) Width + 3 mm \u2013 0 mm c) Thickness less than 6 mm plus minus 10 percent 6 mm and above plus minus 5 percent 4.3 Rods \u2013 The sizes for round rods of compreg shall generally be the following : Length Diameter mm mm 1500 8 to 50 1200 3 to 50 900 50 to 80 600 6 to 40 The tolerance on diameters for compreg rods shall be as follows : Up to and including 40 mm dia : 0 mm \u2013 0.20 mm 50 mm dia and above : 0 mm \u2013 0.25 mm * Synthetic resin adhesives for plywood (Phenolic and amino plastic ) (first revision). + Varnish, finishing, exterior, synthetic, air drying (second revision). ++ Varnish,finishing, exteior and general purpose (first revision) 12.46 SP 21 : 2005 5. Physical and Mechanical Properties : TABLE 1 PHYSICAL PROPERTIES S. No. Test Requirement i) Specific gravity 1.25, Min ii) Moisture content and volatile matter 4 P ercent, Max iii) W ater absorption 1.2 Per cent, Max at 27 plus minus 2 0C iv) Sporadic working temperature 90 0C, Max TABLE 2 MECHANICAL REQUIREMENTS Sl. No. T est Requirement Type V Type VI (1) (2) (3) (4) 1. Minimum tensile strength (MPa) 200 100 2. Minimum static bending strength (MPa) 200 90 3. Minimum compressive strength (MPa) (Specimen 20 mm \u00d7 20 mm \u00d7 20 mm) a) Parallel to laminae 100 120 b) Perpendicular to laminae 70 150 4. Minimum shear strength (MPa) a) Parallel to grain and laminae (edgewise) 1 4 2 0 b) Perpendicular to grain and 35 30 perpendicular to lamina e (flatwise) 5. Minimum hardness (Rockwell H scale) 70 80 6. Minimum impact strength (Izod) (Unnotched sample kg.m/cm 2) a) Perpendicular to laminae ----- 0.20 b) Parallel to laminae ----- 0.50 5.1 Chemical Properties after Chemical Treatment \u2014 See Table 3 TABLE 3 PROPERTIES OF CHEMICAL GRADE COMPREG AFTER CHEMICAL TREATMENT Strength Size of Chemicals Minimum Strength Relation Specimen Value as percentage mm of Original (1) (2) (3) (4) (5) Impact 12 x 12 x 64 20% Suplhuric acid 80 (uncoated) 20% Nitric acid 80 20% Hydrochloric acid 75 Bending Length : 24-30times the thickness 20% Sulphuric acid 70 Width : 15 plus minus 0.5 mm Thickness : t hickness of the sheet 20% Nitric acid 40 (up to 10 mm) from which the test specimen 20% Hydrochloric acid 45 is cut reduce the thickness to 10 mm in case of higher thickness 20% Sulphuric acid 80 Compression 20 \u00d7 20 \u00d7 20 20% Nitric acid 70 20% Hydrochloric acid 70 6. Workmanship and Finish\u2014 Board shall be free from checks, splits, blisters, discolouration, overlaps, gaps and open joints and the boards shall be free from warp. 12.47 SP 21 : 2005 Note \u2013 For method of tests refer to \u2013 i) IS 1586 : 1988 Method for Rockwell hardness test for metallic material (second revision) ii) IS 1708 : 1986 Methods of testing of small clear specimen of Timber ( second revision ) iii) IS 1734 (Part 9) : 1983 Methods of test of plywood : Part 9 Determination of tensile strength. ( second revision ) iv) IS 1998 : 1962 Method of test for thermosetting synthetic resin bonded laminated sheets. v) IS 3513 (Part 4) : 1966 High and medium density wood based laminates (compreg) : Part 4 Sampling and tests. For detailed information, refer to IS 3513 (Part 2) : 1989. Specification for resin treated compressed wood laminates (compregs) : Part 2 For chemical purposes (first revision). 12.48 SP 21 : 2005 1. Scope \u2013 Requirements of resin treated compressed wood laminates (compregs) for general purposes. This standard does not cover the requirements for solid compressed wood. 2. Grades and Types 2.1 Grades a) High density b) Medium density 2.1.1.General purpose high density grade (or Grade GH) \u2013 This shall be a partially impregnated high density material suitable for textile and jute mills accesories and tools, engineering and general engineering applications. This grade shall have four types, namely, Type II, III, V and VI. 2.1.2 General purpose medium density grade (or Grade GM) \u2014This shall be a partially impregnated medium density material suitable for general purposes. This shall have four types, namely, Type II, III, V and VI .2.2. Types \u2013 a) Type II \u2013 The grain orientation of the constituent veneers shall be more than 75 percent in the direction of the major mechanical stress. Every fourth veneer comprising this type shall have its grain direction at right angle to the grain direction of adjacent three veneers which will have their grain in the same direction. This arrangement is specially suitable for tensile links where the end fixings are in the form of boltsor rivets located close to the end of the components. b) Type III \u2014 In this type, the grain orientationof the constituent veneers shall be approximately equal in all radial directions. This type shall have each successive lamination angularly disposed in relation to the adjacent one. This type is suited for fabrication of gears, chuck and wheels. c) Type IV \u2014 In this type, the grain orientation of the constituent veneers shall be in the direction of the axis of load.This type is suitable for parts subject to tensi"
    },
    {
      "standard_id": "IS 3513 (Part 3): 1989",
      "title": "RESIN TREATED COMPRESSED WOOD LAMINATES (COMPREGS) PART 3 FOR GENERAL PURPOSES",
      "scope": "",
      "pages": [
        596,
        597,
        598,
        599
      ],
      "text": "SUMMARY OF IS 3513 (PART 3) 1989 : RESIN TREATED COMPRESSED WOOD LAMINATES (COMPREGS) PART 3 FOR GENERAL PURPOSES (First Revision) * Synthetic resin adhesives for plywood (Phenolic and amino plastic ) (first revision) \u2020 Varnish, finishing, exterior, synthetic, air drying (second revision) \u2021 Varnish, finishing, exerior and general purpose (first revision) 12.49 SP 21 : 2005 mm mm mm mm 2100 \u00d7 1200 1200 \u00d7 600 2100 \u00d7 900 1200 \u00d7 300 1800 \u00d7 1200 1200 \u00d7 150 1800 \u00d7 900 900 \u00d7 900 1500 \u00d7 1200 900 \u00d7 600 1500 \u00d7 900 900 \u00d7 300 1500 \u00d7 600 900 \u00d7 150 1500 \u00d7 300 600 \u00d7 600 1500 \u00d7 150 600 \u00d7 300 1200 \u00d7 1200 600 \u00d7 150 4.1.2 Thickness\u2014The preferred thickness of compreg boards shall be 3, 4, 5, 6, 8, 10, 12, 16, 20, 25, 32, 40, 50, 60 and 70 mm 4.1.3 Tolerances Dimension T olerances a) Length : + 6 mm \u2013 0 mm b) Width : + 3 mm \u2013 0 mm c) Thickness less than 6 mm : plus minus 10 Percent 6 mm and above : plus minus 5 Percent 4.2 Rods \u2013 4.2.1 The sizes for round rods of compreg shall generally be the following\u2014 Length Diameter mm m m 1500 8 to 50 1200 3 to 50 900 50 to 80 600 6 to 40 4.2.2 The tolerance on diameters for compreg rods shall be as follows : Rods up to and including 40 mm dia + 0 mm \u2013 0.20 mm Rods 50 mm dia and above + 0. mm \u2013 0.25 mm 5. Physical and Mechanical Properties 5.1 Physical Properties \u2014 See Table 1 TABLE 1 PHYSICAL PROPERTIES, ALL TYPES S. Test Requirement No. Grade GH Grade GM (1) (2) (3) (4) i) Specific gravity 1.25 Min 0.95 Min 1.35 Max 1.25 Max ii) Moisture content and volatile matter 6-12 percent 6-12 percent 5.2 Mechanical Properties : See Table 2 TABLE 2 MECHANICAL PROPERTIES SL.NO. TEST Requirement Type V Type VI Type V T ype VI GH GH GM GM (1) (2) (3) (4) (5) (6) i. Tensile strength, MPa, Min 155 90 108 59 ii. Static bending strength, MPa 145 100 88 59 iii. Compressive strength, (Specimen 20 mm \u00d7 20 mm \u00d7 20 mm) a) Parallel to laminate, MPa Min 130 90 55 75 b) Perpendicular to laminate, MPa, Min 70 160 70 130 iv. Shear strength (MPa) Min a) Parallel to grain and laminate (edgewise) 14 14 -- -- b) Perpendicular to grain and perpendicular to lamine (flatwise) 60 45 -- -- v. Hardness (Rockwell H scale) Min \u2014 80 -- 80 vi. Impact strength (Unnotched sample), kg. m/cm 2, Min a) Perpendicular to lamine \u2014 0.3 \u2014 0.2 b) Parallel to lamineae \u2014 0.5 -- 0.5 12.50 SP 21 : 2005 Note\u2013For method of tests refer to: i) IS 1586 : 1988 Method for rockwell hardness test for metallic material ( second revision) ii) IS 1708 : 1986 Methods of testing of small clear specimen of timber ( second revision ) iii) IS 1734 (Part 9) Methods of testing of plywood, Part 9 Determination of tensile strength. ( sssecond revision ) iv) IS 1998 : 1962 Method of test for thermosetting synthetic resin bonded laminated sheets. v) IS 3513 (Part 4) : Specification for high and medium density wood based laminates (compreg) : Part 4 \u2013 Sampling tests. For detailed information, refer to IS 3513 (Part 3) : 1989 Specification of resin treated compressed wood laminates (compregs) : Part 3 For general purposes (first revision). 6. Workmanship and Finish 6.1 The face and the back of a board shall be free from checks, splits, blisters, discoloration, overlaps, gaps and open joints and the boards shall be free from warp. 12.51 SP 21 : 2005"
    },
    {
      "standard_id": "IS 14616: 1999",
      "title": "LAMINATED VENEER LUMBER",
      "scope": "Covers laminated veneer lumber (LVL) of density range 0.6 to 0.75 in which most natural structural wood fall. Its applications include all the end uses to which structural wood has been traditionally used, such as, beams, rafters, stringers, joists, posts and framework construction, stiles, rails and frames of doors and windows, vehicle bodies, railways coaches, containers, framework of furniture, cabinets, shelving etc.",
      "pages": [
        599,
        600,
        601
      ],
      "text": "SUMMARY OF IS 14616 : 1999 LAMINATED VENEER LUMBER 1. Scope\u2014 Covers laminated veneer lumber (LVL) of density range 0.6 to 0.75 in which most natural structural wood fall. Its applications include all the end uses to which structural wood has been traditionally used, such as, beams, rafters, stringers, joists, posts and framework construction, stiles, rails and frames of doors and windows, vehicle bodies, railways coaches, containers, framework of furniture, cabinets, shelving etc. 2. Terminolog y Laminated Veneer Lumber (LVL) \u2014 A structural composite made by laminating veneers, 1.5 to 4.2 mm thick, with suitable adhesive and with the grain of veneers in successive layers aligned along the longitudinal (length) dimension of the composite. 3. Material s 3.1 Veneers 3.1.1 Veneers of the required thickness shall be obtained from timber logs grown in plantations outside the natural forest system, such as, rubber wood, silver oak, eucalyptus, poplars, acacias, etc. 3.1.2 Veneers shall be free from knot holes, decayed knots except pin knots, unfilled wider than 3 mm, concentrated borer holes, shakes, objectionable decay or termite attack, except that for the face veneers none of these defects nor cross grain exceeding 1 in 10 shall be permitted. The nominal thickness of all the veneers used shall be identical and uniform within a tolerance of plus minus 5 percent. 3.2 Adhesive 3.2.1 Only BWP grade adhesive conforming to IS 848 : 1974 + shall be used for making LVL. 3.3 Preservatives 3.3.1 Veneers used for LVL shall be given suitable preservative treatment before lamination, with a preservative that is compatible with the adhesive to be used. + Synthetic resin adhesives for plywood ( phenolic and aminoplastic) (first revision). 3.3.2 Only fixed type of water soluble preservatives, CCA or CCB, or non-leachable, solvent soluble preservatives as per IS 401: 1982 ++ shall be used for treating the veneers. 3.3.3 Retentions of preservative shall be as per IS 401 : 1982 ++ depending upon the proposed end use. 4. Dimensions \u2013 Dimensions of LVL composite supplied shall be inclusive of margin required for dressing and finishing over and above the size of finished component desired, unless finished components (ready for painting) are ordered. The margin for dressing and finishing shall not exceed 3 mm in the width and thickness and 12 mm in the length. 5. Permissible defects Defects Permissible Limits Jointing Not more than 3 mm wide, Gaps Provided they are well staggered in their spacing and position between the successive plies. Slope of Not exceedi ng 1in 10 in Grain The face layers. Tight knot Three numbers up to 25 mm diameter in one square metre provided they are spaced 300 mm or more apart. Warp Not exceeding 1.5 mm per metre length. 6. Requirements : 6.1 Moisture Content \u2014Between 5 to 15 percent. ++ Code of practice for preservation of timber ( third revision ). 12.52 SP 21 : 2005 6.2 Adhesion of Plies \u2014Adhesion of plies shall be tested by knife test as described in IS 1734 (Part 5) on three specimens each under the following condition\u2014 a) In the dry state. b) After boiling in water for 72 h followed by cooling in water at room temperature, and c) After subjecting to attack by micro-organism as per Annex B. of the standard. Under each condition the fractured specimens shall show some adherent fibres distributed more or less uniformly. Also the test should offer appreciable resistance to the seperation of layers. 6.3 Strength \u2014 See Table 1. 6.4 Swelling in Water\u2014Maximum 3 percent after2 h. TABLE 1 REQUIREMENTS OF LVL Sl.No Properties Requirement i) Modulus of rupture (N/mm 2) Min 550 ii) Modulus of elasticity (N/mm 2) Min, 7500 iii) Compressive strength parallel to grain (N/mm 2), Min 35 iv) Compressive strength perpendicular to grain: a) parallel to laminae (N/mm 2), Min 35 b) Perpendicular to laminae (N/mm 2), Min 50 v) Horizontal shear: a) Parallel to grain (N/mm2) Min 6 b) Perpendicular to grain (N/mm 2), Min 8 vi) Tensile strength parallel to grain (N/mm 2), Min 55 vii) Screw holding power: a) Edge(N), Min 2300 b) Face (N), Min 2700 Note \u2013 For methods of tests, refer to various parts of IS 1734 : 1983 Methods of test for plywood ( second revision ), various parts of IS : 1708 Methods of testing small clear specimens of timber ( second revision ) and IS 2380 : 1977 Methods of tests for wood particle boards and boards from other lignocellulosic materials ( first revision). For detailed information, refer to IS 14616 : 1999 Specification for laminated veneer lumber. 12.53 SP 21 : 2005"
    },
    {
      "standard_id": "IS 13958: 1994",
      "title": "BAMBOO MAT BOARD FOR GENERAL PURPOSES",
      "scope": "Covers the method of manufacture and the requirements of bamboo mat board used for general purposes.",
      "pages": [
        601,
        602
      ],
      "text": "SUMMARY OF IS 13958 : 1994 BAMBOO MAT BOARD FOR GENERAL PURPOSES 1. Scope \u2013 Covers the method of manufacture and the requirements of bamboo mat board used for general purposes. 2. Materials 2.1 Bamboo \u2013 Any suitable species of bamboo may be used for making bamboo mat board. 2.2 Adhesive \u2013 Adhesive for bonding bamboo mat board shall be of phenolic type conforming to BWR type specified in IS848:1974. 3. Dimensions and Tolerances 3.1. The dimension of bamboo mat boards shall be as given for plywood in IS 12049 : 1987 ++.Thickness of bamboo mat boards shall be specified depending upon the number of plies. The thickness shall be measured up to one decimal place of millimetre. 3.2. Tolerances\u2013 The following tolerances on the nominal sizes of finished boards shall be permissible Dimension Tolerance a) Length +6mm \u2013 0mm b) Width +3mm \u2013 0mm + Synthetic resin adhesives fcr plywood (phenolic and amino plastic) (first revision) ++ Dimensions and tolerances relating to wood based panel material For detailed information, refer to IS 13958 : 1994 Specification for Bamboo mat board for general purposes. c) Thickness Less than 6 mm plus minus 10 percent 6mm and above plus minus 5 percent d) Squareness 0.2 percent e) Edge Straightness 0.2 percent 4. Workmanship and Finish \u2013 The bamboo mat boards shall be of uniform thickness within the tolerance limit specified. The faces of bamboo mat boards shall be reasonably smooth and uniform in colour. 5. Tests 5.1 Internal Bond Strength Test 5.1.1 In Dry State\u2013 Shall give an average and a minimum individual value of 0.7 N/mm 2 and 0.5 N/mm2 respectively. 5.1.2 In Wet State \u2013 Shall give an average and a minimum individual value of 0.5 N/mm2 and 0.3 N/mm2 respectively. 5.2 Mycological Test \u2013 Shall give an average and a minimum individual value of 0.5 N/mm2 and of 0.3 N/ mm2 5.3 Surface strength Test \u2013 (Alternate) 12.54 SP 21 : 2005"
    },
    {
      "standard_id": "IS 14588: 1999",
      "title": "BAMBOO MAT-VEENER COMPOSITE FOR GENERAL PURPOSES",
      "scope": "Covers the method of manufacture and the requirement of bamboo mat-veneer composites for general purposes.",
      "pages": [
        602,
        603
      ],
      "text": "SUMMARY OF IS 14588 : 1999 BAMBOO MAT-VEENER COMPOSITE FOR GENERAL PURPOSES 1. Scope \u2013 Covers the method of manufacture and the requirement of bamboo mat-veneer composites for general purposes. 2. Terminology \u2013 Panel manufactured with a combination of bamboo mat and veneer. Bamboo mat can be either as outer skins or core/cross-bands. However, the composite panel shall be balanced construction on either side of central ply. 3. Material 3.1 Bamboo \u2013 Any suitable species of bamboo may be used . 3.2 Adhesive \u2013 Adhesive for bonding bamboo mat and veneer shall be of phenolic type conforming to BWR type specified in IS 848 : 1974 + 3.3 V eneer \u2013 Any species of timber may be used for manufacture of veneers. However, a list of species is given in Annex B of the standard for guidance. 4. Dimensions and Tolerances 4.1 The dimensions of bamboo mat-veneer composite shall be as given for plywood in IS 12049: 1987 ++ 4.2 Thickness of bamboo veneer composites shall be 3.0 mm, 4.0 mm, 6.0 mm, 9.0 mm, 12.0 mm, 15.0 mm, 22.0 m, and 25.0 mm. 4.4 Tolerances \u2013 The following tolerances on the nominal sizes of finished composite boards shall be permissible: Dimension T olerance a) Length 6 mm \u20140 mm b) Width +3 mm \u2014-0 mm c) Thickness Less than 6.0mm plus minus 10 percent 6.0 mm and above plus minus 5 percent d) Squareness 2mm per 1000 mm e) Edge straightness 2mmper 1000 mm 5. Workmanship and Finish 5.1 The bamboo mat-veneer composite shall be of uniform thickness within the tolerance limit. 5.2 When bamboo mats are used for faces of the composite,the surface shall be reasonably smooth and uniform in colour. 6. Tests 6.1 Glue Shear Strength 6.1.1 In dry state \u2014 Shall give an average and individual glue sheer strength value of not less than 1350N and 1100 N respectively 6.1.2 Water resistance \u2014 Shall give an average and individual glue sheer strength value of not less than 1000 N and 800 N respectively 6.1.3 Mycological \u2014 Shall give an average and individual glue sheer strength value of not less than 1000 N and 800 N respectively. 6.2 Internal Bond Strength 6.2.1 In dry state\u2014 Shall give an average and individual value of not less than 1.5 N/ mm 2 and 1.2 N/ mm2 respectively. 6.2.2. In wet state\u2014 Shall be subjected to attack by micro- organisms as per the method described in Annex C and then tested as per IS : 2380 (Part5) shall given an average and individual value of not less than 1.2 N/mm 2 and 0.9 N/mm2 respectively. 6.2.3 Mycological\u2013 S hall be subjected to attack by micro- organisms as per the method described in Annex C of the standard and then tested as per IS : 2380 (Part5) shall given an average and individual valuee of not less than 1.2 N/mm 2 and 0.9 N/mm2 respectively . 6.3 Surface strength test \u2013 (Alternate test) + Synthetic resin adhesives for plywood (phenolic and amino plastic) (first revision ) ++ Dimension and tolerances relating to wood based panel materials Note \u2013 For methods of tests, refer to IS1734 (Part 4) :1983. Method of test for plywood : Part 4 Detemination of glue shear strength (second revision) and IS 2380 : 1977. Methods of tests for wood particle boards and boards from other lignocellulosic materials ( first revision) For detailed information, refer to IS 14588 : 1999 Specification for bamboo mat \u2013 veneer composite for general purposes. 12.55 SP 21 : 2005"
    },
    {
      "standard_id": "IS 14842: 2000",
      "title": "COIR VENEER BOARD FOR GENERAL PURPOSES",
      "scope": "Covers the method of manufacture and the requirement of coir veneer board (coconut fibre with veneer) for general purposes.",
      "pages": [
        603,
        604
      ],
      "text": "SUMMARY OF IS 14842 : 2000 COIR VENEER BOARD FOR GENERAL PURPOSES 1. Scope \u2013 Covers the method of manufacture and the requirement of coir veneer board (coconut fibre with veneer) for general purposes. 2. Grades \u2013 shall be of the following two grades\u2014 a) Boiling water resistant (BWR) grade and b) Moisture resistance (MR) grade. 3. Material 3.1 Coconut Fibre \u2013 Coconut fibre layer used in the manufacture of coir veneer board shall be uniform with a minmum of 600 g/m 2. 3.2 Jute \u2014Jute fibre used in the manufacture of coir veneer board shall be uniform with a minimum of 60 g/ m 2. 3.3 Adhesive \u2013 Adhesive for manufacture of coir veneer board shall conform to BWR/MR of IS 848* for BWR/ MR grade of boards. 3.4 Veneer \u2013 Any species of timber may be used for the manufacture of veneers 3.5 Kraft Paper \u2013 Kraft Paper used in the manufacture of coir veneer board shall be uniform with a minimum of 40 g/m 2. 3.6 Thickness \u2013 The thickness of all veneers and minimum grammage of coconut fibre needled felt jute fibre and kraft paper shall be uniform with a tolerance of plus minus 5 percent 4. Permissible Defects\u2014 Gaps in cores and crossbands shall not be permitted. Splits in cores and crossbands may be permitted to an extent of 2 per core or crossband. Overlaps shall be permitted in core/ crossbands only. 5 Dimensions and Tolerances \u2013 Shall be as prescribed for plywood inIS12409 + Thickness of coir veneer board shall be 3 mm, 4 mm, 5 mm, 6 mm, 9 mm, 12 mm, 16 mm, 18 mm, 20 mm and 25 mm. The following tolerance on the nominal thickness shall be permissible : Dimension Tolerance a) Less than 6 mm plus minus 10% b) 6 mm and above plus minus 5% Note \u2013 Any other dimension as agreed to between the manufacturer and the purchaser may be used. 6. Workmanship and Finish\u2014 Shall be of uniform thickness and density throughout the length and width of the boards. The squareness and edge straightness of the board shall be as specified in IS 12049. 7. Tests 7.1 Glue Adhesion \u2013 Shall be deemed satisfactory if the coir veneer board complies with requirements in Table 1 of the standard for a) Glue shear strength in dry state b) Mycological test. . c) Water resistant test. The minimum of the shear strength individual values specified in Table 1of the standard 7.2 Moisture Content \u2013 Coir veneer board shall have a moisture content not less than 5 percent and not more than 15 percent Note \u2013 For methods of tests, refer to IS 1734 (Part 1) IS 1734 (Part6 ) IS1734 (Part 7) and Annexure C of the standard. For detailed information, refer to IS 14842 : 2000 Specification for bamboo mat \u2013 veneer composite for general purposes. 12.56 SP 21 : 2005"
    },
    {
      "standard_id": "IS 15476: 2004",
      "title": "BAMBOO MAT CORRUGATED SHEETS",
      "scope": "This standard covers the requirement of bamboo mat corrugated sheets (BMCS) for roofs of industrial, residential, agricultural, commercial and institutional types of buildings.",
      "pages": [
        604,
        605
      ],
      "text": "SUMMARY OF IS 15476 : 2004 BAMBOO MAT CORRUGATED SHEETS 1. Scope This standard covers the requirement of bamboo mat corrugated sheets (BMCS) for roofs of industrial, residential, agricultural, commercial and institutional types of buildings. 2. Materials 2.1 Bamboo Any species of bamboo suitable for mat making may be used for MBCS 2.2 Adhesive Resin for BMCS shall be phenolic tye conforming to BWP grade specified in IS 848. For the outermost layers of mats of BMCS, resin admixed with suitable filer shall be used. 2.3 Preservative Preserative treatment shall be given by incororating the suitable preservatives like sodium pentachloro phenate into the resin before soaking the mats to protect against biodegradation. 3. Dimensions and Tolerances 3.1 The sheets shall conform to the dimensions and tolerances given in Table 1 and Fig. 1 of the standard. 3.1.1 Any other dimension as agreed to between the manufacturer and the purchaser may also be used. 4. Finish 4.1 The faces of bamboo mat corrugated sheet shall be reasonably smooth and uniform in colour. 4.2 The cut edge of sheet shall be given a brush coating with a suitable preservative and edge sealed with suitable resin. 5. Tests and Requirements 5.1 Requirements BMCS shall conform to the requirements given in Table 2 of the standard when tested in accordance with the provision given in col 4 of Table 2. For detailed information, refer to IS 15476: 2004 Specification for bamboo mat corrugated sheets. 12.57 SP 21 : 2005"
    },
    {
      "standard_id": "IS 15491: 2004",
      "title": "MEDIUM DENSITY COIRBOARDS FOR GENERAL PURPOSES",
      "scope": "1.1 This standard covers the requirement of medium density coirboards for general puroses having density in the range of 500-900 kg/m 3. 1.2 This standard does not cover veneered or laminated or other specially treated boards, moulded boards, etc.",
      "pages": [
        605,
        606,
        607,
        608,
        609,
        610,
        611
      ],
      "text": "SUMMARY OF IS 15491 : 2004 MEDIUM DENSITY COIRBOARDS FOR GENERAL PURPOSES 1. Scope 1.1 This standard covers the requirement of medium density coirboards for general puroses having density in the range of 500-900 kg/m 3. 1.2 This standard does not cover veneered or laminated or other specially treated boards, moulded boards, etc. 2. Grades Medium density coirboards for general purpose shall be of three grades, and may be designated as follows: Grade Designation Solid board, grade 1 Grade 1 Solid board, grade 2 Grade 2 Solid board, grade 3 Grade 3 3. Material 3.1 Coir Coir fibre layer used in the manufacture of medium density coirboards shall be uniform having a minimum mass of 600 g/m 2. Coir needled felt is manufactured by mechanical inter - loop of coir fleee by use of barb needles to form a non woven felt of different densities. 3.2 Jute Jute fiber layer or any other finer fiber used i the manufacture of medium density coirbaords shall be uniform having a minimum mass of 60 g/m 2. 3.3 Paper Paper used in the manufacture of medium density coirboards shall be uniform having a minimum mass of 40 g/m 2. 3.4 Adhesive BWR type of synthetic resin adhesive conforming to IS 848 shall be used for the purpose of bonding for Grade 1, Grade 2 and Grade 3 boards to comply with hysical and mechanical requirements given in Table 1. 4. Finish Medium density coirboards shall be uniform in thickness and density throughout the length and width of the boards. All medium density coirboards shall be flat. Both surfaces of the boards shall have smooth finish. 5. Dimensions and Tolerance 5.1 The board shall be rectangular and shall have square edges. The length of the two diagonals of the board shall not differ by more than plus minus 3 mm/m, length of the diagonal. 5.2 Thickenss Thickness of the medium density coirboards shall be as given below: 3, 4, 6, 8, 9, 12, 15, 1 and 22 mm Tolerance on thickness shall be plus minus 0.3 mm up to and including 9 mm and plus minus 0.6 mm for thickness above 9 mm 5.3 Width and Length Unless otherwise specified, the width and length of medium density coirboards shall be as given below: (a) Width \u2013 1.22 m; and (b) Lenth \u2013 5.49, 4.89, 3.66, 3.05, 2.44, 1.83 and 1.22 mm Tolerance on length and width shall be plus minus 0.30 mm/m. Note: Any other dimension as agreed to between the manufacturer and the purchaser may be used. 6. Physical and Mechanical Requirements Density, moisture content, water absorption, linear expansion, modulus of elasticity, modulus of ruture, internal bond, screw withdrawal, nail withdrawal and resistance to spread of flame of medium density coirboards, when tested in accordance with 10 and 11 shall the standard shall meet the erquirement specified in of the standard Table 1. 12.58 SP 21 : 2005 Table 1 Physical Land Mechanical Requirements of Medium Density Coirboard Sl.No. Properties Grade 1 Grade 2 Grade 3 (1) (2) (3) (4) (5) i) Density, kg/m 3 650 \u2013 900 500 \u2013 900 500 \u2013 900 ii) Variation from mean density percent plus minus 10 plus minus 10 plus minus 10 iii) Moisture content, percent 5\u201315 5\u201315 5\u201315 iv) Variation from mean moisture content, percent absolute v) Water absorption, percent, Max 1) After 2 h soaking 6 6 9 2) After 24 h soaking a) Up to and including 6 mm 30 30 45 b) 8 - 12 mm 20 20 30 c) 13 - 19 mm 13 13 20 d) 20 mm and above 12 12 18 vi) Linear expansion (swelling in water), percent, Max a) Due to general absorption after 24 h soaking: 1) Thickness 4 4 7 2) Length 0.3 0.3 0.4 3) Width 0.3 0.3 0.4 b) Due to surface absorption (in thicknes) after 2 h soaking 4 4 5 vii) Modulus of rupture, Min, N/mm 2 1) In dry condition: a) Up to and including 20 mm thicnkess: 1) Average 31 29 29 2) Minimum individual 27 25 25 b) Above 20 mm thicnkess: 1) Average 27 25 25 2) Minimum individual 23 22 22 2) After 8 h boiling a) Up to and including 20 mm thickness: 1) Average 17 NA NA 2) Minimum individual 15 NA NA b) Above 20 mm thikckness: 1) Average 15 NA NA 2) Minimum Individual 13 NA NA viii) Modulus of elasticity, N/mm 2. a) Up to and including 12 mm thickness: 1) Average 2 800 2 800 2 800 2) Minimum individual 2 500 2 500 2 500 b) Above 12 mm thickness 1) Average 2 500 2 500 2 500 2) Minimum individual 2 300 2 300 2 300 ix) Tensile strength perpendicular to surface (internal bond) Min, N/mm 2. a) Up to and including 20 mm thickness: 1) Average 0.9 0.9 0.8 2) Minimum individual 0.8 0.8 0.7 b) Above 20 mm thickness: 1) Average 0.8 0.8 0.7 2) Minimum individual 0.7 0.7 0.6 x) Tensile strength perpendicular to surface (Internal bond) Min, N/mm 2. After accelerated water resistance 1 1) Average 0.45 0.45 - 2) Minimum individual 0.40 0.40 - 12.59 SP 21 : 2005 Sl.No. Properties Grade 1 Grade 2 Grade 3 (1) (2) (3) (4) (5) xi) Screw withdrawal strength, N: a) ace: 1) Average 2 300 1 725 1 725 2) Minimum individual 2 00 1 500 1 500 b) Edge (for thickness > 12 mm): 1) Average 1 700 1 400 1 400 2) Minimum individual 1 500 1 250 1 250 xii) Nail holding strength, N a) Face: 1) Average 1 400 1 400 1 400 2) Minimum individual 1 250 1 250 1 250 b) Edge (for thickness > 12 mm): 1) Average 1 400 1 400 1 400 2) Minimum individual 1 250 1 250 1 250 xiii) Resis tance to spread of flame To pass the test (Annex C) 1 Accelerated Water Resistance Test \u2013 Specimens are immersed in water at 27 plus minus 2\u00baC and water is brought to boiling and kept at boiling temperature for 4 h for Grade 1 and 2 h for Grade 2. Specimens are then cooled in water to 27 plus minus 2\u00baC and dried in ambient condit ion before determining the tensile strength perpendicular to the surface (Intenal bond). SECTION 13 DOORS, WINDOWS AND SHUTTERS 13.2 SP 21 : 2005 CONTENTS Title Page WOODEN DOORS AND WINDOWS - FRAMES AND SHUTTERS IS 1003 : 2003 Timber panelled and glazed shutters Part 1\u2013 Door shutters (fourth revision) 13.3 IS 1003 : 1994 Timber panelled and glazed shutters Part 2\u2013 window and ventilator shutters (third revision) 13.5 IS 1826 : 1961 V enetian blinds for windows 13.7 IS 2191 (Part 1) :1983 W ooden flush door shutters (cellular and hollow core type) Part 1\u2013 Plywood face panels (fourth revision) 13.9 IS 2191: (Part 2): 1983 Particle board and hard boards face panels (fourth revision) 13.11 IS 2202 Wooden flush door shutters (solid core type) (Part 1) : 1999 Part 1\u2013 (Plywood face panels) (sixth revision) 13.12 (Part 2) : 1983 Part 2\u2013 Particle board and hard boards face panels (third revision) 13.14 IS 4021 : 1995 T imber door, window and ventilator frames (third revision) 13.15 IS 4962 : 1968 W ooden side sliding doors 13.17 IS 6198 : 1992 Ledged, braced and battened timber door shutters (second revision) 13.18 IS 15380:2003 Moulded Raised High Density Fibre (HDF) Panel doors. 13.19 METAL DOORS AND WINDOWS-FRAMES AND SHUTTERS IS 1038 : 1983 Steel doors,windows and ventilators (third revision) 13.21 IS 1361 : 1978 Steel windows for industrial buildings (first revision) 13.23 IS 1948 : 1961 Aluminium doors, windows and ventilators 13.25 IS 1949 : 1961 Aluminium windows for industr"
    },
    {
      "standard_id": "IS 1003 (Part 1): 2003",
      "title": "TIMBER PANELLED AND GLAZED SHUTTERS PART 1 DOOR SHUTTERS",
      "scope": "Requirements regarding material, sizes, construction, workmanship, finish, inspection and testing of timber door shutters with timber, plywood, blockboard, veneered particle board, asbestos cement sheet, wire guage and glass panels used in domestic buildings, offices, schools, hospitals, etc. The shutters could be single panelled or multipanelled with or without glazing. This standard does not cover timber door shutters for industrial and other special buildings, such as, workshops and garages.",
      "pages": [
        611,
        612,
        613
      ],
