Repository: workbydevansh/bis-standards-recommendation-engine

# BIS Standards Recommendation Engine

Submission-ready prototype for the Bureau of Indian Standards x Sigma Squad AI Hackathon.

The system converts a product description into the top 3-5 relevant BIS standards from **SP 21: Summaries of Indian Standards for Building Materials**. It is deterministic, offline, and designed around the required judging contract.

## Judge Command

```bash
python inference.py --input hidden_private_dataset.json --output team_results.json
```

The output JSON contains:

- `id`
- `retrieved_standards`
- `latency_seconds`

When the input contains `expected_standards`, the field is copied into the output so the provided `eval_script.py` can be run locally.

File: data/index/standards.json (part 34 of 52)
{
      "text": "SUMMARY OF IS 1003 (PART 1) : 2003 TIMBER PANELLED AND GLAZED SHUTTERS PART 1 DOOR SHUTTERS (Fourth Revision) 1. Scope \u2014 Requirements regarding material, sizes, construction, workmanship, finish, inspection and testing of timber door shutters with timber, plywood, blockboard, veneered particle board, asbestos cement sheet, wire guage and glass panels used in domestic buildings, offices, schools, hospitals, etc. The shutters could be single panelled or multipanelled with or without glazing. This standard does not cover timber door shutters for industrial and other special buildings, such as, workshops and garages. 2. Timber \u2014 Timber suitable for manufacture of door shutters shall be in accordance with IS 12896 : 1990.* 2.1 Timber used for rails and stiles shall be of the same species. The maximum permissible moisture content in timber shall be as specified in IS 287 : 1993 +. 2.2 All timbers shall be kiln-seasoned. Sapwood of durable species and heartwood and sapwood of non- durable species shall be treated with suitable preservative (except the water soluble leachable type). as specified in IS 401\u2021 2.3 The timber shall be free from decay, fungal growth, boxed heart, splits, pitch pockets or streaks on the exposed faces. 2.4 The timber shall be graded as First Grade and Second Grade on the basis of the permissible defects in the timber as given in Table 1 of the standard. Note: For details of material see 5 of the standard. 3. Requirements 3.1 Timber Panelling \u2014 No single panel shall exceed 0.5m2 in area. 3.2 Plywood Panelling \u2014 Shall be of one piece of thickness not less than 9 mm for 2 or more panel construction and 12 mm for single panel construction. 3.3 Blockboard Panelling \u2014 Shall be of one piece of thickness 12 mm or more. 3.4 Veneered Particle Board Panelling \u2014 Shall be made of one piece of veneered particle board. Thickness shall not be less than 12 mm. 3.5 Asbestos Cement Board Panelling \u2014 Shall consist of two or more panels with thickness of each panel not less than 6 mm. 3.6 Medium Density Fibre Board Panelling \u2014 Thickness of boards shall not be less than 12 mm. 3.7 Prelaminated Particles Board Panelling \u2014 Thickness of boards shall not be less than 12 mm. 3.8 Wire Gauze Panelleing \u2013 Shall be so designated that no single panel exceeds 0.5 m 2 in are 3.9 Medium Density Wood Particle Board Panelling \u2013 shall be made of one piece of medium density wood particle board. Thicknes of boards used shall not be less than 12 mm. 4. Dimensions, Sizes and Tolerances 4.1 Dimensions of Components and Tolerances Sl. No.Description W idth Thickness mm mm i) Vertical stile 100 plus minus 3 35 plus minus 1 or 40 plus minus 1 top and freeze rail ii) Lock rail 150 plus minus 3 35 plus minus 1 or 40 plus minus 1 iii) Bottom rail 200 plus minus 3 35 plus minus 1 or 40 plus minus 1 iv) Munting 100 plus minus 3 35 plus minus 1 or 40 plus minus 1 v) Glazing bar 40 plus minus 1 35 plus minus 1 or 40 plus minus 1 4.2 Dimensions of Door Shutters \u2013 Designation W idth Height of Doors mm mm 8 DS 20 700 1905 (1945) 8 DS 21 700 2005 (2045) 9 DS 20 800 1905 (1945) 9 DS 21 800 2005 (2045) 10 DS 20 900 1905 (1945) 10 DS 21 900 2005 (2045) 12 DS 20 1100* 1905 (1945) 12 DS 21 1100* 2005 (2045) * Combined width of double door leaf. * Permissible moisture content for timber used for different purpose ( Third revision) + Classification of Indian timbers for door and window shutters and frames. \u2021Code of Practice for preservation of Timber 13.4 SP 21 : 2005 Note 1 \u2013The designation refers to modular sizes of door openings. First number stands for width and the last for height module (M=100mm); D= Doors, S\u2013Single shutter and T\u2013Double leaf shutters. Note2 \u2013 The standard widths and heights for panel doors are arrived at as shown in Fig. 6 of the standard. In case the modular height is taken from finished floor level, the height of the door shall be given in bracket. In case of double leaf shutters, the rebate in the shutters shall be as given in 6.15 of the standard. 4.3 Tolerances \u2014 Tolerances on the sizes of door shutters shall be plus minus 3 mm. 5 Finish 5.1 All door shutters shall be sanded and finished smooth. 5.2 Panels of shutters shall be flat and well sanded to a smooth and level surface. 5.3 Defective knots, when permitted on surfaces exposed to view shall be completely bored or cut out and tightly plugged with the same timber species and properly glued in. The grains of the plug shall run in direction of the grains of the piece. 5.4 All the surface of door shutters which are required to be painted or polished or varnished ultimately shall be covered initially before delivery by protective coat of primer polish or varnish. As specified in IS 2338 (Part 1)* and IS 2338 (Part 2)+. 6. Glazing \u2013 6.1 The glass used for panels shall be weighing not less than 10 kg/m 2 and the thickness shall not be less than 4mm. 7. Tests \u2014 Door shutters shall be subjected to following tests as specified : (i) Dimensions and defects for squareness (ii) General flatness (iii) Local planeness (iv) Impact intendation (v) Flexure (vi) Edge loading (vii) Shock resistance (viii) Buckling (ix) Misuse (x) Slamming, and (xi) Screw withdrawal resistance. For detailed information,refer to IS 1003 (Part 1) : 2003 Specification for timber panelled and glazed shutter: Part1 door shutters (fourth revision). *Code of practice for finishing of wood and wood based materials: Part 1 Operations and workmanship + Code of practice for finishing of wood and wood based materials: Part 2 Schedules 13.5 SP 21 : 2005 1. Scope \u2013 Requirements regarding material, sizes, construction, workmanship, finish, inspection and testing of timber window and ventilator shutters with timber, plywood, blockboard, wireguaze and glass panels used in domestic buildings, offices, schools, hospitals, etc. The shutters of windows are usually double leaved depending upon the design of window, which could be single panelled or multipanelled and generally with glazing. 1.1 This standard does not cover timber window and ventilator shutters, shutters for industrial and other special buildings, such as, workshops, factories and garages having elaborate design and being subjected to rough treatement. 2. Timber \u2013 Timber suitable for manufacture of window and ventilator shutters shall be in accordance with IS 12896 : 1990 * . The maximum permissible moisture content shall be as specified in IS 287 : 1993 +. All timbers shall be kiln seasoned. Timber used for rails and stiles shall be of the same species. Note\u2014 For details of materials see 5 of the standard. 3. Requirements 3.1 Timber Panelling \u2014 No single panel shall exceed 0.5 m2 in area. 3.2 Plywood Panelling \u2014 Thickness not less than 9 mm for two or more panel construction and 12 mm for single panel construction. 3.3 Blockboard Panelling \u2014 Shall be of one piece of thickne 12 mm or more. * Classification of Indian timbers for doors and windows \u2020 Permissible moisture contents for timber used for different purposes (third re"
    },
    {
      "standard_id": "IS 1003 (Part 2): 1994",
      "title": "TIMBER PANELLED AND GLAZED SHUTTERS PART 2 \u2013 WINDOW AND VENTILATOR SHUTTERS",
      "scope": "",
      "pages": [
        613,
        614,
        615
      ],
      "text": "SUMMARY OF IS 1003 (PART 2) : 1994 TIMBER PANELLED AND GLAZED SHUTTERS PART 2 \u2013 WINDOW AND VENTILATOR SHUTTERS (Third Revision) 13.6 SP 21 : 2005 4.3 Tolerances on overall dimensions shall be plus minus 3 mm. 5. Finish 5.1 Defective knots, when permitted on surfaces exposed to view shall be completely bored or cut out and tightly plugged with the same timber species and properly glued in. The grains of the plug shall run in the direction of the grains of the piece. 5.2 All the surface of shutters which are required to be painted or polished or varnished ultimately shall be covered initially before delivery by protective coat of primer polish or varnish. 6. Tests \u2013 Shutters shall be tested for resistance to slamming as per the procedure given in Annex C of the standard. there shall be no visible damage caused in any part of the shutter after 50 drops. This test is not applicable to glazed and wire gauzed panelled shutters. For detailed information, refer to IS 1003 (Part 2) : 1994 Specification for timber panelled and glazed shutter: Part 2 Window and ventilator shutter (third revision) 13.7 SP 21 : 2005"
    },
    {
      "standard_id": "IS 1826: 1961",
      "title": "VENETIAN BLINDS FOR WINDOWS",
      "scope": "Covers material, constructional details, sizes and requirements of open head custom made V enetian blinds made of either wood or metal slats.",
      "pages": [
        615,
        616,
        617
      ],
      "text": "SUMMARY OF IS 1826 : 1961 VENETIAN BLINDS FOR WINDOWS 1. Scope \u2013 Covers material, constructional details, sizes and requirements of open head custom made V enetian blinds made of either wood or metal slats. 2. Grades a) Grade 1 i) Shall have aluminium slats, ii) Shall have provision for locking slats or have dual ladder for each slat (so that may not flutter), and iii) Shall be capable of being removed instanteously. b) Grade 2 Shall have wooden slats. 3. Materials 3.1 Timber \u2013 Wooden slats and rails shall be made from timbers having durability of class I and II timbers as given in IS 399 : 1963. * 3.2 Metal \u2013 Aluminium alloy used for rolling of slats shall conform to the prescribed standard. 4. Requirments 4.1 Grade 1 \u2013 Shall not exceed 500 cm in width and 10 m2 in area. Grade 2 \u2013 Shall not exceed 275 cm in width and 7.5 m2 in area. 4.2 Slat Size 4.2.1 Wooden \u2013 48 plus minus 0.5 mm wide and 2.5 plus minus 0.3 mm thick. 4.2.2 Aluminium \u2013 48 plus minus 0.5 mm wide when formed. Thickness of coated aluminium slats shall be 0.254 to 0.375 mm with toleranceof plus minus 0.004 mm. Note \u2013 For number of slats per blind of different heights (drops) see Table 1 of the standard. 4.3 Tilt Rail \u2013 50 plus minus 1 mm wide and 20 plus minus 1 mm thick. 4.4 Tilting Device \u2013 Synchronised worm and gear design. 4.5 Cord Lock \u2013 Automatic; shall be so designed that the blind can be held at any desired height. 4.6 Cord \u2013 Made of cotton yarn, nylon yarn or a combination of cotton and rayon. 5. Finish 5.1 Aluminium Slats \u2014 Shall be given a pretreatment and then suitable coats of primer and upper coats of paint which shall be of high gloss and of baked enamel type. 5.2 Wooden Slats and Rails \u2014 For finishing one coat of sealer, one coat of primer-surfacer, putty and two coats of paint shall be applied. . Paint used shall be of semi-gloss good quality enamel or cellulose paint. 6. Testing 6.1 Aluminium Slats 6.1.1 Physics tests a) Tensile strength, Min : 3375 kgf/cm 2 b)Yeild stress, Min : 3100 kgf/cm2 c) Elongation, Max : 2.5 percent. 6.1.2 Salt water test \u2013 Shall not show blistering, corrosion, caulking, change of colour and loss of gloss and adhesion. 6.1.3 Cold and hot water test for enamel \u2013 Backed enamel finish shall resist soaking in cold water for 48 hours and for 30 minutes in boiling water. The enamel shall not blister and shall recover same hardness after being out of water for 2 hours. 6.1.4 Light test \u2013 Shall withstand the prescribed test. * Classification of commercial timber and their zonal distribution. 13.8 SP 21 : 2005 6.1.5 Rigidity test \u2013 Slats shall have sufficient flexibility so as to permit a 180\u00ba bend around a 7.5 cm dia cyliner without harm or permanenet deformation or injury to finish when released to their original shape. 6.2 Ladder Web 6.2.1 Colour fastness and shrinkage \u2013 Face and cross tapes shall have good colour fastness to light and water, and shall not shrink more than 7 percent. 6.2.2 Breaking strength \u2013 Face tapes shall have breaking strength of 100 kgf, minimum and cross tapes, a minimum strength of 7 kgf without breaking or tearing away from the face tapes. 6.3 Breaking Strength of Cords \u2013 At least 80 kgf. For detailed information, refer to IS 1826 : 1961. Specification for venetian blinds for windows. 13.9 SP 21 : 2005"
    },
    {
      "standard_id": "IS 2191 (Part 1): 1983",
      "title": "WOODEN FLUSH DOOR SHUTTERS (CELLULAR AND HOLLOW CORE TYPE) PART 1 PLYWOOD FACE PANELS",
      "scope": "Requirements regarding types, sizes, material, construction, workmanship and finish, and tests of cellular and hollow core wooden flush door shutters with face panels of plywood or cross-band and face veneers.",
      "pages": [
        617,
        618,
        619
      ],
      "text": "SUMMARY OF IS 2191 (PART 1) : 1983 WOODEN FLUSH DOOR SHUTTERS (CELLULAR AND HOLLOW CORE TYPE) PART 1 PLYWOOD FACE PANELS (Fourth Revision) 1. Scope \u2013 Requirements regarding types, sizes, material, construction, workmanship and finish, and tests of cellular and hollow core wooden flush door shutters with face panels of plywood or cross-band and face veneers. 2. Types Core Type Abbreviation Cellular Decorative CD Non-decorative CN Hollow Decorative HD Non-decorative HN 3. Sizes Designation W idth Height mm m m 8 DS 20 700 1905 (1945) 8 DS 21 700 2005 (2045) 9 DS 20 800 1905 (1945) 9 DS 21 800 2005 (2045) 10 DS 20 900 1905 (1945) 10 DS 21 900 2005 (2045) 12 DS 20 1100 1905 (1945) 12 DS 21 1100 2005 (2045) Note 1 \u2013 In case the modular height is taken from the finished floor level. the height of the doors hall be the one given in bracket. Note 2 \u2013 In arriving at the standard widths and heights, an allowance has been made of 60 mm for door frames, 40 mm for floor finish and 5 mm clearance all round for the shutter into the frame. Note 3 \u2013 D = Doors, S = Single shutter, and T = Double shutter Note 4 \u2013 The designation indicates the size of door openings. The first number denoting width in modules of 100 mm and the last number, the height in modules. 3.1 Thickness \u2013 25, 30 or 35 mm nominal. 3.2 Tolerances Nominal width and height +3 mm - 0 mm Nominal thickness 1.2 mm 3.2.1. Thickness shall be uniform throughtout with a permissible variation of not more than 0.8 mm when measured at any two points. 4. Materials 4.1 Timber \u2013 Moisture content shall not be more than 12 percent. For species of timber see Appendix A of the standard. 4.1.1 Timber shall be free from decay and insect attack. Knots and knot holes less than half the width of cross section of the members in which they occur may be permitted. Pitch pockets, pitch streaks and harmless pin- holes shall be permissible except in the exposed edges of the core members where they shall be cut out and filled in with carefully fitted glued pieces of wood of similar species and character with their grain running in the same direction. Note\u2014 For details of materials see 5 of the standard. 5. Requirements 5.1 Plywood for Face Panels Minimum thickness for cellular core sutters \u2013 3mm Minimum thickness for hollow core shutters for 25 mm thickness \u2013 4 mm. Minimum thickness for hollow core shutters of other thickness \u2013 6 mm 5.2 Rebating \u2013 One third thickness for double leaved shutters. 5.3 Shutters \u2013 Shall be shop prepared for taking mortice locks or laches. 6. Workmanship and Finish \u2014 All the four edges of the door shutter shall be square. The shutter shall be free from twist or warp in its plane. plus minus 13.10 SP 21 : 2005 6.1 Both faces of door shutter shall be sanded to a smooth even texture. If required by the purchaser, all surfaces of shutters which are required to be painted shall be covered evenly by brush painting with a priming coat or primer. In the case of shutters to be polished or varnished, a priming coat of suitable polish or varnish shall be given before delivery. However, only unpainted doors shall be subjected to the tests. 7. Tests \u2013 Shall satisfy the following tests: 7.1 End Immersion Test 7.2 Knife Test 7.3 Adhesion Test Note : For methods of test, refer to 9 of the standard. For detailed information, refer to IS 2191 (Part 1) : 1983 Specification for wooden flush door shutters (cellular and hollow core type) : Part 1 Plywood face panels (fourth revision). 13.11 SP 21 : 2005"
    },
    {
      "standard_id": "IS 2191 (Part 2): 1983",
      "title": "WOODEN FLUSH DOOR SHUTTERS (CELLULAR AND HOLLOW CORE TYPE) PART 2 \u2013 PARTICLE BOARD AND HARDBOARD FACE PANELS",
      "scope": "Requirements regarding material, grade, types, sizes, construction, finishes and tests of wooden flush door shutters of cellular and hollow core type with particle board face panels (both veneered and unveneered) and hard board face panels.",
      "pages": [
        619,
        620
      ],
      "text": "SUMMARY OF IS 2191 (PART 2) : 1983 WOODEN FLUSH DOOR SHUTTERS (CELLULAR AND HOLLOW CORE TYPE) PART 2 \u2013 PARTICLE BOARD AND HARDBOARD FACE PANELS (Third Revision) 1. Scope \u2013 Requirements regarding material, grade, types, sizes, construction, finishes and tests of wooden flush door shutters of cellular and hollow core type with particle board face panels (both veneered and unveneered) and hard board face panels. 2. Types and designation 2.1 Cellular\u2014 Decorative with skins of CDPV decorative veneered particle board. Non-decorative with CNP skins of particle boards unveneered Non-decorative with skins CNPV of particle boards veneered with commercialveneers. 2.2 Hollow \u2014 Decorative with skins of HDPV decorative veneered particle board. Non-decorative with skins HNP of particle boards unveneered. Non-decorative with HNPV skins of particle boards veneered with commercial veneers. 3. Sizes and Tolerance \u2013 Shall be as given in IS 2191 (Part 1) : 1983. 4. Materials 4.1 Timber \u2013 As specified in IS 2191(Part 1) : 1983 Note : For details of materials see 4 of the standard. 5. Requirements 5.1 Face Panels \u2014 Particle board or veneered particle board shall not be less than 6 mm thick for cellular core and not less than 9 mm thick for hollow core shutters. Hardboard thickness shall not be less than 4 mm for cellular core and not less than 6 mm for hollow core shutters. 5.2 Shutter shall be shop-prepared for taking mortice locks or latches. 6. Workmanship and Finish \u2013 All the four edges of the door shutter shall be square. The shutter shall be free from twist or warp in its plane. Both faces of door shutter shall be sanded to a smooth even texture. 7. Tests \u2014 As per 9 of IS 2191 (Part 1) :1983. For detailed information, refer to IS 2191 (Part 2) : 1983 Specification for wooden flush door shutters (cellular and hollow core type) : Part 2 Particle board and hard board face panels (third revision). 13.12 SP 21 : 2005"
    },
    {
      "standard_id": "IS 2202 (Part 1): 1999",
      "title": "WOODEN FLUSH DOOR SHUTTERS (SOLID CORE TYPE) PART 1 PLYWOOD FACE PANELS",
      "scope": "Requirements regarding types, sizes, material, consttruction, workmanship and finish, and tests, of solid core wooden flush door shutters with face panels of plywood or cross-band and face veneers.",
      "pages": [
        620,
        621,
        622
      ],
      "text": "SUMMARY OF IS 2202 (PART 1) : 1999 WOODEN FLUSH DOOR SHUTTERS (SOLID CORE TYPE) PART 1 PLYWOOD FACE PANELS (Sixth Revision) 1. Scope \u2013 Requirements regarding types, sizes, material, consttruction, workmanship and finish, and tests, of solid core wooden flush door shutters with face panels of plywood or cross-band and face veneers. 2. Type and Construction Sl.No. Core Type Abbreviation (1) (2) (3) (4) i) Blockboard Decorative BD Non-decorative BN ii) Particle board Decorative PD with or without Non-decorative PN blockboard iii) Medium density Decorative MD fibreboard with Non-decorative MN or without blockboard 3. Sizes Sl. Designation of Width Height No. doors mm m m i) 8 DS 20 700 1905 (1945) ii) 8 DS 21 700 2005 ( 2045) iii) 9 DS 20 800 1905 (1945) iv) 9 DS 21 800 2005 ( 2045) v) 10 DS 20 900 1905 (1945) vi) 10 DS 21 900 2005 ( 2045) vii) 12 DT 20 1100* 1905 (1945) viii) 12 DT 21 1100* 2005 ( 2045) Note 1 \u2013 D\u2013Doors, S \u2013 Single shutter, and T\u2013 Double leaf shutter. Note 2 \u2014 The designation indicates the size of door openings. the first number referring to width in modules of 100 mm and the last number, the height in modules of 100 mm. *Combined width of two shutters in closed position. 3.1 Thickness \u2013 Nominal thickness shall be 25 mm, 30 mm and 35 mm. 4. Material 4.1 Timber \u2013 Moisture content shall not exceed 12 percent. Timber shall be free from decay and insect attack. Knots and knot holes less than half the width of cross section of the members in which they occur may be permitted. Pitch pockets, pitch streaks and harmless pin holes shall be permissible except in the exposed edges of the core members where they shall be cut out and filled in with carefully fitted glued pieces of wood of similar species and character with their grain running in the same direction. Note 1 \u2013 For species of timber see Annex B of the standard. Note 2 \u2013 For details of materials see 6 of the standard. Note 3 \u2013 In arriving at the standard width and heights for flush door shutters an allowance of 60 mm has been made for door frames 40 mm for floor finish, 5 mm for clearance all round and 15 mm for rebate all round for shutter in to the frame. Note 4 \u2013 If modular height of door opening is taken from finished floor level. The height of flush door shall be the one given in the brackets. 5. Construction 5.1 Face Panels \u2013 Thickness of crossbands shall be between 1 mm and 3 mm. Thickness of face veneers shall be between 0.4 mm to 1.5 mm for commercial veneer and 0.35 mm to 1.0 mm for decorative veneers provided the combined thickness of both is not less than 2.2 mm. 5.2 Stiles and Rails \u2013 Stiles shall be made with maximum one finger or scarftype joint as per 7.3 of the standard The rails Shall be made without any joint. 5.3 Rebating \u2013 Shall be 8 mm to 10 mm in case of double leaved shutters. Note - for details of materials see 7 of the standard. 13.13 SP 21 : 2005 6. Workmanship and Finish \u2013 All the four edges of the door shutter shall be square. Both faces of the door shutter shall be sanded to a smooth even texture. 7. Tests \u2013 Flush door shutters shall be subjected to the following tests \u2013 i) Dimensions and squareness test ii) General flatness test iii) Local planeness test iv) Impact indentation test v) Flexure test vi) Edge loading test vii) Shock resistance test viii) Buckling test ix) Slamming test x) Misuse test xi) Varying humidity test xii) End immersion test xiii) Knife test xiv) Glue adhesion test xv) Screw withdrawal test. Note - For details of requirements please refer 11 of the standard. Note \u2014 For methods of test, refer to IS 4020 (Part 1 to 16) : 1998 Door shutters - methods of test. For detailed information, refer to IS 2202 : 1999 Specification for wooden flush door shutters (solid core type) Part 1 Plywood face panels (sixth revision). 13.14 SP 21 : 2005 1. Scope \u2013 Requirements regarding material, grade, types, sizes, construction, finishes and tests of wooden flush door shutters of solid core type with particle board face panels (both veneered and unveneered) and hard- board face panels. 2. Types and designation 2.1 Block Decorative with skins of BDPV board decorative veneered particle board. Non-decorative with skins BNP of particle boards unveneered. Non-decorative with skins BNPV of particle boards veneered with commercial veneers. 2.2 Particle Decorative with skins of PDPV* Boardwith decorative veneered particle or without board. Blockboard Non-decorative with skins PNP* of particle boards unveneered. Non-decorative with skins PNPV* of particle boards veneered with commercial veneers. * Where particle board beaded core is used, the designations will be PEDPV , PENP and PENPV respectively. 3. Sizes and Tolerance Designation W idth Height of Doors mm m m 8 DS 20 700 1905 (1945) 8 DS 21 700 2005 (2045) 9 DS 20 800 1905 (1945) 9 DS 21 800 2005 (2045) 10 DS 20 900 1905 (1945) 10 DS 21 900 2005 (2045) 12 DT 20 1100 + 1905 (1945) 12 DT 21 1100 + 2005 (2045) Note 1 \u2014 D = Doors, S = Single shuttern and T = Double shutter. Note 2\u2014 The designation indicates the size of door opening.the first number referring to width in modules of 100 mm and that last number, the height in modules. Note 3\u2014 In case the modular height is taken from the finishe floor level. the height of the door shall be the one given in bracket. Note 4 \u2014 In arriving at the standard widths and heights, an allowance has been made of 60 mm for door frames, 40 mm for floor finish and 5 mm clearance all round and 15 mm for rebate for the shutter into the frame. \u2020 Combined width of two shutters in closed position. 3.1 Thickness \u2014 Flush Door Designation Thickness of Shutter 8 DS 20 and 8 DS 21 25 9 DS 20 and 9 DS 21 30 or 35 10 DS 20 and 10 DS 21 35 12 DT 20 and 12 DT 21 35 3.2 Tolerances \u2014 Tolerances on nominal width and height shall be and the tolerance on nominal thickness shall be . mm. The thickness of the door shutter shall be uniform throughout with a permissible variation of not more than 0.8 mm when measured at any two points. 4. Materials 4.1 Timber \u2013 As per IS 2202 (Part 1) : 1999. Note\u2014 For details of materials see 4 of the standard. 5. Requirements 5.1 Face Panels \u2013 Thickness of the face panels of particle board shall be not less than 4 mm and of hardboard not less than 3 mm. 5.2 Locks \u2013 Shutters shall be shop-prepared for taking mortice locks or latches. 6. Workmanship and Finish \u2013 All the four edges of the door shutter shall be square. The shutter shall be free from twist or warp in its plane. 6.1 Both faces of door shutter shall be sanded to a smooth even texture. 7. Tests \u2013 Shall satisfy the tests prescribed in the standard."
    },
    {
      "standard_id": "IS 2202 (Part 2): 1983",
      "title": "WOODEN FLUSH DOOR SHUTTERS (SOLID CORE TYPE) PART 2 PARTICLE BOARD AND HARDBOARD FACE PANELS",
      "scope": "",
      "pages": [
        622,
        623
      ],
      "text": "SUMMARY OF IS 2202 (PART 2) : 1983 WOODEN FLUSH DOOR SHUTTERS (SOLID CORE TYPE) PART 2 PARTICLE BOARD AND HARDBOARD FACE PANELS (Third Revision) For detailed information, refer to IS 2202 (Part 2) :1983 Specification for wooden flush door shutters (solid core type) : Part 2 Particle board and har board face panels (third revision). 2 . 10 3 plus minus \u2212 + 13.15 SP 21 : 2005"
    },
    {
      "standard_id": "IS 4021: 1995",
      "title": "TIMBER DOOR, WINDOW AND VENTILATOR FRAMES",
      "scope": "Requirements regarding material, construction, workmanship and sizes of timber door, window and ventilator frames generally used in residential and institutional buildings. 1.1 This standard does not cover timber door, window and ventilator frames for commercial, industrial and other special buildings, such as, workshops and garages.",
      "pages": [
        623,
        624,
        625
      ],
      "text": "SUMMARY OF IS 4021 : 1995 TIMBER DOOR, WINDOW AND VENTILATOR FRAMES (Third Revision) 1. Scope \u2013 Requirements regarding material, construction, workmanship and sizes of timber door, window and ventilator frames generally used in residential and institutional buildings. 1.1 This standard does not cover timber door, window and ventilator frames for commercial, industrial and other special buildings, such as, workshops and garages. 2. Timber 2.1 Indian timbers suitables shall be in accordance with IS 12896 : 1990.* For imported timber see Annex B of the standard. 2.2 Moisture Content\u2014Shall be as per IS 287:1993 +. 2.3 Seasoning and Treatment \u2013 Shall be well seasoned as per IS 1141 : 1993\u2021. and treated as per IS 401 : 1982\u00a7. 2.4 Defects Prohibited \u2013 Timber for frames shall be free from decay, fungal growth, boxed heart, splits, pitch pocket or streakes on exposed faces. 2.5 Defects Permitted \u2014 Shall be graded as first or second grade on the basis of permissible defects as given in Table 1 of the standard. 3. Workmanship\u2014 All members of frame shall be exactly at right angles. The depth of rebate in frame for housing the shutter shall in all cases be 15 mm except for small window and ventilator frames where it shall be 12 mm. 3.1 Joinery Frames of timber doors, windows and ventilators shall be assembled by any of the following simple, neat and strong joints: a) Single dovetail joint b) Closed mortice and tenon joint. c) Haunched mortice and tenon joint. 4. Dimensions, Sizes and Tolerances 4.1 Dimensions \u2014 See Table 1. TABLE 1 DIMENSIONS OF DOORS, WINDOWS AND VENTILATORS Requirements Dimensions, mm Door W indow Ventilator Size > 120 cm < 120 cm (1) (2) (3) (4) (5) a) Width of frame carrying one set of shutter i) For 35, 40 mm shutter 100 100 90 90 ii) For 25, 30 mm shutter 90 90 90 90 b) Width of frame carrying two sets of shutters i) For 30, 35 and 40 mm shutter 120 120 120 120 ii) For 25 mm shutter 90 90 90 90 c) Thickness 60 60 50 50 * Classification of Indian timber for door and window shutters and frames. \u2020 Permissible moisture content for timber used for different purposes ( third revision) \u2021 Seasoning of timber ( second revision ) \u00a7 Preservation of timber ( third revision ) 13.16 SP 21 : 2005 4.2 Tolerance + 3 \u20140 mm for width and +2 \u20143 mm for thickness 4.3 Designation\u2013In the order of width, type and height. a) Width \u2014 It shall be indicated by the number of modules in the width of opening. b) Type \u2014 It shall be indicated by the following letter of alphabet. D for door W for window V for ventilator S for single shutter T for double shutter Note\u2014 where a frame is intended to carry two sets of shutters, the frame shall be designated as DD, WW and VV . c) Height\u2014 It shall be indicated by the number of modules in height of opening. Example \u2014\u201812 DT 20\u2019 would mean a frame of double shutter door with a width of 12 modules (119 cm) and height of 20 modules (199 cm). 4.4 Combination of Frames of Doors, windows and Ventilators \u2013 When frames of door and windows are combined with those of windows and ventilators, they shall be designated as illustrated below. However size of frame for such combination shall be uniform for doors, windows and ventilators, by choosing the highest recommended dimension. Example 1\u2014\u2018 6 WS 12/12 DT 20/6WS 12\u2019 means 12 modules wide and 20 modules high double shutter door frame comibned in its two sides with two windows, 6 modules wide and 12 modules high. Example 2 6 V 6 6 WS 12 6 V 6 6 WS 12 Two single windows of 6 modules wide and 12 modules high combined side by side and with two ventilators at top 6 modules wide and 6 modules high. 5. Finish \u2013 The unexposed surfaces in contact with eiter wall or lintel shall be properly painted with coal tar pitch. 5.1 All surfaces of door, window and ventilator frame which are required to be painted ultimately shall be covered evenly by brush painting with a priming coat of wood primer. 5.2 In the case of frames to be polished or varnished, a priming coat of suitable polish or varnish shall be given. For detailed information, refer to IS 4021 : 1995 Timber door, window and ventilator frames (third revision) 13.17 SP 21 : 2005"
    },
    {
      "standard_id": "IS 4962: 1968",
      "title": "WOODEN SIDE SLIDING DOORS",
      "scope": "Requirements regarding material, type, shape fabrication, assembly and finish of wooden side sliding doors (of the straight sliding type), its gear components and fittings.",
      "pages": [
        625,
        626
      ],
      "text": "SUMMARY OF IS 4962 : 1968 WOODEN SIDE SLIDING DOORS For detailed information, refer to IS 4962 : 1968 Specification for wooden side sliding doors. 1. Scope \u2014 Requirements regarding material, type, shape fabrication, assembly and finish of wooden side sliding doors (of the straight sliding type), its gear components and fittings. 2. Types and Sizes \u2014 Classified in accordance with mode of sliding of panels into the frame unit. Types 1 to 5 give clear opening, while Types 6 and 7 need no space at the sides. Overall size of door shall be such as to cover modular opening completely. Note \u2013 For typical arrangement of panels of side sliding door see Fig. 2 of the standard. 3. Materials 3.1 Rolled steel sections shall be of weldable quality conforming to the prescribed standard. 3.2 Tracks \u2013 Made of 2 mm thick structural steel sheet, galvanized. 3.3 Roller \u2013 Shall conform to the prescribed standard. 3.4 Guides \u2013 Gun metal. 3.5 Brackets \u2013 Cast iron. 3.6 Shutter \u2013 Made of wood in accordance with the prescribed standard. 4. Operation \u2013 Shall be capable of being operated in either direction with force not exceeding 3 kg/m of panel width, when panel is in motion. 5. Finish \u2013 All components machined and finished smooth. Roller guides, fittings for locking arrangement, brackets, etc may be hot-dip galvanized. 13.18 SP 21 : 2005"
    },
    {
      "standard_id": "IS 6198: 1992",
      "title": "LEDGED, BRACED AND BATTENED TIMBER DOOR SHUTTERS",
      "scope": "Requirements regarding material, sizes, construction, workmanship and finish of ledged, braced and battened timber door shutters.",
      "pages": [
        626,
        627
      ],
      "text": "SUMMARY OF IS 6198 : 1992 LEDGED, BRACED AND BATTENED TIMBER DOOR SHUTTERS (Second Revision) 1. Scope \u2013 Requirements regarding material, sizes, construction, workmanship and finish of ledged, braced and battened timber door shutters. 2. Material 2.1 Timber \u2013 Suitable for manufacture shall be as per IS 12896 : 1990.* Moisture content shall be between 8 to 14 percent. 2.2 All timbers shall be kiln seasoned. Sapwood of durable species and heartwood and sapwood of non- durable species shall be treated with suitable preservative (except the water soluble leachable type). 2.3 Timber shall be free from decay, fungal growth, boxed heart, pitch pockets or streakes on the exposed edges, borer holes, splits and cracks. 2.4 Timber shall be graded as first or second grade as given in Table 1 of the standard on the basis of permissible defects. 3. Designation \u2013 Door shutter shall be designated by symbols denoting the width, type and height of door in succession in the following manner : a) Width \u2013It shall be indicated by the number of modules of 100 mm in the width of door opening. b) Type \u2013 D = Door, S = Single shutter, T = Double leaf shutter. c) Height \u2013 It shall be indicated by the number of modules of 100 mm in the height of door opening. TABLE 1 DIMENSION OF DOOR SHUTTERS Designation ` W idth Height of Doors mm mm 8 DS 20 700 1905 (1945) 8 DS 21 700 2005 (2045) 9 DS 20 800 1905 (1945) 9 DS 21 800 2005 (2045) 10 DS 20 900 1905 (1945) 10 DS 21 900 2005 (2045) 12 DT 20 1100 + 1905 (1945) 12 DT 21 1100 + 2005 (2045) * Classification of indian timbers for doors and window shutters and frames. + Combined width of double leaf shutter in closed position. Note \u2013 In arriving at the standard widths and heights,and allowance has been made of 60 mm for door frames, 40 mm forfloor finish and 5 mm clearance all round and 15 mm for rebate all round for the shutter into the frame. Example \u2013 8 DS 21 would mean a shutter suitable for a single shutter door of 8 module width and 21 module height. 4. Dimension and Tolerances Description Width Thickness mm mm Top and bottom edges 150 plus minus 1.5 25 plus minus 1.5 Middle Ledge 200 plus minus 1.5 25 plus minus 1.5 Braces 110 to 125 25 plus minus 1.5 Battens 140 to 160 25 plus minus 1.5 (depending upon the width of the shutter) Tolerances of sizes of door shutter shall be plus minus 3mm. 5. Workmanship and Finish \u2013 All battens of the shutter shall be sanded and finished smooth. 5.1 Defective knots, where permitted in surfaces exposed to view, shall be completely bored or cut out and tightly plugged with cross-gained plug (round or dovetailed) of similar spices of timber and shall be properly glued. All the surfaces of door shutters which are required to be painted or polished or varnished ultimately shall be covered initially before delivery by protective coat of primer polish or varnish. 6. Tests a) Slamming test, b) Shock resistance test, c) Edge loading test and d) Resistance to buckling test type tests only. For detailed information, refer to IS 6198 : 1992. Specification for ledged, braced and battened timber door shutters (second revision). 13.19 SP 21 : 2005"
    },
    {
      "standard_id": "IS 15380: 2003",
      "title": "MOULDED RAISED HIGH DENSITY FIBRE (HDF) PANEL DOORS",
      "scope": "This standard lays down requirements regarding types, sizes, material, construction, workmanship and finish and tests for high density fibre (HDF) panel doors.",
      "pages": [
        627,
        628,
        629
      ],
