Repository: workbydevansh/bis-standards-recommendation-engine

# BIS Standards Recommendation Engine

Submission-ready prototype for the Bureau of Indian Standards x Sigma Squad AI Hackathon.

The system converts a product description into the top 3-5 relevant BIS standards from **SP 21: Summaries of Indian Standards for Building Materials**. It is deterministic, offline, and designed around the required judging contract.

## Judge Command

```bash
python inference.py --input hidden_private_dataset.json --output team_results.json
```

The output JSON contains:

- `id`
- `retrieved_standards`
- `latency_seconds`

When the input contains `expected_standards`, the field is copied into the output so the provided `eval_script.py` can be run locally.

File: data/index/standards.json (part 35 of 52)
{
      "text": "SUMMARY OF IS 15380 : 2003 MOULDED RAISED HIGH DENSITY FIBRE (HDF) PANEL DOORS 1. Scope \u2013 This standard lays down requirements regarding types, sizes, material, construction, workmanship and finish and tests for high density fibre (HDF) panel doors. 2. Types Door shuttes shall be of following two types: (a) Heavy Duty \u2013 having void area less than 35 percent, and (b) Light Duty \u2013 having void area not exceeding 65 percent 3. Size 3.1 Sizes of the door shutters shall generally conform to teh sizes given in table 1. Other sizes, that is, width and height, as agreed to between the manufacturer and the purchaser, are also permitted provided they are in modules of 5 mm 3.2 The nominal thickness of the shuttes shall be 30 mm, 35 mm and 40 mm 4. Material 4.1 Timber 4.1.1 Any species of timber having minimum bulk density of 450 kg/m 3 at 12 percent moisture content may be used for rails, stiles and core fillings of door shutters. Table 1 Dimensions of Door Shutters (Clause 5.1) Sl.No. Width Height mm Option 1 Option 2 mm mm (1) (2) (3) (4) i) 700 2 005 \u2013 ii) 700 2 045 2 070 iii) 800 2 045 2 070 iv) 900 2 045 2 070 v) 1 000 2 045 2 070 vi) 1 000 2 045 2 070 4.2 Raised Fibreboard Skin Raised fibre board skin used in door shutters shall be of minimum thickness 3 mm of phenolic bonded high density fibre board conforming to the requirement given in Table 2. 4.3 Adhesive Adhesive used for bonding the face skins and core shall be phenol formaldehyde synthetic resin adhesive conforming to BWP grade of IS 848. For details on mateirals refer 6 of the standard. 5. Fittings 5.1 Locks Shutters shall be shop preapred for taking any suitable type of locks or latches as may be agreed to between the manufacturer and the purchaser. Shop preparing the door with morticed holes for lock fixing shall be done only when desired by the purchaser. 5.1.1 Other fittings such as pull bolt, etc, sahll be provided as agreed to beteen teh purchaser and the manufacturer. 6. Workmanship and finish 6.1 All the four edges of the door shutter shall be square. The shutter shall be free from twist or warp in its plane. 6.2 The surface of the shutter shall be pre - rimed. The shutter may be supplied either in textured or smooth surface finish as agreed to between the purchaswer and the manufacturer. 7. Test 7.1 Classification of Tests 7.1.1 Acceptance Tests The following tests shall constitute product acceptance (a) Dimension and sqaureness test (b) General flatness test, (c) Local planeness test, (d) End immersion test, (e) Glue adhesion test, and (f) Slamming test 13.20 SP 21 : 2005 7.1.2 Type Tests The following tests shall constitute product approval type tests: (a) Impact indentation test, (b) Flexure test (c) Edge loading test, (e) Shock resistance test: 1) Soft and light body impact test, 2) Soft and heavy body impact test, (f) Misuse test, (g) Screw withdrawal resistance test, and (h) V arying humidity test. 8. Requirements\u2013 For details refer 11 of the standard TABLE 2 REQUIREMENTS FOR RAISED PANEL FIBREBOARD SKINS Sl. No. Requirements Permissible Limits Method of Test (1) (2) (3) (4) i) Density, kg/m 3 > 1 000 2380 (Part 3) ii) Moisture content, percent Max 8 2380 (Part 3) iii) W ater absorption, percent 2380 (Part 3) After 2 h < 16 After 24 h < 36 iv) Swelling in water, percent, Max 2380 (Part 17) a) General absorption, 24 h: 1) Thickness 20 2) Length 0.70 3) Width 0.70 b) Surface absorptiong 9 v) Modulus of rupture, N/mm 2 Min 35 2380 (Part 4) vi) Internal bond strength, N/mm 2 Min. 2380 (Part 5) a) Dry state 1.0 b) Wet state ( 2 h boiling) 0.3 vii) Immersion in boiling water at No. 100 plus minus 3\u00ba\u00baC for 4 h Disintegration viii) Formaldehyde emission < 9 mg / 100 g 13745 For detailed information, refer to IS 15380 : 2003 Moulded raised high density fibre (HDF) panel doors - specification 13.21 SP 21 : 2005 1. Scope \u2013 Requirements regarding material, fabrication and finish of steel doors, windows, ventilators and fixed-lights manufactured from rolled steel sections to specified sizes and designs. This standard does not cover steel doors, windows,ventilators and fixed-lights for use in industrial buildings 2. Symbolic Designation \u2013 The direction of closing and faces of doors, windows and shutters shall be designated in accordance with IS 4043 : 1969.* 3. Sizes, Tolerances and Designation 3.1 Doors 6 HS 20 8 HS 20 10 HS 20 12 HS 20 6 HS 21 8 HS 21 10 HS 21 12 HS 21 3.2 Windows 5 HS 9 10 HS 9 15 HS 9 5 HS 12 10 HS 12 15 HS 12 5 HS 15 10 HS 15 15 HS 15 6 HS 9 12 HS 9 18 HS 9 6 HS 12 12 HS 12 18 HS 12 6 HS 15 12 HS 15 18 HS 15 3.3 V entilators 5 HT 6 10 HT 6 15 HT 6 5 HC 6 10 HC 6 15 HC 6 5 HT 9 - - 6 HT 6 - - 6 HC 6 12 HT 6 18 HT 6 6 HT 9 12 HC 6 18 HC 6 3.4 Fixed - Lights 5 HF 6 10 HF 6 15 HF 6 5 HF 9 10 HF 9 15 HF 9 5 HF 12 10 HF 12 15 HF 12 5 HF 15 10 HF 15 15 HF 15 6 HF 6 12 HF 6 18 HF 6 6 HF 9 12 HF 9 18 HF 9 6 HF 12 12 HF 12 18 HF 12 6 HF 15 12 HF 15 18 HF 15 Note 1\u2013 Doors, windows and ventilators without horizontal glazing bars shall be designated by \u2018N\u2019 in place of \u2018H\u2019 in the range shown. Note 2 \u2013 These sizes are derived after allowing 10 mm clearance on all the four sides for the purpose of fitting. Note 3 \u2013 Doors, windows, ventilators and fixed light, shall be designated by symbols denoting their width (number of modules in the width of opening), type (C=centre hung shutter, F=fixed glass panes, H=with horizontal glazing bars, N=without horizontal glazing bars, S=side hung shutters, T= top hung shutters ) and height (number of modules in the height of opening). 3.5 Tolerance \u2013 plus minus 1.5 mm. 3.6 Example a) A window of a width of 10 modules and height 12 modules having horizontal glazing bars and side hung shutters is designated by 10 HS 12. b) A 12 module wide and 21 module high horizontally glazed side hung door coupled on its two sides with two side hung horizontally glazed windows, 6 module wide and 12 module high is designated by 6 HS12/ 12 HS 21/ 6 HS 12. c) Two 10 module wide and 12 module high horizontally glazed side hung windows coupled side by side with two horizontally glazed fixed- lights at top, each 10 module wide and 6 module high, is designated by: 4. Materials 4.1 Rolled Steel Sections \u2013 Shall conform to IS 7452 : 1990.* 4.2 Glass Panes \u2013 Minimum 3 mm thick and shall conform to IS 2835 : 1987.** Note \u2013 For sizes of glass panes see Table 1 of the standard. * Hot rolled sttel sections for doors, windows and ventilators (second revision) ** Flat transparent sheet glass ( third revision)"
    },
    {
      "standard_id": "IS 1038: 1983",
      "title": "STEEL DOOR, WINDOWS AND VENTILATORS",
      "scope": "",
      "pages": [
        629,
        630,
        631
      ],
      "text": "SUMMARY OF IS 1038 : 1983 STEEL DOOR, WINDOWS AND VENTILATORS (Fifth Revision) * Symbolic designation of directions of closing and faces of doors, windows and shutters. 10 HF 6 / 10 HF 6 10 HS 12 / 10 HS 12 13.22 SP 21 : 2005 5. Fabrication 5.1 Side Hung Shutters \u2013 Hinges projecting type 65 mm to 75 mm wide. Friction hinges or Non-projecting type of hinges may also be used. 5.1.1 Handle \u2013 Shall be of pressed brass, cast brass, aluminium or steel. 5.2 Centre Hung Windows and Ventilators \u2013 Windows shall be hung on two pairs of brass or aluminium cup pivots riveted to the inner or outer frames of window to swing to an angle of approximately 85 0. The opening portion of the window shall be so balanced that it remains open at any desired angle under normal weather conditions. Note: For details regarding position of holes, fixing screws and lugs see 7 of the standard . For detailed information, refer to IS 1038 : 1983 Specification for steel doors, windows and ventilators (third revision). 5.3 Weather Bar \u2013 Where fixed light occurs over external opening shutter, a push fit weather bar shall be provided. 5.4 Doors \u2013 Hinges for doors shall be of 50 mm projecting type. Non-projecting type of hinges may also be used. 5.4.1 A mortice lock with not less than 4 levers or pins shall be provided for the doors. In case of double shutter doors the first closing shutter shall have a concealed brass extruded aluminium or steel bolt at top and bottom. 6. Finish \u2013 Painting or phosphating and painting or hot dipped galvanizing. 13.23 SP 21 : 2005"
    },
    {
      "standard_id": "IS 1361: 1978",
      "title": "STEEL WINDOWS FOR INDUSTRIAL BUILDINGS",
      "scope": "Deals with steel windows suitable for use in industrial buildings and designed to suit openings based on a module of 10 cm.",
      "pages": [
        631,
        632,
        633
      ],
      "text": "SUMMARY OF IS 1361 : 1978 STEEL WINDOWS FOR INDUSTRIAL BUILDINGS (First Revision) b) V entilator (Opening part of a Sash) \u2013 Shall be of one size and designed to fit into outer frame of IN 10 C 10 and with 1.2 mm clearance. c) Tolerances \u2013 Manufacturing tolerances for overall dimensions plus minus 3 mm Note\u2014 Overall heights and widths to the outside of frames shall be derived after allowing 10 mm clearance all round for the purpose of fitting the sashes into modular openings.Thus, width and depth of IN 16 C 10 shall be 158 cm and 98 cm. 5. Materials 5.1 Rolled steel sections shall conform to the prescribed standard. 5.2 Pivots and Spring Catches \u2014 Non ferrous metal. 5.3 Glass \u2013 Shall conform to the prescribed standard. 6. Holes for Fixing, Coupling and Glazing \u2013 Holes for fixing and coupling sashes shall be provided in the web of the outside frame sections (and of outer ventilator frame sections where these occur at the perimeter of the sash). Holes for glazing clips shall also be provided. 7. Fittings and Fixing Materials 7.1 Centre-hung ventilators shall be mounted on a pair of brass cup pivots, each pivot consisting of an inner and an outer cup, permitting the swinging of the ventilator through at least 85 0 and so balanced that the ventilator shall be capable of remaining open in any desired position. 7.2 Centre-hung ventilators shall be provided with a pulley with centre of the bottom section of the ventilator, and attached with screws. 7.3 Centre-hung and bottom hung ventilators shall have a bronze spring catch in the centre of the top section, suitable for operation by hand or pole (and by cord in case of centre-hung ventilators). The former shall be provided with a 30 cm peg stay of steel or a 30 cm bronze cam opener to hold the ventilator open in three different positions. Bottom-hung ventilators shall have folding side arms to limit the opening. 1. Scope \u2013 Deals with steel windows suitable for use in industrial buildings and designed to suit openings based on a module of 10 cm. 2. Handing \u2013 Handing and direction of closing of sashes shall be according to IS 4042 : 1969. * 3. Designation \u2013 By symbols denoting in sequence, IN (to indicate industrial window) \u00d7 Width expressed in number of modules \u00d7 Type (F= fixed sash, C=centre- hung sash, B=bottom hung sash, T= top hung sash) \u00d7 Height expressed in number of modules. Examples a) IN 10 C 15 indicates industrial window for open ing 10 module wide (100 cm) by 15 module high (150 cm) with centre hung ventilator. b) IN 10 C 10 / IN 10 C 10 IN 10 C 15 / IN 10 C 15 indicates the combination of four windows, two of the type IN10 C 10 on top and two of the type IN10 C 15 at the bottom, all the four of them coupled both horizontally and vertically. 4. Sizes and Tolerances a) Window Sizes IN 10 C 10 IN 22 C 10 IN 16 C 15 IN 10 T 10 IN 22 T 10 IN 16 T 15 IN 10 B 10 IN 22 B 10 IN 16 B 15 IN 16 C 10 IN 10C 15 IN 22 C 15 IN 16 T 10 IN 10 T 15 IN 22 T 15 IN 16 B 10 IN 10 B 15 IN 22 B 15 IN 10 C 20 IN 22 C 20 IN 22 F 10 IN 10 T 20 IN 22 T 20 IN 22 F 15 IN 10 B 20 IN 22 B 20 IN 22 F 20 IN 16 C 20 IN 10 F 10 IN 22 F 10 IN 16 T 20 IN 10 F 15 IN 22 F 15 IN 16 B 20 IN 10 F 20 IN 22 F 20 * Symbolic designations of directions of closing and faces of doors, windows and shutters. 13.24 SP 21 : 2005 For detailed information, refer to IS 1361 : 1978 Specification for steel windows for Industrial buildings (first revision) 8. Composite Windows \u2013 Shall be desptached unassembled, but complete with necessary coupling components. Each coupling member will increase the overall height or width by 25 mm maximum which includes manufacturing tolerances. 9. Glass \u2014 Sizes shall be as given below: Pane Designation\u2014 a b c d e f Width, mm 269 304 292 304 304 292 Height , mm 425 425 460 460 492 492 Note \u2014 For number of glass panes for each type of window see Fig. 4 of the standard. 10. Finish \u2014 All sashes and coupling members shall be either galvanised or painted. 13.25 SP 21 : 2005 1. Scope \u2013 Requirements regarding material, fabrication and dimensions of aluminium doors, windows and ventilators, manufactured from extruded aluminium alloy sections of standard sizes and designs, complete with fittings, ready for being fixed into the buildings. This standard does not cover the requirements for industrial doors, windows and ventilators. 2. Handing \u2014 Side-hung opening position of all doors and windows shall be said to be right hand or left hand according to the side on which they are hinged looking from the inside. 3. Standard Sizes,Tolerances and Designations a) Types and Sizes \u2014 6HF6, 10HF6, 12HF6, 15HF6, 18HF6 6HT6, 10HT6, 12HT6, 15HT6, 18HT6 6HC6, 10HC6, 12HC6, 15HC6, 18HC6 6HF9, 10HF9, 12HF9, 15HF9, 18HF9 6HS9, 10HS9, 12HS9, 15HS9, 18HS9 6HT9 6HF12, 10HF12, 12HF12, 15HF12, 18HF12 6HS12, 10HS12, 12HS12, 15HS12, 18HS12 6HF15, 10HF15, 12HF15, 15HF15, 18HF15 6HS15, 10HS15, 12HS15, 15HS15, 18HS15 6HF21, 8HS21, 2HS21, 8HF6, 8HT6, 8HC6. b) Tolerances \u2014 For f rames plus minus 1.5 mm. Note 1 \u2013 The external dimensions of width and height derived after allowing 1.25 cm clearance all round for fitting into a modular opening based on 10 cm module. Note 2 \u2013 Designated in by symbols denoting width (number of modules in width of opening) ; Type (C = centre hung shutters; F= fixed glass panes; H = with horizontal glazing bars; N = without horizontal glazing bars; S = side-hung shutters; T = top-hung shutter); and height (number of modules in height of opening). Examples a) A window of width 10 modules (97.5 cm) and height 9 modules (87.5 cm), having horizontal glazing bars and side-hung shutters is designated by 10 HS 9. b) Two 10 module wide and 12 module high horizontally glazed side-hung window coupled side by side with two fixed glass pane ventilators at top, each 10 module wide and 6 module high, is designated by: 10 HF 6 / 10 HF 6 10 HS 12 / 10 HS 12 Note 3 \u2013 Windows without horizontal glazing bars shall be designated by \u2018N\u2019 in place of \u2018H\u2019 in the range shown above. Note 4 \u2013 Doors and side lights shall only be coupled with 12 module (117.5 cm) high windows. 4. Materials 4.1 Aluminium Panes \u2013 Shall conform to the prescribed standard. 4.2 Glass Panes \u2013 Shall weigh at least 7.5 kg/m2. Glazing shall be outside of frames. Note\u2013 For sizes of glass panes see Table 1 of the standard. 5. Fabrication 5.1 Side \u2013 Hung Shutters \u2013 Hinges projecting type 67 mm wide. Friction hinges or peg stays (300 mm long) shall be provided. 5.2 Centre Hung Ventilators \u2013 Shall be hung on two pairs of cup pivots of aluminium alloy. 5.3 Doors \u2013 Outer fixed frame shall be of section A1 - FX 8. Shutter frame shall be of either hollow sections A1 - HF X 5 and A1 - HF X 6 or of solid sections A1-F X 5 and A1- F X 6 shown in Fig 5 of the standard. 5.3.1 Hinges shall be of 50 mm projecting type. 5.3.2 A suitable lock for the door operable either from inside or outside shall be provided. 5.3.3 In double shutter doors the first closing shutter shall have a concealed aluminium alloy bolt at top and bottom"
    },
    {
      "standard_id": "IS 1948: 1961",
      "title": "ALUMINIUM DOORS, WINDOWS AND VENTILATORS [[PAGE 634]]",
      "scope": "",
      "pages": [
        633,
        634,
        635
      ],
      "text": "SUMMARY OF IS 1948 : 1961 ALUMINIUM DOORS, WINDOWS AND VENTILATORS 13.26 SP 21 : 2005 5.4 Composite Units \u2013 Doors shall be coupled to windows or side lights by extruded aluminium sections made from aluminium conforming to IS Designation HE 9-WP. 5.5 Weather Bar \u2013 Where a coupling member is fitted over an external opening shutter, the coupling member should incorporate an integrally extruded weather bar. 6. Positions of Bolts, Fixing Screws and Lugs \u2013 Outer frames shall be provided with fixing holes centrally in the web of the sections. Note \u2014 For details regarding positions of fixing holes and member of fixing lugs see 7 of the standard. 7. Finish 7.1 Matt, scratch-brush or polished. May be anodized additionally. 7.2 A thick layer of clear transparent lacquer based on methacrylates or cellulose butyrate shall be applied by suppliers to protect the surface from wet cement during construction. This lacquer coating shall be removed after installation is completed. For detailed information, refer to IS 1948 : 1961 Specification for aluminium doors, windows and ventilators. 13.27 SP 21 : 2005"
    },
    {
      "standard_id": "IS 1949: 1961",
      "title": "ALUMINIUM WINDOWS FOR INDUSTRIAL BUILDINGS",
      "scope": "Deals with aluminium windows suitable for use in industrial buildings and designed to suit openings based on a module of 10 cm.",
      "pages": [
        635,
        636,
        637
      ],
      "text": "SUMMARY OF IS 1949 : 1961 ALUMINIUM WINDOWS FOR INDUSTRIAL BUILDINGS 1. Scope \u2013 Deals with aluminium windows suitable for use in industrial buildings and designed to suit openings based on a module of 10 cm. 2. Designation \u2013 By symbols IN ( to indicate industrial window) \u00d7 Width expressed in number of modules \u00d7 Type (F = fixed sash; C=centre hung sash; B = bottom- hung sash; T = top-hung sash) \u00d7 Height expressed in number of modules. Examples a) IN 10 C 15 indicates window for opening 10 module wide (100 cm) by 15 module high (150 cm) with centre-hung ventilator. b) Composite windows IN 10 C 10 / IN 10 C 10 IN 10 C 15 / IN 10 C 15 Indicates the combination of four windows, twoof the types IN 10 C 10 on top and two of the type IN 10 C 15 at bottom, all the four of them coupled both horizontally and vertically. 3. Sizes and Tolerances a) Sizes IN10C10 IN22C10 IN16C15 IN10T10 IN22T10 IN16T15 IN10B10 IN22B10 IN16B15 IN16C10 IN10C15 IN22C15 IN16T10 IN10T15 IN22T15 IN16B10 IN10B15 IN22B15 IN10C20 IN22C20 IN16F15 IN10T20 IN22T20 IN16F15 IN10B20 IN22B20 IN16F20 IN16C20 IN10F10 IN22F10 IN16T20 IN10F15 IN22F15 IN16B20 IN10F20 IN22F20 b) Ventilators (opening part of sash) shall be of one size and designed to fit into outer frame IN 10 C 10 and with 1.2 mm clearance. c) Tolerances for overall dimensions plus minus 3mm. Note\u2014The overall width and height of window is smaller than dimension of modular opening by 2.5 cm, allowing a clearance of 1.25 cm all round. thus, width and height of IN 10 C15 = 97.5 cm \u00d7147.5 cm. 4. Materials a) Aluminium extruded section \u2014Shall conform to the prescribed standard. The form of sections, dimensions and weights shall be as given in Fig 2 of the standard. b) Cord-eyes, pulleys, brackets and catch plates \u2013 Shall be of aluminium or galvanized or cadmium plated steel. c) Pivots, peg stays and spring catches \u2013 Shall be of non-ferrouns metal. d) Glass Panes \u2013 Shall weigh 7.5 kg/m 2. Sizes of glass panes shall be as given below\u2013 Pane Designation a b c d e f Width (mm) 265 300 290 300 300 290 Height (mm) 420 420 455 455 490 490 Note\u2013 For number of glass panes for each type of window see Fig 5 of the standard. 5. Holes for Fixing, Coupling and Glazing \u2013 Holes for fixing and coupling sashes shall be provided in the web of the outside frame sections and of outer ventilator frame sections where these occur at the perimeter of the sash. Holes for glazing chips shall also be provided, one hole being located in web of the section or tee, on each side of each pane. 6. Fitting and Fixing Materials 6.1 Centre-hung ventilators shall be mounted on a pair of cup-pivots made out of aluminium alloy sheet or chromium plated brass and each pivot consisting of an inner and outer cup, permitting the swinging of the ventilator though at least 85\u00ba. The venitlator shall be so balanced that it can remain open in any desired position. 6.2 Centre-hung and bottom-hung ventilators shall have cast aluminium or bronze spring catch in the centre of the top section, suitable for operation by hand or pole (chord in case of centre-hung). 13.28 SP 21 : 2005 6.3 Bottom-hung and top-hung ventilators shall be hung on aluminium alloy hinges. The former shall be provided with a pair of aluminium alloy folding side arms ( to limt the opening ) and the latter with a 300 mm long peg stay. Alternatively, top-hung ventilator may be provided with 30 cm cam opener. 6.4 Two spring glazing clips pane shall be provided. 7. Composite Windows Shall be despatched unassembled, but complete with necessary components. Each coupling member will increase the overall height or width by 25 mm. 8. Finish Matt, scratch-brush or polished may be anodized additionally. A thick layer of transparent lacquer, based on methacrylates or cellulose butyrate, shall be applied, by the suppliers, to protect the surface from action of wet cement during installation. This lacquer coating shall be removed after installation is completed. For detailed information, refer to IS 1949 : 1961 Specification for aluminium windows for Industrial buildings. 13.29 SP 21 : 2005"
    },
    {
      "standard_id": "IS 4351: 2003",
      "title": "STEEL DOOR FRAMES",
      "scope": "Requirements regarding material, dimensions and construction of steel door frames for internal and external use.",
      "pages": [
        637,
        638
      ],
      "text": "SUMMARY OF IS 4351 : 2003 STEEL DOOR FRAMES (Second Revision) 1. Scope \u2013 Requirements regarding material, dimensions and construction of steel door frames for internal and external use. 2. Material \u2013 Shall be manufactured from the materials conforming to relevant Indian standards as per Table 1 of the standard. 3. Standard Sizes, Tolerances and Designation\u2013 For details refer 6 of the standard. 4. Base Ties \u2014 Base ties of pressed mild steel angle size of 20 mm \u00d7 20 mm \u00d7 1.25 mm thick either screwed or welded as per Fig. 3 of the standard to suit floor thickness of 25, 30, 35 or 40 mm. 5. Fittings 5.1 Fixing Lugs \u2013 There shall be three adjustable lugs with split end tail to each jamb without fan light, and For detailed information, refer to IS 4351 : 2003 Specification for steel door frames ( second revision). four for jamb with fan light. For details refer 10.1 of the standard. 5.2 Hinges - Frames shall be provided with any one type of the hinges, conforming to the relevant Indian standards as given in Table 3 of the standard. 5.3 Lock-Strike Plate of Steel \u2013 A slot suitable for lock strike plate shall be pierced into the rebate of the frame and necessary fixing arrangement and mortar guard from the inside of the frame shall be provided (see Fig. 6A of the standard). 5.4 Shock Absorbers \u2013 Minimum 3 buffers, for side hung door , and 2 buffer for double shutter door. 6. Finish \u2013 For details refer 11 of the standard. 13.30 SP 21 : 2005"
    },
    {
      "standard_id": "IS 6248: 1979",
      "title": "METAL ROLLING SHUTTERS AND ROLLING GRILLS",
      "scope": "Requirements regarding mateials, fabrication and finish of metal rolling shutters and rolling grills for normal use.",
      "pages": [
        638,
        639
      ],
      "text": "SUMMARY OF IS 6248 : 1979 METAL ROLLING SHUTTERS AND ROLLING GRILLS (First Revision) 1. Scope \u2013 Requirements regarding mateials, fabrication and finish of metal rolling shutters and rolling grills for normal use. Note \u2013 Since the term \u2018rolling shutters\u2019 is more commonly used, the reference in this standard is mainly to rolling shutters. However, since rolling shutters and rolling grills are similar in design, construction and operation, all reference to rolling shutters in this standard shall apply of rolling grills also. Special features of rolling grills, as different from rolling shutters have also been given. 2. Sizes \u2013 Specified by clear width (W) and clear height (H) of the opening. Width shall always be mentioned first. Stopper height shall be 10 cm less than clear height, unless otherwise specified. 3. Types and Applicable Sizes a) Self-Coiling Type (Push-Pull Type or Manual Type) \u2013 For size up to a clear areas of 8m 2 without ball bearings and 12 m2 with ballbearings. b) Gear-Operated Type (Mechanical Type)\u2014 Shall be fitted with ball bearings. Used for a clear area up to 25m 2 if operated by bevel gear-box and crank handle, and up to 35 m2 if operated by chain wheel and hand chain, mounted directly on the worm shaft. c) Electrically-Operated Type \u2014 For use up to about 50m 2 clear area. Operated by electric motor on 400 / 440 V ,3 phase, 50 cycles AC supply. Speed of movement of curtain shall not exceed about10 cm/s. 4. Requirements 4.1 Curtain shall be built up of interlocking lath section formed from cold rolled steel strips. Thickness of sheets not less than 0.9 mm for shutters up to 3.5 m width and 1.20 mm for 3.5 m width and above. 4.2 Lock Plate \u2013 Made of mid steel sheet not less than 3.15 mm thick, reinforced with mild steel angle section not less than 35\u00d735\u00d75 mm. Alternatively, it may be fabricated out of mild steel angles or \u2018Tee\u2019 sections not less than 5 mm thick. 4.3 Guide Channels and Brackets Plates \u2014 Fabricated out of mild steel sheets of minimum, 3.15 mm thickness. 4.4 Hood Covers \u2013 Made of mild steel sheets not less than 0.9 mm thick. 4.5 Safety Devices \u2013 For width up to 2.5 m, a properly fabricated and reinforced bottom lock plate shall be provided to give protection. For widths above 2.5 m, anchorage rods or central hasp and staple, or both may be provided. 5. Rolling Grills \u2013 Curtains may be built of aluminium alloy or cold rolled steel sheet links of 0.9 mm thickness assembled on tubes or rods, or out of 8 mm dia mild steel or aluminium alloy round bars. 5.1 Rolling Shutter-cum-Grill \u2014 In situations where a certain amount of ventilation combined with safety is called for the rolling shutter may have a small rolling grill portion either at top or at bottom or at both places. Height of grill portion shall be 0.5 m maximum. 6. Painting \u2013 All components parts (except springs and the inside of guide channels) shall be given one coat of a brusing quality ready mixed primer before despatch. Portions where there is contact between aluminium and steel shall be painted with zinc chromate prier. Note \u2013 For details regarding types based on position of fixing, materials, fabrication, optional features, operation, etc, refer to the standard. For detailed information, refer to IS 6248 : 1979 Specification for metal rolling shutters and rolling grills (first revision). 13.31 SP 21 : 2005 4.2 Tolerances 4.2.1 Thickness of the sections \u2014 Rolling tolerances on thickness of section shall be plus minus 0.2 mm. 4.2.2 Radii of curvature \u2013 A tolerance of plus minus 0.5 mm shall be permitted on the nominal value of radii of curvature except where maximum radii has been indicated. 4.2.3 Mass tolerance \u2013 Mass tolerance per meter length for the various profiles shall be plus minus 5 percent of the nominal mass specified for the section. 5. Surface Finish \u2013 The rolled steel section shall be free from rolling defects, such as knot, steep bends, overlaps, waviness on edges, unparallel flanges, rolling marks and shall be suitable for punching and welding or both. The section shall be straightened by roller straightening machine or any other suitable machine ensuring that twist will not be more than 5 degree over a length of 3 m. The section shall be packed in such a way as to avoid damage in transit. 6. Bend Test \u2013 Shall satisfy the prescribed test in 9 of the standard. Note \u2013 Refer to Annex A of the standard for recom mended use of sections."
    },
    {
      "standard_id": "IS 7452: 1990",
      "title": "HOT ROLLED STEEL SECTIONS FOR DOORS, WINDOWS AND VENTILATORS",
      "scope": "Requirements regarding materials, nominal dimension and mass, dimensional and mass tolerances, surface finish and packing for hot rolled steel sections used for doors, windows, ventilators and sashes.",
      "pages": [
        639,
        640
      ],
      "text": "SUMMARY OF IS 7452 : 1990 HOT ROLLED STEEL SECTIONS FOR DOORS, WINDOWS AND VENTILATORS (Second Revision) 1. Scope \u2013 Requirements regarding materials, nominal dimension and mass, dimensional and mass tolerances, surface finish and packing for hot rolled steel sections used for doors, windows, ventilators and sashes. 2. Designation and Mass Designation Mass Designation Mass (kg/m) (kg/m) T 2 1.036 F500 1.955 T 3 1.14 F501 2.250 T 6 0.839 F502 1.955 F2 1.46 F503 2.840 F3 2.280 F4B 2.28 F5 1.55 F7D 1.419 F8 1.75 FX8 2.31 FX6 2.52 FZ5 2.52 FZ7 1.90 K12B 2.30 K11B 1.80 Note 1 \u2013 Profiles of the sections shall be as given in Fig 2 of the standard. Note 2 \u2013 Mass of the sections as given have been arrived keeping in view the nominal dimensions of the sections and assuming density of the steel as 7.85 gm/cm 3. 3. Material \u2013 Steel as per prescribed standards. 4. Dimensions and Tolerances 4.1 Dimensions \u2013 Shall be as given in Fig 2 of the standard. For detailed information, refer to IS 7452 : 1990 Hot rolled steel sections for doors, windows and ventilators (second revision). 13.32 SP 21 : 2005"
    },
    {
      "standard_id": "IS 10451: 1983",
      "title": "STEEL SLIDING SHUTTERS (TOP HUNG TYPE)",
      "scope": "Requirements regarding materials, type, shape, fabrication, assembly and finish of the top hung steel sliding shutters.",
      "pages": [
        640,
        641
      ],
      "text": "SUMMARY OF IS 10451 : 1983 STEEL SLIDING SHUTTERS (TOP HUNG TYPE) 1. Scope \u2013 Requirements regarding materials, type, shape, fabrication, assembly and finish of the top hung steel sliding shutters. 2. Size \u2013 The size of the shutter shall be greater than the actual opening for weather protection. The height of the shutter shall be at least 150 mm more and width at least by 300 mm more that the size of the opening. 3. Material 3.1 Angles, Tees, Flats, Channels etc, shall be of rolled sections conforming to the prescribed standards. 3.2 Top Runner (Track) \u2013 These shall be of cold rolled mild steel conforming to the prescribed standard, capable of taking the design load for a smooth operation. 4. Fabrication 4.1 Angles of size not less than 50\u00d750\u00d75mm for shutter upto 2 m width and 2.5m height and 65\u00d765\u00d76mm for bigger sizes shall be used. 4.2 Top track shall be either of the following types\u2013 Type A \u2013 Track made out of 12\u00d780 mm flat securely anchored to the wall, Type B \u2013 Cold rolled inverted U type mild steel track. 4.3 Bottom runner shall be channel of about 50 \u00d7 40 \u00d7 5mm . 4.4 Sliding gear or roller mechanism shall be as given in 5.4 of the standard. 5. Finish \u2013 The shutters shall be finished with a coat of red oxide primer. For detailed information, refer to IS 10451 : 1983 Specification for steel sliding shutters (top hung type). 13.33 SP 21 : 2005"
    },
    {
      "standard_id": "IS 10521: 1983",
      "title": "COLLAPSIBLE GATES",
      "scope": "Requirements regarding materials, fabrication and finish of different types of collapsible gates.",
      "pages": [
        641,
        642
      ],
      "text": "SUMMARY OF IS 10521 : 1983 COLLAPSIBLE GATES 1. Scope \u2013 Requirements regarding materials, fabrication and finish of different types of collapsible gates. 2. Types a) Gates fixed under the lintel, b) Gates fixed outside the opening, c) Gates fixed inside the opening, and d) Gates fixed on movable top and bottom channels with swinging arrangement on either side. The above types may be with single panel collapsible at the right end or left end, or with double panels collapsible at respective ends with wheels attached to the gates rolling on bottom or top runners. 3. Sizes 3.1 Collapsible gates are recommended for a maximum height of 3 m. there is no restriction in width. 3.2 When the gate is fitted under the lintel, the width and height of the gate shall be the same as that of the opening. But when the gate is fixed inside or outside the opening, the width of the gate shall be the clear width of opening plus the width of the gate in the collapsed position and the height shall be 150 mm more than the clear height to enable usage of the full opening. 4. Materials 4.1 Vertical Channels \u2013 Shall be hot rolled medium channels of at least 18 \u00d7 9 \u00d7 3 mm and shall be of weldable quality mild steel conforming to the prescribed standard. 4.2 Crossing or Lacings \u2013 These shall be flats of mild steel of at least 18 \u00d7 5 mm size conforming to the prescribed standard. 4.3 Top and Bottom Runner \u2013 Tees or \u2018E\u2019 used for bottom runner shall have minimum web of 40 \u00d712 mm and flange of 40 \u00d7 6 mm, and the flats used for top runner shall be of minimum size 40 \u00d7 12 mm. Note \u2014 For details of mateial, see 5 of the standard. 5. Fabrication 5.1 Channels shall have a maximum spacing of 100 mm when the gate is in closed position. 5.2 One set of crossing shall extend from 450 to 600 m in height and clear space between the two sets of crossings shall be within 150 mm. 5.3 Number and size of role wheels shall be dependent on the width of the gate and shall be as given in Table 1 of the standard. 6. Finish \u2013 Fabricated parts shall be finished with a coat of red oxide primer. For detailed information, refer to IS 10521 : 1983 Specification for collapsible gates. 13.34 SP 21 : 2005"
    },
    {
      "standard_id": "IS 14856: 2000",
      "title": "GLASS FIBRE REINFORCED PLASTIC (GRP) PANEL TYPE DOOR SHUTTERS FOR INTERNAL USE",
      "scope": "Requirements regarding types, sizes, material, construction, workmanship, finish, performance requirements and sampling of fibre glass reinforced plastic door shutters for use in residential and industrial building.",
      "pages": [
        642,
        643,
        644,
        645,
        646,
        647
      ],
