Repository: workbydevansh/bis-standards-recommendation-engine

# BIS Standards Recommendation Engine

Submission-ready prototype for the Bureau of Indian Standards x Sigma Squad AI Hackathon.

The system converts a product description into the top 3-5 relevant BIS standards from **SP 21: Summaries of Indian Standards for Building Materials**. It is deterministic, offline, and designed around the required judging contract.

## Judge Command

```bash
python inference.py --input hidden_private_dataset.json --output team_results.json
```

The output JSON contains:

- `id`
- `retrieved_standards`
- `latency_seconds`

When the input contains `expected_standards`, the field is copied into the output so the provided `eval_script.py` can be run locally.

File: data/index/standards.json (part 36 of 52)
{
      "text": "SUMMARY OF IS 14856 : 2000 GLASS FIBRE REINFORCED PLASTIC (GRP) PANEL TYPE DOOR SHUTTERS FOR INTERNAL USE 1. Scope \u2013 Requirements regarding types, sizes, material, construction, workmanship, finish, performance requirements and sampling of fibre glass reinforced plastic door shutters for use in residential and industrial building. 2. Materials 2.1 Glass Fibre Chopped Strand Mat (CSM) \u2013 The glass fibre chopped strand mat used shall be as per IS 11551 : 1996* 2.2 Glass Fibre Rovings \u2013 The glass fibre rovings shall be as per IS 11320 : 1997. ** 2.3 Isophthalic Resin \u2013 Isophthalic resin shall be as per IS 6746 :1994. + 2.4 Curing Agents \u2013 Catalyst used shall be methyl ethyl ketone peroxide (MEKP), benzyl peroxide, acetyl acto peroxide etc. Accelerator used shall be cobalt napthalate, cobalt octonate, N.N.Dinethyl Anilene etc. 2.5 Fillers and Additives \u2013 Permissible fillers and french chalk powder (talc) and clacium carbonate. Aluminium trihydrite, antimony trioxide, minimum 5 percent, by weight of isophthalic resin, shall be used for fire retardancy. The fillers and additives content shall not exceed 10 percent by weight of isophthalic resin. 2.6 Auxiliary chemical \u2013 Polyvinyl alchohol (PV A) or other semipenetrant release agents and wax shall be used as a mould release agent. 2.7 Pigments \u2013 Pigments compatible with isophthalic resin and gelcoat shall be used to obtain the shade of finish as mutually agreed between the manufacturer and the purchaser. 2.8 Base Blocks \u2013 Base Blocks for fixing fixtures in shutter with screws shall be of seasoned and treated hard wood or any other suitable material. 2.9 Polyurethene Foam \u2013 Slabs of minimum density of 32 kg/m 2 and of thickness 4 mm less than the shutter thickness with plus minus 0.5 mm, tolerance shall be used. 3 Dimensions, Sizes and Tolerances \u2013See Table 1 & 2 TABLE 1 DIMENSIONS AND TOLERANCES OF COMPONENTS OF DOOR SHUTTERS Sl Description Width Thickness No. mm mm 1. V ertical stile, top and 90 plus minus 3 30 plus minus 1 or Freeze rail 35 plus minus 1 2. Lock rail 120 plus minus 3 30 plus minus 1 or 35 plus minus 1 3. Bottom rail 150 plus minus 3 30 plus minus 1 or 35 plus minus 1 3.1 Minimum thickness of GRP laminate of hollow rails and stiles shall be 3 mm. 3.2 Minimum thickness of GRP laminate used for panel in the shutter shall be 5 mm. TABLE 2 DIMENSIONS OF DOOR SHUTTERS Designation of Doors Width Height mm mm 8 DS 20 700 1905 (1945) 8 DS 21 700 2005 (2045) 9 DS 20 800 1905 (1945) 9 DS 21 800 2005 (2045) 10 DS 20 900 1905 (1945) 10 DS 21 900 2005 (2045) 12 DT 20 1100 + 1905 (1945) 12 DT 21 1100 + 2005 (2045) Note 1 \u2013 The dimensions refers to modular sizes of door openings. first number stands for width and the last for height in module (M =100 mm). Alphabet \u2018D\u2019 refers to doors, \u2018S\u2019 to single shutter and \u2018T\u2019 to double leaf shutter. Note 2\u2014 The standard widths and heights for panel doors are arrived at as shown in Fig 2 of the standard. In case the modular height is taken from the finished floor level, the height of the door shall be the one given in bracket. + Combined width of double leaf shutters. * Glass fibre chopped strand mat for the reinforcement of , phenolic and polyster resin systems (first revision) ** Glass fibre rovings for the reinforcement of polyster and epoxide resin systems (first revision) + Unsaturated polyster resin system (first revision) 13.35 SP 21 : 2005 + As per 2.1 of IS 4020 (Part 10). Door shutters methods of tests or * As per 3.1 of IS 4020 (Part 10) For detailed information, refer to IS 14856 : 2000 Specification for glass fibre reinforced plastic (GRP) panel type door shutters for internal use. Toelrances \u2014 Tolerances on the sizes of door shutters shall be 4. Finish \u2013 The surface of the moulded shutters shall be free from any visible defects such as small pores, crazing, blistering, wrinkling, impurities, defective impregnation, colour blots and aggregates defects. Scattered pin holes duly repaired and finished by applying resing and not noticeable shall be acceptable. Panels, rails and stiles of the doors shutters shall be flat and shall have smooth and level surface. Surface shall be finished in colour and design as required by the purchaser. 5. Tests 5.1 Test on materials TABLE 3 TESTS ON GRP LAMINATE Sl No. Test Acceptable V alue 1. Fibre Glass content 25% ( Min ) 2. Barchol hardness 30 BHU( Min) 3. Tensile Strength (Mpa) 100( Min ) 4. Bending Strengths (Mpa) 120( Min ) 5. Elastic Modulus in bend(Mpa) 1500 ( Min ) 6. Water Absorption 5% ( Max ) 7. Fire Retardancy 100 mm length of the specimen shall not burn within 60 Seconds. 5.2 Requirements for shutters 5.2.1 Dimensions and Squareness Test \u2013 The dimensions of nominal width and height shall be within a limit plus minus 5mm. The door shutter shall not deviate by more than 1 mm on a length of 500 mm. The thickness of the door shutter shall be uniform through out with the permissible variation of not more than 0.8 mm between any two points. The nominal thickness of the shutter shall be within a limit of plus minus 1.5 mm. 5.2.2 General Flatness Test \u2013 The twist, cuping and warping shall not exceed 6 mm. 5.2.3 Local Planeness Test \u2013 The depth of deviation measured at any points shall not be more than 0.5mm. 5.2.4 Impact Indentation Test \u2013 Shall have no defects such as cracking, tearing or delamination and the depth of indentation shall not be more than 0.2mm. 5.2.5 Edge Loading Test \u2013 The deflection of the edge at the maximum load shall not be more than 5mm. On removal of the loads, the residual deflection shall not be more than 0.5 mm failing which the test may be repeated on the other edge in the reverse direction. Also there shall be no lateral buckling by more than 2 mm during loaded condition and no residual lateral buckling after removal of the load. 5.2.6 Shock Resistance Test \u2013 There shall be no visible damange in any part of the door after twenty-five blows on each end. The normally hung shutter, with hangings, fixings and fastenings should withstand any significant permanent deformation and without deterioration the five impacts on both sides of the shutter. 5.2.7 Buckling Test \u2013 Shall not show any detoriation and any residual deformation more than 5 mm after 15 minutes of unloading and the initial deflection also shall not be more than 50 mm. 5.2.8 Slamming test \u2013 Shall not have any visible damage in any Slamming Test part of the door at the end of 50 successive impacts + or. Shall not have any visible damange in any part of the door at the end of 100 successive impacts*. 5.2.9 Misuse Test,there shall not be any permanent deformation of the fixing or any other part of the door set in hindering its normal working after the test. mm4 0 \u2212 + SECTION 14 CONCRETE REINFORCEMENT 14.2 SP 21 : 2005 CONTENTS Title Page IS 280 : 1978 Mild steel wire for general engineering purposes (third revision) 14.3 IS 432 Mild steel and medium tensile steel bars and hard drawn steel wire for concrete reinforcement (Part 1): 1982 Mild steel and medi"
    },
    {
      "standard_id": "IS 280: 1978",
      "title": "MILD STEEL WIRE FOR GENERAL ENGINEERING PURPOSES",
      "scope": "Requirement for mild steel wire of sizes 0.125 mm to 12.5 mm diameter for general engineering purposes.",
      "pages": [
        647,
        648
      ],
      "text": "SUMMARY OF IS 280 : 1978 MILD STEEL WIRE FOR GENERAL ENGINEERING PURPOSES (Third Revision) 1. Scope \u2013 Requirement for mild steel wire of sizes 0.125 mm to 12.5 mm diameter for general engineering purposes. 2. Sizes Diameter in mm 0.125 0.315 0.80 2.00 5.00 0.140 0.355 0.90 2.24 5.60 0.160 0.400 1.00 2.50 6.30 0.180 0.450 1.12 2.80 7.10 0.200 0. 500 1.25 3.15 8.00 0.224 0. 560 1.40 3.55 9.00 0.250 0.630 1.60 4.00 10.00 0.280 0.710 1.80 4.50 11.2 12.5 Note \u2013 Other sizes by mutual agreement. 3. Tolerance on Diameter Applicable to coils only a) Galvanized \u2013 All sizes plus minus 2.5 percent with a minimum of plus minus 0.025 mm. b) Other finishes \u2013 Size of Wire Tolerance (mm) (mm) Up to 0.25 plus minus 0.01 Over 0.25 up to 0.50 plus minus 0.015 Over 0.50 up to 1.00 plus minus 0.02 Over 1.00 up to 1.50 plus minus 0.03 Over 1.50 up to 2.50 plus minus 0.04 Over 2.50 up to 5.00 plus minus 0.05 Over 5.0 plus minus 0.06 4. Mechanical Properties 4.1 Tensile Test Condition Tensile Strength, MPa Finishes Galvanized other than Annealed 500, Max 300-550 Soft drawn 550, Max - 1/4 hard 450-650 - 1/2 hard 600-800 - Hard 700-950 550-900 1 MPa = 1 N/mm 2 = 1 MN/m 2 = 0.102 0 kgf/mm 2. 4.2 Wrapping Test (For Wire smaller than 5 mm Dia) \u2014 Shall withstand without breaking or splitting being wrapped 8 times round its own diameter and subsequently straightened. 4.3 Bend Test (For Wire Dia 5 mm and Over) \u2013 Shall withstand being bent through 90 0 round a former of diameter equal to twice its own dia without breaking or splitting. 5. Finish \u2013 Annealed; annealed cleaned and limed; bright drawn; dull grey (dry drawn); galvanized; coppered; or tinned. Note 1 \u2013 For test procedures, refer to IS 1608 : 1995 Mechanical testing of metals. Tensile testing (second revision) , IS 1755 : 1983 Method for wrapping test for metallic wire (first revision) . and 8 of the standard . Note 2 \u2014 For chemical composition see 5 of the standard . For detailed information, refer to IS 280 : 1978. Specification for mild steel wire for general engineering purposes (third revision). 14.4 SP 21 : 2005 1. Scope \u2013 Requirements of mild steel and medium tensile steel plain bars in round and square sections for use as reinforcement in concrete. 2. Types and Grades a) Mild steel bars; Grade I and Grade II, and b) Medium tensile steel bars. Note \u2013 Grade II bars are not recommended for use in structures located in earthquake zones subjected to severe damage and or structures subjected to dynamic loading (other than wind loading). 3. Freedom from Defects \u2013 Finished bars shall be sound and free from cracks, surface flaws, laminations and rough, jagged and imperfect edges, etc. 4. Nominal Sizes \u2013 Diameter of round bars or side of square bars shall be 5, 6, 8, 10, 12, 16, 20, 22, 25, 28, 32, 36, 40, 45 and 50 mm. 5. Tolerance 5.1 Bars in Straight Length 5.1.1 Size Size Tolerance Over Up to and Including mm mm mm - 25 plus minus 0.5 25 35 plus minus 0.6 35 50 plus minus 0.8 50 80 plus minus 1.0 80 100 plus minus 1.3 100 \u2013 plus minus 6 percent of dia or side width"
    },
    {
      "standard_id": "IS 432 (Part 1): 1982",
      "title": "MILD STEEL AND MEDIUM TENSILE STEEL BARS AND HARD-DRAWN STEEL WIRE FOR CONCRETE REINFORCEMENT PART 1 MILD STEEL AND MEDIUM TENSILE STEEL BARS",
      "scope": "",
      "pages": [
        648,
        649,
        650
      ],
      "text": "SUMMARY OF IS 432 (PART 1) : 1982 MILD STEEL AND MEDIUM TENSILE STEEL BARS AND HARD-DRAWN STEEL WIRE FOR CONCRETE REINFORCEMENT PART 1 MILD STEEL AND MEDIUM TENSILE STEEL BARS (Third Revision) 5.1.2 Ovality and out-of-square\u2014 Permissible ovality for round bars and out-of-square of square bars shall be 75 percent of total tolerance (plus and minus) specified on size. 5.1.3 Weight Size Tolerance Percent Over Up to and Including mm mm \u2014 10 plus minus 7 10 16 plus minus 5 16 \u2014 plus minus 3 5.2 Coiled Rounds and Squares 5.2.1 Size \u2013 plus minus 0.5 mm for size up to and including 12 mm. 5.2.2 Out of shape \u2013 Permissible value at any cross section shall not exceed 0.65 mm. Note 1 \u2013 Size shall be diameter in case of round bars and side width in case of squre bars. Note 2\u2013 No weight tolerance shall be applicable in case of coiled round and square bars. 6. Physical Requirements 6.1 Ultimate tensile stress, yield stress andpercentage elongation shall be as given in Table 1. 6.2 Bend Test \u2014 Shall withstand the specified test. 14.5 SP 21 : 2005 TABLE 1 MECHANICAL PROPERTIES OF BARS Sl Type and Nominal Ultimate Yield Elongation No. Size of Bar T ensileStress Stress Percent* Min Min Min i) Mild Steel Grade I For bars up to and including 20 mm. 410 250 23 For bars over 20 mm, up to and including 50 mm 410 240 23 ii) Mild Steel Grade II For bars up to and including 20 mm. 370 225 23 For bars over 20 mm, up to and including 50mm 370 215 23 iii) Medium Tensile Steel For bars up to and including 16 mm 540 350 20 For bars over16 mm, up to and including 32 mm 540 340 20 For bars over 32 mm, up to and including 50 mm 510 330 20 *Elongation on a gauge length 5.65 So where So is the cross-sectional area of the test piece. Note 1 \u2013 For test procedures , refer to IS 1608 : 1995 Mechanical testing of metals- tensile testing (second revision) , IS 1599 : 1985 Method for bend test (second revision), (IS 2062:1999 Steel for general structural purposes ( fifth revision), and 9 of the standard. Note 2 \u2014 For chemical composition refer to see 4 of the standard. For detailed information, refer to IS 432 (Part I) : 1982 Specification for mild steel and medium tensile steel bars and hard-drawn steel wire for concrete reinforcement : Part I Mild steel and medium tensile steel bars (third revision). 14.6 SP 21 : 2005"
    },
    {
      "standard_id": "IS 432 (Part 2): 1982",
      "title": "MILD STEEL AND MEDIUM TENSILE STEEL BARS AND HARD-DRAWN STEEL WIRE FOR CONCRETE REINFORCEMENT PART 2 HARD-DRAWN STEEL WIRE",
      "scope": "Requirements of hard-drawn steel wire of medium strength used as reinforcement in concrete.",
      "pages": [
        650,
        651
      ],
      "text": "SUMMARY OF IS 432 (PARTII) : 1982 MILD STEEL AND MEDIUM TENSILE STEEL BARS AND HARD-DRAWN STEEL WIRE FOR CONCRETE REINFORCEMENT PART 2 HARD-DRAWN STEEL WIRE (Third Revision) 1. Scope \u2013 Requirements of hard-drawn steel wire of medium strength used as reinforcement in concrete. 2. Freedom from Defects \u2013 Finished wire shall be sound, free from splits, surface flaw, etc. 3. Nominal Sizes \u2014 2.65, 3.0, 3.15, 3.55, 4.0, 4.5, 4.75, 5.0, 5.3, 5.6, 6.0, 6.3, 7.1, 7.5, 8.0, 9.0, 9.5 and 10 mm diameter. 4. Tolerance Nominal diameter : +2 percent : \u20131 percent Length : plus minus 6 mm up to 3 m : plus minus 13 mm over 3 m. 5. Physical Requirements 5.1 Tensile Properties a) Ultimate tensile stress, Min, 570 N/mm2 b) Proof stress (0.2 percent), Min, 480 N/mm2. c) Elongation over gauge length of 8 diameter, Min, 7.5 percent. 5.2 Reverse Bend Test \u2014 Test piece shall withstand without showing any sign of fracture, one complete cycle of reverse bend. Note 1 \u2013 For test procedures , refer to IS 1608 : 1995. Mechanical testing of metals- tensile testing (Second revision ), IS 1716: 1985. Method for reverse bend testing of metallic wire (second revision ) and 8 of the s tandard. Note 2 \u2014 For chemical composition see 3 of the standard For detailed information, refer to IS 432 (Part 2) : 1982 Mild steel and medium tensile steel bars and hard-drawn steel wire for concrete reinforcement : Part 2 hard-drawn steel wire (third revision). 14.7 SP 21 : 2005"
    },
    {
      "standard_id": "IS 1566: 1982",
      "title": "HARD - DRAWN STEEL WIRE FABRIC FOR CON CRETE REINFORCEMENT",
      "scope": "Requirements for hard-drawn steel wire fabric consisting of hard-drawn steel with cross wires electrically welded to them for use as concrete reinforcement",
      "pages": [
        651,
        652
      ],
      "text": "SUMMARY OF IS 1566 : 1982 HARD - DRAWN STEEL WIRE FABRIC FOR CON- CRETE REINFORCEMENT (Second Revision) 1. Scope \u2013 Requirements for hard-drawn steel wire fabric consisting of hard-drawn steel with cross wires electrically welded to them for use as concrete reinforcement 2. Types \u2013 a) Oblong mesh, and b) Square mesh 3. Material \u2013 Wire used shall be hard-drawn steel wire suitable for welding 4. Sizes of Sheets or Rolls \u2013 Width of fabric shall be such as to fit in with modular size of 10 cm module 5. Mass \u2013 Calculated on the basis that steel weighs 0.785 kg/cm 2 of nominal cross-sectional area per metre run. Actual weight is determined by weighing any convenient size and if possible at least one sqare metre. 6. Tolerances a) Pitch plus minus 7\u00bd Percent b) Sizes of Sheet plus minus 25 mm for dimensions upto 5 m. plus minus \u00bd percent for dimensions over 5 mm. c) Mass Percent i) When neither maximum nor plus minus 6 minimum mass is specified ii) When maximum mass + 0 specified \u2013 12 iii) When minimum mass +12 specified 7. Mechanical Properties 7.1 Shall meet the minimum requirements for physical properties as prescribed in IS 432 (Part 2) :1982*. 7.2. Bend Test \u2013 Test piece shall with stand one complete cycle of reverse bend around a pin of size indicated below\u2013 Diameter of Specimen Wire Diameter of Pin 7.5 mm and under Equal to diameter of specimen Over 7.5 mm Equal to twice the diameter of specimen * IS 432 (Part 2) : 1982 Mild steel and medium tensile steel bars and hard drawn steel wire for concrete reinforcement : Part 2 Hard-drawn steel wire (third revision). Note.1 \u2013 For mesh sizes, weights and sizes of wires for square and oblong welded wire fabric commonly manufactured see Appendix A of the standard . Note.2 \u2013 For test procedures, refer to IS1 608 : 1995 Mechanical testing of metals\u2013Tensile testing (second revision), IS 1716 : 1985 Method for reverse bend test for metallic wire ( second revision ) and 11 of the standard. For detailed information, refer to IS 1566 : 1982 Specification for hard-drawn steel wire fabric for concrete reinforcement (second revision). 14.8 SP 21 : 2005"
    },
    {
      "standard_id": "IS 1785 (Part 1): 1983",
      "title": "PLAIN HARD-DRAWN STEEL WIRE FOR PRESTRESSED CONCRETE PART I COLD DRAWN STRESS-RELIEVED WIRE",
      "scope": "Requirements for the manufacture, supply and testing of plain, cold drawn, stress-relieved steel wire for use in prestressed concrete.",
      "pages": [
        652,
        653
      ],
      "text": "SUMMARY OF IS 1785 (PARTI) : 1983 PLAIN HARD-DRAWN STEEL WIRE FOR PRESTRESSED CONCRETE PART I COLD DRAWN STRESS-RELIEVED WIRE (Second Revision) 1. Scope \u2013 Requirements for the manufacture, supply and testing of plain, cold drawn, stress-relieved steel wire for use in prestressed concrete. 2. Chemical Composition and Manufacture 2.1 It shall not contain more than 0.040 percent of sulphur and not more than 0.040 percent of phosphorus in ladle analysis. 2.2 The surface of wire shall be clean uniform, smooth and free from harmful scraches, flat parts, longitudinal or transverse ribs etc. 3. Nominal Sizes \u2013 2.50, 3.00, 4.00, 5.00, 7.00 and 8.00 mm diameter (finished). 4. Tolerances 4.1 On Nominal Diameter Nominal Diameter Tolerances mm mm 8.00 plus minus 0.05 7.00 plus minus 0.05 5.00 plus minus 0.05 4.00 plus minus 0.05 4.2 Where the diameter measurements (taken in two directions at right angles in the same plane) show an ovality of not more than half of the total diameter tolerance, no checks on section by weighing shall be necessary. Where ovality is more than half of the total diameter tolerance, check on section by weighing shall be made. Nominal mass and tolerance on nominal mass of the finished wire shall be as given below Nominal Nominal Mass Tolerance Diameter m m g/m g/m 8.00 395 plus minus 5.9 7.00 302 plus minus 4.3 5.00 154 plus minus 3.1 4.00 98.9 plus minus 2.0 5. Physical Requirements 5.1 Tensile Strength Nominal Diameter Tensile Strength mm Min. N/mm2 4.00 1715 5.00 1570 7.00 1470 8.00 1375 Note 1 \u2013 Wires of diameter 5, 7 and 8 mm may be manufactured to give higher minimum tensile strength. In such cases, minimum tensile strength of 1715, 1570 and 1470 N/mm 2 are recommended for wires of nominal diameter 5, 7 and 8 mm respectively ; but other requirements shall remain the same. Note 2 \u2013 The modulus of elasticity is to be taken as 205 10 kN/ mm 2, unless otherwise indicated by the manufacturer.\u2019 5.2 Proof Stress \u2013 Not less than 85 percent of tensile strength. 5.3 Ductility \u2013 Shall withstand the reverse bend test. 5.4 Elongation After Fracture \u2014Elongation after fracture, over a gauge length of 200 mm. Nominal Elongation, Diameter Percent m m Min 2.50 2.5 3.00 2.5 4.00 3.0 5.00 4.0 7.00 4.0 8.00 4.0 5.5 Relaxation \u2013 The relaxation stress in the wire, shall not exceed 5 percent of the initial stress of 1000 h at the end. Note \u2013 For test proceedures, refer to IS 1608 : 1995 Mechanical testing of metals \u2013 Tensile testing (second revision) For detailed information, refer to IS 1785(Part I) : 1983 Specification for plain hard \u2013 drawn steel for prestressed concrete : Part I Cold drawn stress \u2013 relieved wire (second revision). 14.9 SP 21 : 2005"
    },
    {
      "standard_id": "IS 1785 (Part 2): 1983",
      "title": "PLAIN HARD- DRAWNSTEEL WIRE FOR PRESTRESSED CONCRETE. RART 2 -AS DRAWN WIRE",
      "scope": "Requirements for manufacture supply and testing of plain \u2018as-drawn\u2019 steel wire for use in prestressed concrete pipes and similar other purposes.",
      "pages": [
        653,
        654
      ],
      "text": "SUMMARY OF IS 1785 (PART 2) : 1983 PLAIN HARD- DRAWNSTEEL WIRE FOR PRESTRESSED CONCRETE. RART 2 -AS DRAWN WIRE (First Revision) 1. Scope \u2013 Requirements for manufacture supply and testing of plain \u2018as-drawn\u2019 steel wire for use in prestressed concrete pipes and similar other purposes. 2. Chemical Composition and Manufacture 2.1 The ladle analysis shall show that the steel contains not more than 0.040 percent of sulphur and not more than 0.040 percent of phosphorus. 2.2 The surface of wire shall be clean, uniform, smooth and free from harmful scratches and surface flaws, flat parts, longitudinal or transverse ribs etc. 3. Nominal Sizes \u2013 2.50, 3.00, 4.00 and 5.00 mm diameter (finished). 4. Tolerances 4.1 On Nominal Diameter Nominal Diameter Tolerance mm m m 2.50 plus minus 0.02 mm 3.00 plus minus 0.02 mm 4.00 plus minus 0.03 mm 5.00 plus minus 0.03 mm 4.2 Where the diameter measurements (taken in two directions at right angles in the same plane) show an ovality of not more than half of the total diameter Note \u2013 For test procedures refer to 7 of the standard, and IS 1608 : 1995 Mechanical testing of metals \u2013 Tensile testing (second revision) . For detailed information, refer to IS 1785 (Part 2) : 1983. Specification for plain hard \u2013 drawn steel wire for prestressed concrete : Part 2 As drawn wire (first revision). tolerance, no checks on section by weighing shall be necessary. Where ovality is more than half of the total diameter tolerance, tolerance on nominal mass of the finished wire shall be given below: Nominal Nominal Tolerance Diameter Mass mm g/m g/m 5.00 154 plus minus 3.1 4.00 98.9 plus minus 2.0 3.00 55.5 plus minus 1.5 2.50 38.5 plus minus 1.25 5. Requirements 5.1 Tensile Strength Nominal Tensile Diameter Strength Min mm N/mm 2 2.50 1 800 3.00 1 765 4.00 1 715 5.00 1 570 5.2 Proof Stress \u2013 Not less than 75 percent of minimum tensile strength. 5.3 Ductility \u2013 Shall withstand the reverse bend test. 5.4 When uncoiled the wire shall remain flat and shall not spring up. 14.10 SP 21 : 2005 1. Scope \u2013 Requirements of deformed steel bars and wires for use as reinforcement in concrete, in the following three strength grades. a) Fe 415, b) Fe 500 and c) Fe 550 Note \u2014 The figures following the symbol Fe indicates the specified minimum 0.2 percent proof stress or yield stress in N/mm 2 2. Chemical Composition \u2013 The ladle analysis of steel shall be as follows : Constituent Percent ,Maximum Fe 415 Fe 500 Fe 550 Carbon 0.30 0.30 0.30 Sulphur 0.060 0.055 0.055 Phosphorus 0.060 0.055 0.050 Sulphur and Phosphorus 0.11 0.105 0.10 3. Nominal Sizes, Cross Sectional Area and Mass Nominal Cross-sectional Mass per Metre Size Area Run mm m m 2 kg 4 12.6 0.099 5 19.6 0.154 6 28.3 0.222 7 38.5 0.302 8 50.3 0.395 10 78.6 0.617 12 113.1 0.888 16 201.2 1.58 18 254.6 2.00 20 314.3 2.47 22 380.3 2.98 25 491.1 3.85 28 616.0 4.83 32 804.6 6.31 36 1018.3 7.99 40 1257.2 9.85 45 1591.1 12.50 50 1964.3 15.42 4. Tolerances on Dimensions and Nominal Mass. 4.1 Specified Lengths On specified length mm On minimum length mm 4.2 Nominal Mass 4.2.1 For the purpose of checking the nominal mass, the density of steel shall be taken as 0.007 85 kg/mm2 of the cross-sectional area per metre run. 4.2.2 The tolerances on nominal mass shall be as follows Nominal Size Tolerance on the nominal mm Mass, percent Batch Individual Individual Sample* Sample for Coils only\u2020 1) (2) (3) (4) Up to and plus minus 7 \u2013 8 plus minus 8 including 10 Over 10 upto and plus minus 5 \u2013 6 plus minus 6 including16 Over 16 plus minus 3 \u2013 4 plus minus 4 5. Physical Properties 5.1 Proof stress, percentage elongation and tensile strength for all sizes of deformed bars/wires determined on effective cross-sectional area shall be as specified in Table .1 5.2 The bars / wires shall withstand the bend test and the rebend test. * For individual sample plus tolerance is not specified. \u2020 For coils batch tolerance is not applicable."
    },
    {
      "standard_id": "IS 1786: 1985",
      "title": "PLAIN HIGH STRENGTH DEFORMED STEEL BARS AND WIRES FOR CONCRETE REINFORCEMENT",
      "scope": "Requirements for high tensile steel bars used in prestressed concrete.",
      "pages": [
        654,
        655,
        656
      ],
      "text": "SUMMARY OF IS 1786 : 1985 PLAIN HIGH STRENGTH DEFORMED STEEL BARS AND WIRES FOR CONCRETE REINFORCEMENT (Third Revision) +75 \u201325 +50 \u20130 14.11 SP 21 : 2005 TABLE 1 MECHANICAL PROPERTIES OF HIGH STRENGTH DEFORMED BARS AND WIRES Sl. No Property Grade Fe 415 Fe 500 Fe 550 (1) (2) (3) (4) (5) i) 0.2 percent proof strees/ yield stress, Min, N/mm 2 415.0 500.0 550.0 ii) Elongation, percent, Min, on gauge lenth 5.65 A , 14.5 12.0 8.0 were A is the cross sectional area of the test piece iii) Tensile strength, Min 10 percent more 8 pecent more 6 percent more than the actual 0.2 than the actual 0.2 than the actual 0.2 percent proof percent proof percent proof stress but not less s tress but not less stress but not less than 485.0N/mm 2 than 545.0 N/mm 2 than585.0 N/mm 2 Note \u2014 For test proceedures, refer to 8 of the standard, IS : 1608 : 1995 Mechanical testing of metals \u2013 Tensile testing (second revision) and IS 1599 : 1985 Method for bend test (second revision) . For detailed information, refer to IS 1786 :1985 Specification for high strength deformed steel bars and wires for concrete reinforcement (third revision). 14.12 SP 21 : 2005 1. Scope \u2013 Requirements for high tensile steel bars used in prestressed concrete. 2. Chemical Composition \u2013 The ladle analysis of steel shall show that steel contains no more than 0.050 percent of sulphur and not more than 0.050 percent of phosphorus. 3. Nominal Sizes \u201410, 12, 16, 20, 22, 25, 28 and 32 mm. 4. Tolerances a) Nominal Size : plus minus 0.5 mm for bars upto 25mm plus minus 0.6 mm for bars above 25mm b) Mass : plus minus 5 percent for bars upto 16mm plus minus 3 percent for bars above 16 mm 5. Physical Requirements Characteristic Requirement Tensile strength, Min 980 N/mm 2 Proof stress Notlessthan 80 percent of minimum specified tensile strength Elongation at rupture 10 percent on a gauge length 5.65 A , Min (Where A is the area of cross-section) The relaxation of stress in the bar, shall not exceed 49 N/mm 2 at the end of 1000. Note\u2014 For test proceedures, refer to 7 of the standard and IS 1608 : 1995 Mechanical testing of metals \u2013 Tensile testing (second revision) . For detailed information, refer to IS 2090 :1983 Specification for high tensile steel bars usd in prestressed concrete (first revision)."
    },
    {
      "standard_id": "IS 2090: 1983",
      "title": "HIGH TENSILE STEEL BARS USED IN PRESTRESSED CONCRETE",
      "scope": "Requirements for manufacture, supply and testing of intended hard-drawn and stress-relieved wire for use in prestressed concrete.",
      "pages": [
        656,
        657
      ],
      "text": "SUMMARY OF IS 2090 : 1983 HIGH TENSILE STEEL BARS USED IN PRESTRESSED CONCRETE (First Revision) 14.13 SP 21 : 2005 1. Scope \u2013 Requirements for manufacture, supply and testing of intended hard-drawn and stress-relieved wire for use in prestressed concrete. 2. Chemical Composition \u2013 The ladle analysis shall show that the steel contains not more than 0.04 percent of sulphur and not more than 0.04 percent of phosphorus. 3. Nominal Sizes \u2013 3.00, 4.00 and 5.00 mm.diameter. 4. Geometrical Characteristics 4.1 The shape and pattern of indentation shall be as mutually agreed provided the indentations are placed in two lines, diametrically opposite and are staggered. 5. Tolerances 5.1 The tolerance on the nominal diameter shall be plus minus 0.05 mm. 5.2 Where ovality is more than half of the total diameter tolerance, check on section by weighing shall be made. Nominal mass and tolerance on nominal mass of finished wire shall be as given below: Nominal Nominal Mass T olerance Diameter rmm g/m g/m 5.00 154 plus minus 3.1 4.00 98.9 plus minus 2.0 3.00 55.5 plus minus 1.5 6. Physical Requirements 6.1 Tensile Strength Nominal Diamete T ensile Strength mm Min, N/mm 2 5.00 1 570 4.00 1 715 3.00 1 865 6.2 Proof Stress \u2013 Not less than 85 percent of minimum tensile strength. 6.3 Ductility \u2013 Wire shall withstand the reverse bend test. 6.4 Elongation after Fracture \u2013 (Over a gauge length of 200 mm) Nominal Diameter Elongation Percent mm Min 5.00 4.00 4.00 3.00 3.00 2.50 6.5 Relaxation \u2013 Relaxation stress shall not exceed 5 percent of initial stress at the end of 1000 h."
    },
    {
      "standard_id": "IS 6003: 1983",
      "title": "INDENTED WIRE FOR PRESTRESSED CONCRETE",
      "scope": "Requirements for manufacture, supply and testing of uncoated, stress relieved, high tensile steel strands for use in prestressed concrete. The following types of strands are covered: a) Two wire strand b) Three wire strand c) Seven wire strand\u2013Class 1 and Class 2 (For classification, see Table 2 and 3)",
      "pages": [
        657,
        658
      ],
      "text": "SUMMARY OF IS 6003 : 1983 INDENTED WIRE FOR PRESTRESSED CONCRETE (First Revision) Note \u2013 For test procedures, refer to 7 of the standard and IS 1608 : 1995 Mechanical testing of metals-Tensile testing (second revision) For detailed information, refer to IS 6003 : 1983 Specification for intended wire for prestressed concrete (first revision). 14.14 SP 21 : 2005 1. Scope : Requirements for manufacture, supply and testing of uncoated, stress relieved, high tensile steel strands for use in prestressed concrete. The following types of strands are covered: a) Two wire strand b) Three wire strand c) Seven wire strand\u2013Class 1 and Class 2 (For classification, see Table 2 and 3) 2. Manufacture 2.1 Wire 2.1.1 The elements wire to be used for strand shall be cold-drawn from plain carbon steel and shall contain not more than 0.040 percent of sulphur and not more than 0.040 percent of phosphorus. 2.1.2 The wire used shall be sound and free from splits, surface flaws, piping. and any other defects. 2.2 Strand \u2013 Seven wire strand shall have a centre wire at least 1.5 percent greater in diameter than the surrounding wires enclosed tightly by six helically placed outer wires with a uniform length of lay of at least 12 times but more than 16 times of nominal diameter of the TABLE 1 DIMENSIONS, TOLERANCES AND MASS OF TWO AND THREE WIRE STRANDS Designation Nominal T olerance on Nominal Cross Nominal Diameter of Diameter of Sectional Mass of Element Wire Element Wire Area of Strand Strand (1) (2) (3) (4) (5) mm mm mm 2 kg/m 2-ply 2 mm 2.0 plus minus 0.03 6.28 0.0493 2-ply 3 mm 3.0 plus minus 0.03 14.14 0.111 3-ply 3 mm 3.0 plus minus 0.03 21.21 0.166 strand. The length of lay for the two and three wire strands shall be uniform throughout and shall be 24 to 36 times the diameter of element wire. The wires in the strand shall not unravel when the strand is cut and they shall not fly out of position when the strand is cut without seizing. 3. Size and Designation 3.1 Two Wire Strand and Three Wire Strand \u2013 They shall be designated by the number of element wires (plies) and the diameter of the element wire making the strand, for example , 2-ply 2 mm strand will mean a strand consisting of two element wires of diameter 2.0 mm each. (see Table 1) 3.2 Seven Wire Strand \u2013 The seven wire strand shall be designated by the approximate overall diameter of the strand and number of element wires (plies) making the strand, for example, 6.3 mm 7-ply strand will mean a strand of approximate diameter 6.3 mm and made out of seven (six outer and one central) wires. (See Table 2) 4. Dimensions and Tolerances : See Tables 1 and 2"
    },
    {
      "standard_id": "IS 6006: 1983",
      "title": "UNCOATED STRESS RELIEVED STRAND FOR PRESTRESSED CONCRETE",
      "scope": "Requirements of hot-rolled mild steel wire rods in coils or straightened and cut lengths.",
      "pages": [
        658,
        659,
        660
      ],
      "text": "SUMMARY OF IS 6006 : 1983 UNCOATED STRESS RELIEVED STRAND FOR PRESTRESSED CONCRETE (First Revision) 14.15 SP 21 : 2005 5. Physical Requirements 5.1 Breaking Strength : See Table 3. 5.2 Proof Load : See Table 3. 5.3 Elongation : Elongation of the strand shall not be less than 3.5 percent and shall be measured on a gauge length of not less than 200 mm for 2 ply and 3 ply strand and not less than 600 mm for 7ply strands. 5.4 Relaxation \u2013 The relaxation stress in the wire, shall not exceed 5 percent of the initial stress at the end of 1000 h. TABLE 3 MINIMUM BREAKING LOAD Class Designation Breaking Load 0.2 percent Min Proof load Min (1) (2) (3) (4) N N - 2-ply 2 mm 12 750 10 840 2-ply 3 mm 25 500 21 670 3-ply 3 mm 38 250 42 460 1 6.3 mm 7-ply 40 000 34 000 7.9 mm 7-ply 64 500 54 700 9.5 mm 7-ply 89 000 75 600 11.1 mm 7-ply 120 100 102 300 12.7 mm 7-ply 160 100 136 200 15.2 mm 7-ply 240 200 204 200 2 9.5 mm 7-ply 102 300 87 200 11.1 mm 7-ply 137 900 117 200 12.7 mm 7-ply 183 700 156 100 15.2 mm 7-ply 260 700 221 500 Note\u2013The modulus of elasticity is to be taken as 195 plus minus 10 kN/mm 2, unless otherwise indicated by the manufacturer. Note \u2013 For test procedures, refer to 7 of the standard and IS 1608 : 1995 Mechanical testing of metals-tensile testin (second revision ). For detailed information, refer to IS 6006:1983 Uncoated stress relieved strand for prestressed concrete (first revision). TABLE 2 DIMENSIONS, TOLERANCES AND MASS OF SEVEN WIRE STRANDS Class Designation Nominal Tolerances Nominal Cross- Nominal Diameter on the Nominal Sectional Area Mass of of Strand Diameter of Strand of Strand Strand (1) (2) (3) (4) (5) (6) mm mm mm 2 kg/m 1 6.3 mm 7-ply 6.3 plus minus 0.4 23.2 0.182 7.9 mm 7-ply 7.9 plus minus 0.4 37.4 0.294 9.5 mm 7-ply 9.5 plus minus 0.4 51.6 0.405 11.1 mm 7-ply 11.1 plus minus 0.4 69.7 0.548 12.7 mm 7-ply 12.7 plus minus 0.4 92.9 0.730 15.2 mm 7-ply 15.2 plus minus 0.4 139.4 1.094 2 9.5 mm 7-ply 9.5 + 0.66 54.8 0.432 \u20130.15 11.1 mm 7-ply 11.1 + 0.66 74.2 0.582 \u20130.15 12.7 mm 7-ply 12.7 + 0.66 98.7 0.775 \u20130.15 15.2 mm 7-ply 15.2 + 0.66 140.0 1.102 \u20130.15 14.16 SP 21 : 2005 1. Scope \u2013 Requirements of hot-rolled mild steel wire rods in coils or straightened and cut lengths. 2. Chemical Composition 2.1 The ladle analysis : See Table TABLE 1 CHEMICAL COMPOSITION Grade Co nstituent, Percent (1) (2) (3) (4) (5) Carbon Manganese Sulphur, Max Phosphorus, Max 1 0.06 Max 0.35 Max 0.050 0.050 2 0.08 Max 0.25 to 0.400 0.050 0.050 3 0.10 Max 0.70 Max 0.050 0.050 4 0.08 to 0.13 0.30 to 0.60 0.050 0.050 4M 0.08 to 0.13 0.60 to0.90 0.050 0.050 5 0.10 to 0.15 0.30 to0.60 0.050 0.050 6 0.13 to 0.18 0.30to0.60 0.050 0.050 6M 0.13 to 0.18 0.60to0.90 0.050 0.050 7 0.15 to 0.20 0.30to0.60 0.050 0.050 7M 0.15 to 0.20 0.60to0.90 0.050 0.050 8 0.18 to 0.23 0.30 to0.60 0.050 0.050 8M 0.18 to 0.23 0.60 to0.90 0.050 0.050 9 0.20 to 0.25 0.30 to0.60 0.050 0.050 10 0.22 to 0.28 0.30to0.60 0.050 0.050 10M 0.22 to 0.28 0.60to 0.90 0.050 0.050 2.2 Product of Analysis \u2013 See Table 2. TABLE 2 PERMISSIBLE VARIATION FOR PRODUCT ANALYSIS OF CARBON STEEL Constituent Limit, or Maximum Variation Over Specified Range, Specified Percent Maximum or Under the Minimum limits,percent Max (1) (2) (3) Carbon 0.25 upto 0.02 Over 0.25 0.03 Manganese 0.03 Phosphorus 0.005 Sulphur 0.005 Silicon 0.03 0.05"
    },
    {
      "standard_id": "IS 7887: 1992",
      "title": "MILD STEEL WIRE ROD FOR GENERAL ENGINEERING PURPOSES",
      "scope": "Covers deformed steel reinforcing bars with protective epoxy coating applied by electrostatic spray method.",
      "pages": [
        660,
        661,
        662
      ],
