Repository: workbydevansh/bis-standards-recommendation-engine

# BIS Standards Recommendation Engine

Submission-ready prototype for the Bureau of Indian Standards x Sigma Squad AI Hackathon.

The system converts a product description into the top 3-5 relevant BIS standards from **SP 21: Summaries of Indian Standards for Building Materials**. It is deterministic, offline, and designed around the required judging contract.

## Judge Command

```bash
python inference.py --input hidden_private_dataset.json --output team_results.json
```

The output JSON contains:

- `id`
- `retrieved_standards`
- `latency_seconds`

When the input contains `expected_standards`, the field is copied into the output so the provided `eval_script.py` can be run locally.

File: data/index/standards.json (part 37 of 52)
{
      "text": "SUMMARY OF IS 7887 : 1992 MILD STEEL WIRE ROD FOR GENERAL ENGINEERING PURPOSES (First Revision) 3. Condition of Material on Delivery \u2013 The hot-rolled wire rod shall be supplied in the form of coils or straigtened and cut lengths.The size and weight of coils shall be as agreed. 4. Freedom from Defects \u2013 The finished material shall be free from such s urface defects and internal flaws as would be deterimental to the end use of the material. These defects, however, will be ignored in the one metre length of coil from both ends 14.17 SP 21 : 2005 5. Sizes and Tolerances 5.1 Size \u2013 the nominal dia shall be 5mm on wards with an inceament of 0.5 mm. 5.2 Tolerance and out of shape as given in Table 3. 6. Physical Properties \u2014 As mutually agreed. TABLE 3 TOLERANCE OF WIRE ROD Nominal Diameter Tolerance on Out of shape Diameter mm mm Over Up to and including (1) (2) (3) (4) - 15 plus minus 0.4 0.60 15 25 plus minus 0.5 0.75 25 30 plus minus 0.6 0.90 30 \u2014 \u2014 * Tolerance should be agreed at the time of ordering. For detailed information, refer to IS 7887 : 1992. Specification for mild steel wire rod for general engineering purposes (first revision). 14.18 SP 21 : 2005 1. Scope \u2013 Covers deformed steel reinforcing bars with protective epoxy coating applied by electrostatic spray method. 2. Coating Materials 2.1 The coating material shall meet the requirements specified in Annex A of the standard. 2.2 The patching or repairing material or both, shall be compatible with the coating, inert in concrete and feasible for repairs at the coating plant or in the field. 3. Reinforcing Steel Steel reinforcing bars to be coated shall conform to IS 1786 : 1985* 4. Surface Preparation 4.1 The surface of the steel reinforcing bars to be coated shall be cleaned by abrassive blast cleaning to near white metal. The surface profile shall be free from mill scale ,rust and foreign matter when viewed under well-lit conditions. 4.2 The coating shall be applied to the cleaned surface as soon as possible after cleaning. Any formation of rust blooms on the cleaned bars are to be removed by blast cleaning before application of the coating. However, in no case shall the coating be delayed more than eight hours after cleaning. 5. Application of Coating \u2014The coating shall be applied as an electrostatically charged dry powder sprayed onto the grounded steel bar using an electrostatic spray gun . The powder may be applied to either a hot or cold bar. The coated bar shall be given a thermal treatment specified by the manufacturer of the epoxy resin which will provide a fully. cured finish coating. Temperature shall be controlled to ensure a workman like job without blistering or other defects. 6. Requirements of Coated Bars 6.1 Coating Thickness \u2013 For acceptance purposes at least 90 percent of all coating thickness measurement shall be 0.1 mm to 0.3 mm after curing. The coating thickness limits do not apply to patch areas. 6.2 Continuity of Coating \u2013 The coating shall be visually inspected after curing for continuity of the coating and shall be free from holes, voids, contamination, cracks and damaged areas discernible to the unaided eye. In addition, there shall be not more than an average of two holidays per 300 mm Note \u2013 Holiday means a pin hole not discernible to the unaided eye. 6.3 Adhesion \u2013 No visible cracks or disbonding in the coating on the outside radius shall be allowed. * Plain high strength deformed steel bars, and wires for concrete reinforcement (third revision). For detailed information, refer to IS 13620 : 1993 Fusion bonded epoxy coated reinforceing bars (first revision)."
    },
    {
      "standard_id": "IS 13620: 1993",
      "title": "FUSION BONDED EPOXY COATED REINFORCING BARS",
      "scope": "Requirements for manufacture, supply and testing of un-coated,stress relieved \u2018low relaxation\u2019 seven -ply steel strand for prestressed concrete.",
      "pages": [
        662,
        663
      ],
      "text": "SUMMARY OF IS 13620 : 1993 FUSION BONDED EPOXY COATED REINFORCING BARS (First Revision) 14.19 SP 21 : 2005 1. Scope \u2013 Requirements for manufacture, supply and testing of un-coated,stress relieved \u2018low relaxation\u2019 seven -ply steel strand for prestressed concrete."
    },
    {
      "standard_id": "IS 14268: 1995",
      "title": "UNCOATED STRESS RELIEVED LOW RELAXATION SEVEN- PLY STRAND FOR PRESTRESSED CONCRETE .",
      "scope": "Requirements of low carbon steel plates, sections, flats, bars, etc. for general structural purposes in the tensile range of 290 to 470 MPa. 1.1 The steels are equally suitable for bolted and riveted structures and for general engineering purposes. 1.2 When welding is employed for fabrication and guranteed weldability is required, welding procedure should be as specified in IS 9595 : 1996. Metal-arc welding of carbon and carbon manganese steels (first revision)\u2019.",
      "pages": [
        663,
        664,
        665,
        666,
        667
      ],
      "text": "SUMMARY OF IS 14268 : 1995 UNCOATED STRESS RELIEVED LOW RELAXATION SEVEN- PLY STRAND FOR PRESTRESSED CONCRETE . TABLE 1 PHYSICAL PROPERTIES Class Nominal Breaking 0.2% Proof Load Dia of Strand Strength of Strand (90% of Breaking Strength) mm kN kgs kN kgs (1) (2) (3) (4) (5) (6) 1 9.5 89.0 9078 80.1 8170 11.1 120.1 12250 108.1 11026 12.7 160.1 16330 144.1 14698 15.2 240.2 24500 216.2 22052 II 9.5 102.3 10434 92.1 9394 11.1 137.9 14065 124.1 12658 12.7 183.7 18737 165.3 16860 15.2 260.7 26592 234.6 23929 Note \u2014 The Modulus of Elasticity is to be taken as 195 plus minus 10 kN/mm 2 3. Dimension, Tolerances and Mass \u2013 See Table 2. TABLE 2 DIMENSION, TOLERANCES AND MAS S OF WIRE STRANDS Class Nominal T olerance Nominal Nominal Dia of Strand Area of Strand Mass of Strand (1) (2) (3) (4) (5) mm mm mm 2 kg/km 1 9.5 plus minus 0.40 51.6 405 11.1 plus minus 0.40 69.7 548 12.7 plus minus 0.40 92.9 730 15.2 plus minus 0.40 139.4 1094 II 9.5 +0.66 54.8 432 \u20130.15 11.1 +0.66 74.2 582 \u20130.15 12.7 +0.66 98.7 775 \u20130.15 15.2 +0.66 140.0 1102 \u20130.15 2. Class \u2013 Class I or class II depending upon breaking strength of strand given in Table 1 14.20 SP 21 : 2005 4. Mechanical Properties 4.1 Breaking Strength and 0.2 Percent Proof Load\u2013 It shall be not less than the values specified in Table 1. 4.2 Elongation \u2013 The total elongation under load shall not be less than 3.5 percent on a minimum gauge length of 600 mm. 4.3 Relaxation Properties \u2013 Low relaxation strand, when initially loaded to 70 percent of specified minimum breaking strength of the strand shall have relaxation losses of not more than 1.8 percent after 100 h and not more than 2.5 percent after 1000 h. Note \u2014 For test procedures, refer to 6.2, 6.3, and 6.4 of the standard and IS 1608 :1995 Mechanical testing of metals- Tensile testing (second revision ). For detailed information, refer to IS 14268 : 1995 Specification for uncoated stress relieved low relaxation seven-ply strand for prestressed concrete. SECTION 15 STRUCTURAL STEELS 15.2 SP 21 : 2005 CONTENTS Title Page GENERAL IS 1977 : 1996 Low tensile structural steels (third revision) 15.3 IS 2062 : 1999 Steel for general structural purposes (fifth revision) 15.4 IS 8500 : 1991 Structural steel \u2013 micro alloyed (medium and high strength qualities) 15.6 (first revision) IS 11587 : 1986 Structural weather resistance steels 15.7 PLATES, SHEETS AND STRIPS IS 277 : 2003 Galvanised steel sheet (plain and corrugated) (fifth revision) 15.9 IS 412 : 1975 Expanded metal sheets for general purposes (second revision) 15.11 IS 513 : 1994 Cold rolled low carbon steel sheets and strips (fourth revision) 15.13 IS 1079 : 1994 Hot-rolled carbon steel sheet and strip (fifth revision) 15.15 IS 3502 : 1994 Steel chequered plates (second revision) 15.16 IS 7226 : 1974 Cold rolled, medium high carbon and low alloy steel strip for general engineering purposes 15.17 IS 12313 : 1988 Hot dip terne coated carbon steel sheet 15.18 BARS WIRES IS 1148 : 1982 Hot-rolled steel rivet bars (up to 40 mm dia) for structural purposes (third revision) 15.20 IS 1149 : 1982 High tensile steel rivet bars for structural purposes (third revision) 15.21 TUBES AND TUBULARS IS 1161 : 1998 Steel tubes for structural purposes (fourth revision) 15.22 IS 4923 : 1997 Hollow steel sections for structural use ( second revision) 15.25 Note1 \u2013 See also Section 17 Structural Shapes Note2 \u2013 IS 280 : 1978 Mild steel wire for general engineering purposes and IS 7887 : 1992. Mild steel wire rods for general engineering purpose s (first revision) have been covered in Section 14 Concrete reinforcement. 15.3 SP 21 : 2005 1. Scope \u2013 Requirements of low carbon steel plates, sections, flats, bars, etc. for general structural purposes in the tensile range of 290 to 470 MPa. 1.1 The steels are equally suitable for bolted and riveted structures and for general engineering purposes. 1.2 When welding is employed for fabrication and guranteed weldability is required, welding procedure should be as specified in IS 9595 : 1996. Metal-arc welding of carbon and carbon manganese steels (first revision)\u2019. 2. Grades \u2013 These shall be three Grades \u2013 Fe 290, Fe 330, and Fe 370. 3. Freedom from Defects \u2013 The finished material shall be reasonably free from surface flaws; laminations; rough/jagged and imperfect edges; and all other harmful defects. 3.1 Minor surface defects may be removed by grinding provided the thickness is not reduced locally by more than 4 percent below the minimum specified thickness. 4. Chemical Analysis : See Table \u2013 1 TABLE1 CHEMICAL COMPOSITION Grade Ladle Analysis, Percent, Max Designation C Mn S P (1) (2) (3) (4) (5) Fe 290 0.25 1.25 0.055 0.055 Fe 330 0.25 1.25 0.055 0.055 Fe 370 0.25 1.25 0.055 0.055"
    },
    {
      "standard_id": "IS 1977: 1996",
      "title": "LOW TENSILE STRUCTURAL STEEL",
      "scope": "Requirements of steel plates, strips, sections, flats, bars, etc, for use in structural work. 1.1 The steels are suitable for welded, bolted and riveted\u2019 structures, and for general engineering purposes. 1.2 Where welding is employed for fabriction and guaranteed-weldability is required, welding procedure should be as specified in IS 9595 : 1996 `Metal are welding of carbon and carbon manganese steels - Recommendations (first Revision):.",
      "pages": [
        667,
        668
      ],
      "text": "SUMMARY OF IS 1977 : 1996 LOW TENSILE STRUCTURAL STEEL (Third Revision) 5. Tensile Properties: See Table 2 TABLE 2 TENSILE PROPERTIES Grade Tensile Yield Percent Internal Desig- Strength Stress Elogation Diameter nation MPa Min at Gauge of Bend MPa Length 5.65 So Min (1) (2) (3) (4) (5) Fe 290 290-390 165 23 2 t Fe 330 330-430 170 23 3 t Fe 370 370-470 215 23 3 t Where t is the thickness of test piece. 6. Bend Test \u2013 For bend test, the test piece at room temperature shall withstand bending through 1800 to an internal diameter not greater than that given in Table 2 without cracking. 7. Dimensions\u2013 Nominal dimensions of rolled products conforming to this specification shall be in accordance with the relevant Indian Standard . Currently available Indian Standards are listed in Table 4 of the standard. 8. Tolerances \u2013 Rolling and cutting tolerances for steel products conforming to this standard shall be those specified in IS 1852 : 1985 ++. ++ Rolling and cutting tolerances for hot rolled steel products (fourth revision). Note \u2014 For test proceedures, refer to IS 1599 : 1985 Method of bend test ( second revision) and IS 1608 : 1995 Mechanical testing of metals-tensile testing (second revision) For detailed information, refer to IS 1977: 1996 low tensile structural steels. (third revision). 15.4 SP 21 : 2005 1. Scope \u2014 Requirements of steel plates, strips, sections, flats, bars, etc, for use in structural work. 1.1 The steels are suitable for welded, bolted and riveted\u2019 structures, and for general engineering purposes. 1.2 Where welding is employed for fabriction and guaranteed-weldability is required, welding procedure should be as specified in IS 9595 : 1996 `Metal are welding of carbon and carbon manganese steels - Recommendations (first Revision):. 2. Grades \u2014 There shall be three grades: Grade Designation A Fe 410W A B Fe 410W B C Fe 410W C 3. Freedom from Defects \u2014 The finished material shall be reasonably free from surface flaws; laminations; rough/jagged and imperfect edges; and all other harmful defects."
    },
    {
      "standard_id": "IS 2062: 1999",
      "title": "STEEL FOR GENERAL STRUCTURAL PURPOSES",
      "scope": "Requirements of microalloyed steels of different strength levels for use in structural work. The steels may be suitable for other application also.",
      "pages": [
        668,
        669,
        670
      ],
      "text": "SUMMARY OF IS 2062 : 1999 STEEL FOR GENERAL STRUCTURAL PURPOSES (Fifth Revision) Minor surface defects may be removed by grinding provided the thickness is not reduced locally by more than 4 percent below the minimum specified thickness. 4. Mechanical Properties : 4.1. Tensile Test \u2013 As a rule, test pieces with a proportional guage length complying with the requirements L 0=5.65 So should be used for the tensile test, where L 0 is the gauge length and S is the cross sectional area of the test. 4..2 Bend Test \u2013 For bend test, the test piece at room temperature shall withstand bending through 1800 to an internal diameter not greater than that given in Table1 without cracking. 4.3 Impact Test \u2013 It shall meet therequirements given in Table 1 provided no individual value shall be less than 70 percent of the specified value. TABLE 1 MECHANICAL PROPERTIES Grade Designation T ensile Y ield Stress, Min, MPa Percent Elongation Internal Charpy V-Notch Strength at Gauge length Diameter Impact Energy Min,MPa <20 20-40 >40 5.65 So of bend J, Min mm mm mm min min (1) (2) (3) (4) (5) (6) (7) (8) (9) A Fe410WA 410 250 240 230 23 3t \u2014 B Fe410WB 410 250 240 230 23 2 t for less than 27 or equal to 25 mm thick products 3t for more than 25 mm thick products C Fe410WC 410 250 240 230 23 2 t 27 15.5 SP 21 : 2005 ++ Rolling and cutting tolerances for hot rolled- steel products (fourth revision) Note 1 \u2013 For test procedures, refer IS 599 : 1985. Method of end test (second revision) and IS 1608 : 1995 Mechanical testing of metals. Tensile testing ( second revision ). Note 2 \u2013 For chemical composition, see 8 of the standard. For detailed information, refer to IS 2062 : 1999 Specification for steel for general structural purposes (fifth revision). 4.4 Groove Crackability T est \u2013 Y-Groove crackability test may be carried out in accordance with IS 10842 for products of only Grade C material having thickness above 12 mm and above if specially agreed to between the purchaser and the manufactuer. 5. Dimensions \u2013 The nominal dimensions of rolled products conforming to this standard shall be in accordance with the relevant Indian Standard. Currently available Indian Standard are listed in Table 4 of the standard 6. Tolerance \u2013 The rolling and cutting tolerances for steel products conforming to this standard shall be those specified in S 1852 : 1985 ++ + Testing and evaluation procedure for Y groove crackability test. 15.6 SP 21 : 2005 1. Scope \u2013 Requirements of microalloyed steels of different strength levels for use in structural work. The steels may be suitable for other application also. 2. Grades \u2013 It shall be in 10 grades given in Table 1. 3. Freedom from Defects\u2014 The finished material shall be free from surface defects, such as pits, rolled in scales, deep scratches, grooves, laminations, cracks, rough jagged and imperfect edges, and any other harmful defects. 4. Mechanical Properties \u2014 See Table 1. TABLE 1 MECHANICAL PROPERTIES Grade T ensile Y ield Strength Min Elongation Bend Charpy V-notch Strength Percent Internal Impact Toughness, Min <16 16-40 41-63 >63 Min Diameter Joules, Min, (Average mm mm mm mm of 3 V alues) Room MPa MPa MPa MPa MPa 5.65 So Min** Temp * -200C <12 mm 12-25 mm Fe 440 440 300 290 280 By 22 2t 3t \u2013 \u2013 agreement Fe 440B 440 300 290 280 \u2013 22 2 t 3 t 50 30 Fe 490 490 350 330 320 \u2013 22 2 t 3 t \u2013 \u2013 Fe 490B 490 350 330 320 \u2013 22 2 t 3 t 50 25 Fe 540 540 410 390 380 \u2013 20 2 t 3 t \u2013 \u2013 Fe 540B 540 410 390 380 \u2013 20 2 t 3 t 50 25 Fe 570 570 450 430 420 \u2013 20 2 t 3 t \u2013 \u2013 Fe 570B 570 450 430 420 \u2013 20 2 t 3 t 45 20 Fe 590 590 450 430 420 \u2013 20 2 t 3 t \u2013 \u2013 Fe 590B 590 450 430 420 \u2013 20 2 t 3 t 45 20 * Room Temperature = 25 plus minus 2\u00baC; ** + is the thickness of the test piece. Note 1 \u2013 For test procedures, refer to IS 1599: 1985 Method of bend test (second revision) , IS 1608:1995 Mechanical testing of metals \u2013 Tensile testing (second revision) and the standard. Note 2 \u2013 For chemical composition see 7 of the standard. For detailed information, refer to IS 8500 : 1991. Specification for structural steel \u2013 Microalloyed (medium and high strength qualities) (third revision)."
    },
    {
      "standard_id": "IS 8500: 1991",
      "title": "STRUCTURAL STEEL- MICRO ALLOYED (MEDIUM AND HIGH STRENGTH QUALITIES)",
      "scope": "",
      "pages": [
        670,
        671
      ],
      "text": "SUMMARY OF IS 8500 : 1991 STRUCTURAL STEEL- MICRO ALLOYED (MEDIUM AND HIGH STRENGTH QUALITIES) (First Revision) 15.7 SP 21 : 2005"
    },
    {
      "standard_id": "IS 11587: 1986",
      "title": "STRUCTURAL WEATHER RESISTANCE STEELS",
      "scope": "Requirements for high strength low alloy weather resistant structural steels in the form of plates, strips, sections and bars for welded, riveted or bolted construction requiring atmospheric corrosion resistance.",
      "pages": [
        671,
        672,
        673
      ],
      "text": "SUMMARY OF IS 11587 : 1986 STRUCTURAL WEATHER RESISTANCE STEELS 1. Scope \u2013 Requirements for high strength low alloy weather resistant structural steels in the form of plates, strips, sections and bars for welded, riveted or bolted construction requiring atmospheric corrosion resistance. 2. Grade \u2013 There shall be following three grades of structural weather resistant steel: a) WR-Fe 480A, b) WR-Fe 480B, and c) WR-Fe 500 3. Weldability \u2013 All steel grades specified in this standard are of weldable quality. 3.1 If the weather resistant steels are to be used unpainted, it is advisable to select the welding electrodes with matching weathering characteristics. 4. Freedom from Defects \u2014 The finished material shall be free from cracks, surface flaws, laminations, rough jagged and imperfect edges, and all other harmful defects. 5. Mechanical Properties 5.1 Tensile Test \u2014 See Table1 TABLE 1 MECHANICAL PROPERTIES Grade Tensile Yield Strength, Min, Mpa Percentage Strength MPa Elongation Min on MPa Up to and Over 12 mm Over 25 mm Over 40 mm Gauge Including Up to and Up to and Up to and Length 12 mm Including Including Including 5.65 So 25 mm 40 mm 50 mm min WR-Fe 480A 480 345 325 325 - 21 WR-Fe 480B 480 345 345 345 340 21 WR-Fe 500 500 355 - - - 20 5.2 Bend Test \u2013 The test piece when cold shall with stand the test without cracking as prescribed in the standard. 5.3 Impact Test \u2013 The mean valves after the test shall be as given in Table 2. TABLE 2 CHARPY V-NOTCH IMPACT TEST VALUE Grade T emperature Impact Energy, 0C Joule (Min, Average) WR-Fe 480A 0 27 WR-Fe 480B 0 27 WR-Fe 500 -15 27 5.4 Flattering Test \u2013 Flattering test shall be carried out for circular hollow section. If agreed , this test may also be carried out on rectangular hollow sections.The ring shall be flattened cold between the parallel plates with the weld, if any, at 45 0. No open- ing shall occur by fracture in the weld until the dis- tance between the plates is less than 75 percent of the original outside diameter. The test shall continue until the weld, if any, opens and the weld shall show no sign of incomplete fusion. No crack or breakage in the metal elsewhere than the weld shall occur until the distance between the plate is 2/3 of the original outside diameter. 15.8 SP 21 : 2005 6. Dimensions \u2013 Shall be in accordance with the relevant Indian Standards. Currently available Indian Standards are listed in Table 5 of the standard. 7. Tolerances \u2013 Rolling and cutting tolerances for steel products conforming to this standard shall be those specified in IS 1852 :1985 +. + Rolling and cutting tolerances for hot rolled steel products (fourth revision) Note 1\u2013 For test proceedures, refer to the standard, IS1599 : 1985 method of bend test ( second revision) , IS 1608 :1995 Mechanical testing of metals-tensile testing (second revision) and IS 1757:1988 Method of charpy impact test ( v notch) for mettallic materials ( second revision) Note 2\u2013 For chemical composition refer to the standard For detailed information, refer to IS 11587 : 1986 Structural weather resistant steels. 15.9 SP 21 : 2005 1. Scope \u2013 Requirements of plain galvanized steel sheets and strips coils, and corrugated galvanized sheets. 2. Classification \u2014 See Table 1 TABLE 1 CLASSIFICATION OF GRADES OF GP/GC COILS AND SHEETS Type Designation GradeReference of Base Metal IS1079/IS 513 (1) (2) (3) (i) Deep drawing GPD Grade \u2018DD\u2019 (ii) Extra deep drawing GPED Grade \u2018EDD\u2019 (iii) Interstitial free GPIF Grade \u2018IF\u2019 (iv) Corrugated ordinary GC Grade \u2018O\u2019 Note \u2013 Spangles should not be allowed to form on the surface of strips / sheets during galnerizing 3. Zinc Coating \u2013 The zinc coating shall conform to the requirement of any one of the grades prescribed in Table 2. The mass of coating referred to in this standard shall represent the total mass of zinc, both sides inclusive. 3.1 The following are recommended grades of zinc coating for the various thickness of sheets \u2013 Thickness Grade of mm Zinc Coating 0.18 to 0.28 (both inclusive) 200 0.30 to 0.55 (both inclusive) 220 0.63 to 1.0 (both inclusive) 275 above 1.00 mm 350 Note 1 \u2013 The recommended thickness for roofing applications is 0.63 mm and corresponding recommended grade of coating shall be minimum 275 gm/m 2. Note 2 \u2013 If agreed to between the manufacture and the uprchaser for thickness 0.18 mm to 0.28 mm (both inclusive), other coating grades 180 and 120 may be used."
    },
    {
      "standard_id": "IS 277: 2003",
      "title": "GALV ANIZED STEEL SHEETS (PLAIN AND CORRUGATED)",
      "scope": "Requirements for expanded metal steel used for general purposes.",
      "pages": [
        673,
        674,
        675
      ],
      "text": "SUMMARY OF IS 277 : 2003 GALV ANIZED STEEL SHEETS (PLAIN AND CORRUGATED) (Sixth Revision) TABLE 2 MASS OF COATING Grade of Minimum A verage Minimum Coating Coating Coating Triple Single Spot Spot Test Test g/m2 g/m2 (1) (2) (3) 600 600 510 450 450 380 350 350 300 275 275 235 220 220 190 200 200 170 180 180 155 120 120 100 4. Bend Test \u2013 Samples of galvanized steel sheets shall withstand bending through 180\u00ba around a mandrel having diameter specified in Table 3 of the Standard without peeling or flaking of zinc coating. Crack or fracture of base metal, shall not be permitted. However, Cracks of the base metal developing at the edge of the specimen or coarse grain developing at the line of the bend shall be disregarded. 5. Coating Test 5.1 Determination of Mass of Zinc Coating \u2013 The average masses of zinc coating shall conform to both the values specified in Table 2. 6. Freedom from Defects \u2013 Galvanized plain sheets, corrugated sheets and coils shall be reasonably flat and free from bare spots, holes, tears and other harmful defects. 6.1 Coils, however, may contain some abnormal imperfections which render a portion of the coil unusable since the imperfections in the coil cannot be removed as in the case with cut length. 15.10 SP 21 : 2005 7. Mass \u2013 See Table 4 of the Standard. 8. Dimensions and Tolerances of Plain Sheets/Coils. 8.1 Sizes of Plain Sheets a) Length - 1 800, 2 200, 2 500, 2 800 and 3 000 mm b) Width - 750, 900, 1 000 and 1 200 mm c) Thickness - 0.18, 0.22, 0.25, 0.28, 0.32, (uncoated 0.40, 0.45, 0.50, 0.55, 0.63, sheets) 0.70, 0.80, 0.90, 1.00, and 1.60 mm. Note : Sheets for other sizes (length, width and thickness) may also be supplied subject tothe mutual agreement between the purchaser and the manufacturer. 8.2 Unless other wire agreed, the internal diameter of sheet supplied coil shall be 450, 510 or 610 mm. 8.3 Tolerances 8.3.1 No sheet shall be smaller in length than that specified. Tolerances on length on plus side shall be 15 mm or 0.5 percent of length whichever is greater. 8.3.2 The diagonal distance between opposite corners of any sheet shall not differ by more than 20 mm. 8.3.3 No plain sheet shall be smaller in width than that specified. The positive tolerances on width shall be 10 mm. 8.3.4 Thickness : The tolerance on thickness of sheet and coil shall be according to IS 1079 + or IS 513++. 8.3.5 Tolerance on Mass \u2014 The tolerance on mass of individual sheets calculated in accordance with Table 4 of the Standard shall be within plus minus 10 percent and tolerance on mass of each bundle of sheet shall be plus minus 5 percent. 9. Dimensions and Tolerances of Corrugated Sheets. 9.1 Sizes of Corrugated Sheets 9.1.1 Length \u2013 The length of the corrugated sheets shall be as follows \u2013 1 800, 2 200, 2 500, 2 800, 3 000 and 3 050 mm 9.1.2 Depth and pitch of the corrugations: The depth and pitch of corrugation shall be as follows (see Fig. 1 of the standard) Grade Depth of Pitch of Corrugation Corrugation mm mm A 17.5 75 B 12.5 75 9.1.3 Number of corrugations \u2013 The number of corrugations shall be 8, 10, 11 and 13 depending on the width of the sheet. The overall width of the corrugated sheet before and after corrugation shall as shown in Table 3. 9.1.3.1Sheets of sizes other than those specified above may be supplied, if agreed to between the contracting parties. TABLE 3 OVERALL WIDTHS AND CORRUGATIONS OF SHEETS Number of Grade Overall Widths of Sheet Corrugations Before After Corrugation Corrugation mm mm (1) (2) (3) (4) 8 A 750 660 10 A 900 810 11 A 1 000 910 13 A 1 200 1 110 8 B 750 680 10 B 900 830 11 B 1 000 930 13 B 1 200 1 130 9.2 Tolerances \u2013 See Table 4. TABLE 4 TOLERANCE ON DIMENSION OF CORRUGATED SHEETS Dimensions Tolerance 1 (1) (2) Depth of corrugation plus minus 2.5 mm Pitch of corrugation plus minus 5 mm Overall width after corrugation plus minus 25 mm 1) Average of 4 measurements + Cold rolled low carbon steel sheets and strips (fourth revision) ++ Hot-rolled carbon steel sheets and strip ( fifth revision) Note : For test proceedures, see 8, 9 and 10 of the standard For detailed information, refer to IS 277 : 2003 Specification for galvanized steel sheets (plain and corrugated) (fifth revision). 15.11 SP 21 : 2005 1. Scope \u2013 Requirements for expanded metal steel used for general purposes. 2. Size of Mesh \u2013 Based on measurements of shortway of mesh (SWM) and longway of mesh (LWM) of diamond, and width and thickness of the strands. 3. Dimensions \u2013 See Table 1."
    },
    {
      "standard_id": "IS 412: 1975",
      "title": "EXPANDED METAL STEEL SHEETS FOR GENERAL PURPOSES",
      "scope": "",
      "pages": [
        675,
        676,
        677
      ],
      "text": "SUMMARY OF IS 412 : 1975 EXPANDED METAL STEEL SHEETS FOR GENERAL PURPOSES (Second Revision) Ref. No. Size of Mesh Largest Standard Size of Sheet (Nominal)` Size of Sheets Normally Stocked SWM LWM LWM SWM mm mm mm mm mm 1 100 250 3.75 10.97 2 100 250 3.75 14.63 3 100 250 3.75 21.97 4 75 200 3.75 7.30 5 75 200 3.75 7.30 2.50 \u00d7 3.75 6 75 200 3.75 14.60 7 40 115 2.50 3.75 8 40 115 2.50 4.85 9 40 75 2.50 4.85 10 40 75 2.50 7.30 11 40 115 2.50 7.30 2.50 \u00d7 3.75 12 40 75 3.75 7.30 and 13 40 115 2.50 7.30 1.25 \u00d7 3.75 14 40 75 3.75 7.30 15 25 75 2.50 4.85 2.50 \u00d7 3.75 16 25 75 2.50 4.85 2.50 \u00d7 3.75 17 25 75 2.50 4.85 and 18 25 75 2.50 4.85 1.25 \u00d7 3.75 19 20 60 2.50 3.75 20 20 50 3.75 3.75 2.50 \u00d7 3.75 21 20 60 2.50 3.75 22 20 50 3.75 3.75 2.50 \u00d7 3.75 23 20 60 2.50 3.75 and 24 20 50 3.75 3.75 1.25 \u00d7 3.75 25 20 60 2.50 4.85 26 20 50 3.75 3.75 27 12.5 50 2.50 3.00 28 12.5 40 3.75 3.00 29 12.5 50 2.50 3.00 2.50 \u00d7 2.75 30 12.5 50 2.50 3.00 and 31 12.5 40 3.75 3.00 1.25 \u00d7 2.75 32 12.5 50 2.50 3.00 33 12.5 40 3.75 3.00 34 10 40 2.50 2.00 35 10 40 2.50 2.00 2.50 \u00d7 1.75 36 10 40 2.50 2.00 and 37 9.5 28.5 2.50 2.00 1.25 \u00d7 1.75 38 9.5 28.5 2.50 2.00 39 9.5 28.5 2.50 2.00 40 9.5 25 2.50 2.00 2.50 \u00d7 1.75 41 6 25 2.50 2.00 and 42 6 25 2.50 2.00 1.25 \u00d7 1.75 43 5 20 2.50 1.50 44 3 15 2.50 1.50 2.50 \u00d7 1.25 TABLE 1 SIZES OF SHORTWAY MESH AND LONGW AY MESH 15.12 SP 21 : 2005 4. Tolerances On nominal specified : plus minus 10 mm dimensions On minimum specified : + 10 mm dimensions \u2013 0 mm On mass : plus minus 10percent 4.1 Size of Mesh On SWM : plus minus 1 mm up to 20 mm and plus minus 2 mm over 20 mm On LWM : plus minus 2 mm up to 60 mm and plus minus 4 mm over 60 mm and 5. Mechanical Properties 5.1 Tensile strength of blank steel sheets shall be between 280 and 380 MN/m 2. Note \u20141 N/mm2 = 1 MN/m 2 = 0.102 kgf/mm 2. 5.2 Bend Test \u2013 Test piece shall withstand without crack, being doubled over when cold, till the internal radius is not greater than 1.5 times its thickness and until the two sides of test piece are parallel. 6. Freedom from Defects \u2013 Finished expanded metal sheets shall be free from flaws, joints, welds, broken strands, laminations, etc. 7. Preservative Treatment \u2013 Shall be given a suitable protective coating to prevent corrosion. Note 1 \u2013 For test procedures, refer to IS 1608 :1995 Mechanical testing of metals tensile testing (second revision ),and IS 1599:1985 Method for bend test (second revision ), Note 2 \u2013 For chemical composition see 3.1 and 3.2 of the standard . For detailed information, refer to IS 412 : 1975 Expanded metal\u2013Steel sheets for general purposes (second revision). 15.13 SP 21 : 2005"
    },
    {
      "standard_id": "IS 513: 1994",
      "title": "COLD ROLLED LOW CARBON STEEL SHEETS AND STRIPS",
      "scope": "Requirements of cold rolled low carbon steel sheets and strips for bending and drawing purpose and where the surface is of prime importance. It covers sheets and strips up to 4 mm thick both in coil form and cut lengths.",
      "pages": [
        677,
        678,
        679
      ],
      "text": "SUMMARY OF IS 513 : 1994 COLD ROLLED LOW CARBON STEEL SHEETS AND STRIPS (Fourth Revision) 1. Scope \u2013 Requirements of cold rolled low carbon steel sheets and strips for bending and drawing purpose and where the surface is of prime importance. It covers sheets and strips up to 4 mm thick both in coil form and cut lengths. 2. Classification of Grades \u2013 Sheets and strips shall be classified in the following grades \u2013 O \u2013 Ordinary quality D \u2013 Drawing quality DD \u2013 Deep drawing quality, and EDD \u2013 Extra deep drawing quality 3. Chemical Composition 3.1 Ladle Analysis \u2013 The ladle analysis of steel, shall be as given in Table 1. 3.2 Product Analysis \u2013 Permissible variation in the case of product analysis from the limits specified in Table 1 shall be as given in Table 2. TABLE 1 CHEMICAL COMPOSITION Grade Constituent, percent, Max Carbon Manganese Sulphur Phosphorus (1) (2) (3) (4) (5) Ordinary (O) 0.15 0.60 0.055 0.055 Drawing (D) 0.12 0.50 0.040 0.040 Deep drawing (DD) 0.10 0.45 0.035 0.035 Extra deep 0.08 0.40 0.030 0.030 drawing (EDD) TABLE 2 PERMISSIBLE VARIATION FOR PRODUCT ANALYSIS Constituent Variation Over Specified Limit, Percent,Ma x Carbon 0.02 Manganese 0.03 Sulphur 0.005 Phosphorus 0.005 Note \u2014 Product analysis shall not be applicable to rimming steel. 4. Mechanical and Physical Properties 4.1 Tensile Test \u2013 Mechanical properties at room temperature in as delivered condition for annealed / skin passed sheets and strips ( cut lengths and coils) shall be as follows \u2013 Grade Tensile Yield Elongation Hardness strength Stress Percent (Max) MPa Max , on Gauge Max Length HRB HR 80 mm and (30T) Width 20 mm, Min O -- -- -- See 4.3 D 270-410 280 28 65 60 DD 270-370 250 32 57 55 EDD 270-350 220 36 50 50 4.2 Cupping Test \u2013 It shall be applicable only for sheets, strips and coils of D,DD and EDD grades having thickness from 0.5 mm upto 2.00 mm. See Fig.1 of the standard. 4.3 Hardness Test \u2013 Hardness of different tempers at room temperature for \u2018 O\u2019 grade shall be as fallows\u2014: Temper Hardness HRB. Min. Max. Hard (H) 85 -- Half Hard ( \u00bdH) 75 85 Quater Hard (\u00bcH) 60 75 Skin Passed (SP) -- 70 Annealed (A) -- 60 4.4 Bend Test \u2013 The angle of bend and internal diameter of bend for different grades of material shall be as follows : 15.14 SP 21 : 2005 Note \u2013 For dimensional tolerances applicable to cold rolled sheets and strips See Tables 6 to 16 of the standard. Note 1 \u2014 For supply conditions including surface finish refer to the standard . Note 2 \u2013 For test procedures, refer to IS 1501 (Part) \u2013 1984 Method for Vickers Hardness test for metallic materials : Part 1 HV 5 to HV 100 (second revision) , IS 1586 : 2000 Method of Rockwell Hardness test for metallic materials (A-B-C-D-E-G-H-K 15 N, 30 N, 45N. 15 T, 30 T, 45 T) (third revision). IS 1599 : 1985 Method of bend test (second revision ), IS 1608 : 1995 Mechanical testing of metals \u2013 Tensile testing ( second revision) ; and IS 10175 (Part 1) : 1993 Mechanical testing of metals \u2013 Modified erichsen cupping test \u2013 Sheet and strip : Part 1 Thickness upto 2 mm (first revision). For detailed information, refer to IS 513 :1994 Specification for cold rolled low carbon steel sheets and strips (fourth revision). 4.4.1 For sheets / strips in cut lengths and coils in Annealed and Skin Pass condition : Steel Grade Angle of Internal Bend of Bend Diameter O 180\u00ba t D 180\u00ba Close DD 180\u00ba Close EDD 180\u00ba Close 4.4.2 For Sheets / Strips of \u2018 O\u2019 grade Temper Angle of Bend Internal Diameter of Bend H -- -- \u00bdH 180\u00ba 3t \u00bcH 180\u00ba 2t SP 180 0 t A 180 0 t Note \u2013 t is thickness of test piece. 4.4.3 The test pieces shall be deemed to have passed the test if the outer convex surface is free from cracks. 5. Freedom from Defects \u2013 The finished sheets and strips shall be free from harmful defects, such as scale rust, blisters lamination, pitting, porosity, cracked or torn edges any other defects which are harmful to the intended use. 6. Dimensions 6.1 Thickness \u2013 Dimensions of cold rolled sheets and strips shall be as given below \u2013 Thickness, mm 0.18, 0.20,0.22,0.25,0.28 0.30, 0.32, 0.35, 0.40, 0.45, 0.50 0.55, 0.63, 0.80, 0.90, 1.00, 1.20, 1.25, 1.40, 1.50, 1.60, 1.80, 2.00, mm 6.1.1 The following are the preferred thickness for sheets above 2.00 mm, 2.50 mm, 2.65 mm, 3.00 mm, 3.25 mm, 3.50 mm and 4.00 mm 15.15 SP 21 : 2005"
    },
    {
      "standard_id": "IS 1079: 1994",
      "title": "HOT ROLLED CARBON STEEL SHEETS AND STRIPS",
      "scope": "Requirements of Hot rolled carbon steel sheets including pack rolled sheets and strips intended for cold forming, drawing and general engineering purposes.",
      "pages": [
        679,
        680
      ],
