Repository: workbydevansh/bis-standards-recommendation-engine

# BIS Standards Recommendation Engine

Submission-ready prototype for the Bureau of Indian Standards x Sigma Squad AI Hackathon.

The system converts a product description into the top 3-5 relevant BIS standards from **SP 21: Summaries of Indian Standards for Building Materials**. It is deterministic, offline, and designed around the required judging contract.

## Judge Command

```bash
python inference.py --input hidden_private_dataset.json --output team_results.json
```

The output JSON contains:

- `id`
- `retrieved_standards`
- `latency_seconds`

When the input contains `expected_standards`, the field is copied into the output so the provided `eval_script.py` can be run locally.

File: data/index/standards.json (part 38 of 52)
{
      "text": "SUMMARY OF IS 1079 : 1994 HOT ROLLED CARBON STEEL SHEETS AND STRIPS (Fifth Revision) 1. Scope\u2014 Requirements of Hot rolled carbon steel sheets including pack rolled sheets and strips intended for cold forming, drawing and general engineering purposes. 2. Grades \u2014 There shall be 4 grades of hot rolled carbon steel sheet and strip designated as follows. a) O\u2014 Ordinary quality : intended for general fabrication purposes where sheets or strips are used in the flat or for bending, moderate forming and welding operation b) D \u2013 Drawing quality c) DD \u2013 Deep drawing quality c) EDD \u2013 Extra deep drawing quality Note \u2013 D, DD and EDD are intended for applications where drawing, severe forming and welding are involved. 3. Tensile Properties \u2014 Shall be as follows: Grade Tensile Yield Percent Elongation strength Stress, at Guage length MPa MPa 5.65 Min O \u2013 \u2013 \u2013 D 240-400 \u2013 25 DD 260-390 \u2013 28 EDD 260-380 \u2013 32 4. Bend Test \u2014 The test piece shall be bent cold through 1800 .The test piece shall be deemed to have passed the test if the outer convex surface is free from cracks after complete bending.The internal diameter of bend for different grades shall be as follows Steel Grade Internal Diameter of Bend O 2 t D t DD Close EDD Close Note\u2014 Where is the thickness of test piece. * Dimensions for steel plates sheets,strips and flats for general engineering purposes (second revision) + Rolling and cutting tolerances for hot rolled steel products ( fourth revision). 5. Cupping Test \u2014 Cupping Test may be carried out only for sheets strips of D , DD and EDD grades having thickness from 0.5mm upto2.00mm. The test and test values shall be as agreed mutually. 6. Strain Ageing Test \u2014 The test is to be carried out on grades where steel is supplied with non-ageing properties / guarantee and shall be as agreed. The test piece shall not develop crack near the bend, after prescribed test. 7. Freedom from Defects \u2014 The finished material in cut lengths shall be free from harmful defects which will affect the end use. When the material is supplied in the form of coils, the degree or amount of surface defects are expected to be more than in cut length sheets. 8. Dimensions and Tolerances 8.1 Dimensions of steel sheet and strip shall conform to the dimension specified in IS 1730 : 1989.* 8.2 Tolerance on length, width,thickness,and mass of the steel sheet and strip shall confirm to the limits specifiedin IS 1852:1985. + 8.3 For Camber tolerances, flatness tolerances and out of square tolerances refer 13 of the standard. 9. Weight \u2014 The mass of the material shall be calculated on the basis that steel weighs 7.85 g/cm3: Note1 \u2014 For test proceedures, refer to IS 1599 : 1985 Method of bend test (second revision ). IS 1608 : 1995. Mechanical testing of metals Tensile testing (second revision) and IS 10175 (Part 1) :1993.Mechanical testing of metals modified erichsen cupping test-Sheet and strip,Part 1\u2013 Thickness upto 2 m m (first revision). Note2\u2014 For chemical composition, refer to the standard . For detail information, refer to IS 1079 : 1994 Hot rolled carbon steel sheets and strips (fifth revision). So 15.16 SP 21 : 2005 1. Scope \u2013 Requirements for steel chequered plates, having raised figures at regular intervals on one surface of the plate. 2. Material \u2013 Steel for the chequered plates shall conform to the requirements of Grade A of IS 2062 : 1992 + or IS 1977 : 1996++. 3. Freedom From Defects \u2013 Plates shall be cleanly rolled to the dimensions specified. Finished material shall be free from harmful surface defects, such as cracks, surface flaws, imperfect edges, etc. 4. Patterns \u2013 See Fig.1 of the standard. 5. Tensile Test \u2013 Properties shall conform to Grade A of IS 2062 : 1992 + or IS 1977 : 1996++. 6. Bend Test \u2014 In accordance with IS 1599 : 1985.* 7. Dimensions and Rolling Tolerances\u2014 Chequered plates shall normally be supplied in sheared edges. 7.1 Nominal dimensions of chequered plates (exluding raised portion) shall be in accordance with IS 1730 : 1989 +. 7.2. The rolling and cuting tolerances on width, length and thickness (exluding raised portion) shall be as given in IS 1852 : 1985 \u2021. 7.3. The minimum bead height of chequered plates shall be 0.8 mm. * Method of bend test for steel products other than sheet, strip wire and tube ( second revision ). \u2020 Dimensions for steel plates, sheets, strips and flats for general engineering purposes ( second revision ). \u2021 Rolling and cutting tolerances for hot rolled steel products (second revision ). Note \u2013 For test procedures, refer to IS 1599 : 1985 Methods of bend test (second revision) and IS 1608 : 1995 Mechanical testing of metals tensile testing (second revision). For detailed information, refer to IS 3502 : 1994 Specification for steel chequered plates (second revision)."
    },
    {
      "standard_id": "IS 3502: 1994",
      "title": "STEEL CHEQUERED PLATES",
      "scope": "Requirements for cold-rolled medium, and high carbon and low alloy steel strips of thickness up to 3 mm and width up to 330 mm intended for general engineering purposes.",
      "pages": [
        680,
        681
      ],
      "text": "SUMMARY OF IS 3502 : 1994 STEEL CHEQUERED PLATES (Second Revision) + Steel for general structural purposes (fourth revision). ++ Structural steel (ordinary quality) (second revision) . 15.17 SP 21 : 2005 1. Scope \u2013 Requirements for cold-rolled medium, and high carbon and low alloy steel strips of thickness up to 3 mm and width up to 330 mm intended for general engineering purposes. 2. Chemical Analysis \u2014 Carbon content (percent) on ladle analysis shall be as follows : 3. Hardness Test \u2013 When subjected to Rockwell hardness test in accordance with IS 1586 : 1988* or IS 5072 : 1988 + shall conform to the requie ments given below : 4. Freedom From Defects \u2013 Shall be free from scales, rust, blisters, laminations, pitting and cracked edges. 5. Edge Condition \u2013 Shall be supplied with mill, trimmed or slit edges. Medium Carbon High Carbon High Carbon Low Alloy C40 C55 C70 C80 C85 C98 120Cr35 110Cr35W2 0.35-0.45 0.50-0.60 0.65-0.75 0.75-0.85 0.80-0.90 0.90 - 1.05 1.10- 1.30 1.0 -1.20 Note \u2014 For manganese, silicon, sulphur, phosphorus, chromium and tungsten contents, refer to 4 of the standard. DESIGNATION ANNEALED HARDNESS, MAX ANNEALED AND RE-ROLLED HARDNESS, MAX HRB Equivalent HV HRC Equivalent HV C40 83.4 160 28 290 C55 85.0 165 35 350 C70 87.9 175 35 350 C80 91.6 190 35 350 C85 91.6 190 35 350 C98 94.8 205 35 350 120 Cr 35 97.5 220 35 350 110 Cr 35W2 97.5 220 35 350"
    },
    {
      "standard_id": "IS 7226: 1974",
      "title": "COLD\u2013ROLLED MEDIUM, HIGH CARBON AND LOW ALLOY STEEL STRIP FOR GENERAL ENGINEERING PURPOSES For detailed information, refer to IS 7226 : 1974 Specification for cold-rolled medium, high carbon and low alloy steel strip for general engineering purposes.",
      "scope": "Requirements of terne coated carbon steel sheets for use in automobile industry, as a roofing and other similar application the thickness of the sheet shall be between 0.3 to 2.0 mm. The thickness other than this may be as agreed to between the purchaser and the manufacturer.",
      "pages": [
        681,
        682
      ],
      "text": "SUMMARY OF IS 7226 : 1974 COLD\u2013ROLLED MEDIUM, HIGH CARBON AND LOW ALLOY STEEL STRIP FOR GENERAL ENGINEERING PURPOSES For detailed information, refer to IS 7226 : 1974 Specification for cold-rolled medium, high carbon and low alloy steel strip for general engineering purposes. 6. Surface Finish \u2013 Bright Finish. Note \u2013 For rolling tolerances see 9 of the standard . * Methods for rockwell hardness tes for metallic material (second revision) . + Method for rockwell superficial hardness test (first revision) 15.18 SP 21 : 2005 1. Scope \u2013 Requirements of terne coated carbon steel sheets for use in automobile industry, as a roofing and other similar application the thickness of the sheet shall be between 0.3 to 2.0 mm. The thickness other than this may be as agreed to between the purchaser and the manufacturer. 2. Terminology 2.1 Terne (Lead Alloy)\u2014 In the context of this standard, any lead-based alloy in commercial use for the hot-dip coating of steel sheet. Tin is the most common alloying element, but antimony is also commercially used, or combinations of both elements. If a specific alloy composition is required, it shall be by agreement between the manufacturer and the purchaser. 2.2 Designation System Terne coating and qualities \u2013 The produced hot-tip terne coating is designated T0 (the `0\u2019 is inserted to fill a computer space and has no significance in the designation). The coating mass designation follows the T0 and three spaces are allocated for coating mass designation. If only two spaces are required, such as for designation `75\u2019, then the `75\u2019 is preceded by a `0\u2019 to fill computer space and is shown as `075\u2019. If the product is skin passed, designation `S\u2019 is used to indicate the coating condition. If the pdoduct has not been skin passed, the designation `N\u2019 for normal coating (as produced) is shown. The numbers 01, 02, 03 and 04 are common to other standards indicating the qualities of commercial, drawing, deep drawing, and deep drawing special killed. An example of a complete condition designation including coating, coating mass, coating condition and quality is T0 120N01. This is composed by combining the following : T0 = terne coating 120 = coating designation N = normal coating 01 = ordinary quality 3. Conditions of Manufacture 3.1 Ladle Analysis \u2014 See Table 1. 3.2 Product Analysis \u2013 Permissible variation in the case of product analysis from the limits specified in Table1shall be given as below: Constituent Permissible Variation Over Specified Limit,Percent Carbon 0.02 Manganese 0.03 Sulphur 0.005 Phosphorus 0.005 3.3 Terne (Lead Alloy) Coating Mass \u2013 The mass of coating shall conform to the requirements in Table 2 for the specific coating designation. The mass of coating is the total amount on both surfaces of the sheet, expressed in grams per square metre (g/m 2) of sheet."
    },
    {
      "standard_id": "IS 12313: 1988",
      "title": "HOT\u2013DIP TERNE COATED CARBON STEEL SHEETS",
      "scope": "",
      "pages": [
        682,
        683,
        684
      ],
      "text": "SUMMARY OF IS 12313 : 1988 HOT\u2013DIP TERNE COATED CARBON STEEL SHEETS TABLE 1 CHEMICAL COMPOSITION (LADLE ANALYSIS) Quality C Mn P S Max Max Max Max Designation Name T0 01 Ordinary 0.15 0.60 0.055 0.055 T0 02 Drawing 0.12 0.50 0.04 0.04 T0 03 Deep drawing 0.10 0.45 0.03 0.03 T0 04 Deep drawing special killed 0.08 0.45 0.03 0.03 15.19 SP 21 : 2005 Note \u2013 For test proceedures, refer to IS 1599 : 1985 Method of bend test ( second revision); IS 1608 : 1995 Mechanical testing of metals \u2013 Tensile testing (second revision ) and the standard. For detailed information, refer to IS 12313: 1988 Specification for hot-dip terne coated carbon steel sheets. TABLE 2 COATING DESIGNATIONS AND LIMITS Coating Minimum Coating Mass Limits, g/m2 Designation (Total Both Sides) Triple Spot Test Single Spot Test Check Limits Check Limits 12 3 001 no minimum no minimum 050 50 40 075 75 60 100 100 75 120 120 90 Note \u2013 \u2018no minimum\u2019 means that there are no established minimum check limits for triple spot and single spot tests. 3.4 Mechanical Properties \u2013 See Table 3. 4 . Dimensional Tolerances \u2013 Refer to Tables 5 to13 of the standard. 5. Workmanship \u2013 The terne sheet in cut lengths shall be free from amounts of laminations, surface flaws and other imperfections that are detrimental to subsequent appropriate processing. TABLE 3 MECHANICAL PROPERTIES Quality T ensile Strength Percentage Elongation 180 0, Bend Rm Max* Mandrel MPa (N/mm 2) Diameter , for A min+ All Thickness Desiganation Name Gauge Gauge length length l 0=60 mm l0=80 mm T0 01 Ordinary \u2013 \u2013 \u2013 la T0 02 Drawing 430 24 23 \u2013 T0 03 Deep drawing 410 28 25 \u2013 T0 04 Deep drawing 410 29 28 \u2013 special killed a = thickness of bend test piece. * Minimum tensile strength for qualities T0 02, T0 03 and T0 04 would normally be expected to be 260 MPa. All tensile strength values are determined to the nearest 10 MPa. + For material up to and including 0.6 mm in thickness, the elongation values in the table shall be reduced by 2. For thicknes s up to 2 mm, use either l 0 = 50 mm or l0 = 80 mm. 15.20 SP 21 : 2005"
    },
    {
      "standard_id": "IS 1148: 1982",
      "title": "HOT ROLLED STEEL RIVETS BARS (UPTO 40 MM DIAMETER) FOR STRUCTURAL PURPOSES",
      "scope": "Requirement for hot-rolled steel rivet bars in size up to 40 mm diameter used for the manufacture of hot forged rivets for structural purposes.",
      "pages": [
        684,
        685
      ],
      "text": "SUMMARY OF IS 1148 : 1982 HOT ROLLED STEEL RIVETS BARS (UPTO 40 MM DIAMETER) FOR STRUCTURAL PURPOSES (Third Revision ) 1. Scope \u2013 Requirement for hot-rolled steel rivet bars in size up to 40 mm diameter used for the manufacture of hot forged rivets for structural purposes. 2. Chemical Composition 2.1 Ladle Analysis \u2013 Ladle analysis of the steel,shall be as given below: Constituent Per cent,Max Carbon 0.23 Sulphur 0.050 Phosphorus 0.050 2.2 Product Analysis \u2013 Permissible variation in the case of product analysis, from the limits specified under 2.1 shall be as fallows: Constituent V ariation Over the Specified Limit Percent,Max. Carbon 0.02 Sulphur 0.005 phosphorus 0.005 2.3 When steel is required in copper bearing quality, copper content shall be between 0.20 to 0.35 percent. In case of product analysis, permissible variation shall not exceed plus minus 0.3 percent. 2.4 When steel is silicon \u2013 killed, silicon content on the product analysis, shall not be less than 0.1 percent. When the steel is silicon- aliminium - killed or aluminium- killed, the requirement regarding minimum silicon content shall not apply. 3. Freedom from Defects \u2013 The finished material shall be free from such surface and internal flaws as would be determined to the end use of the material. 4. Lengths \u2013 In multiples of 250 mm. 5. Dimensional Tolerances \u2013 The bar shall comply with the following dimensional tolerances: : Diameter of Bar Total Tolerance mm mm Below 20 0.40 20 0.45 22 and 24 0.50 Over 24 2 percent of diameter All the tolerances specified shall be minus tolerances. When special plus and minus tolerances are required by the purchaser, the sum of such tolerances shall not be specified as less than the above total tolerances. 6. Tests 6.1 Tensile Test Characteristic Requirement Tensile strength, MPa 410- 530 Min Yield stress, min, MPa a) 6mm upto and 260 including 12mm b) Over 12 mm upto 250 and including 20 mm c) Over 20 mm upto 240 and including 40mm Elongation percent, Min, guage length 5.65 Min 22 6.1.1 No tensile test shall be carried out on bars below 6mm 6.2 Dump Test \u2013 Minor surface fiaws which do not tend to open out wider than 0.4 mm + 0.04 times the diameter of the rivet bar shall not be the cause for rejection. Dump test shall not be applicable to bars below 6 mm. 6.3 Bend Test \u2013 In the case of bars over 25mm in diameter the test piece when cold shall withstand, without fracture, being doubled over, either by pressure or by slow and steady blows from a hammer , till the internal diameter is not greater than three times the diameter of the test piece, and sides are parallel. For bars 25mm in diameter and under, the internal diameter of the bend shall be not greater than twice the diameter of the bar. 6.4 Shear Test \u2013 The ultimate shear strength of the bars as rolled shall be not less than 260 MPa. Note \u2013 For test proceedures, refer to IS 1599 : 1985 Method of bend test ( second revision), and IS 1608 : 1995 Mechanical testing of metals-Tensile testing ( second revision). For detailed information, refer to IS 1148 : 1982 Hot rolled rivet bars upto 40mm diameter) for structural purposes (third revision). So 15.21 SP 21 : 2005"
    },
    {
      "standard_id": "IS 1149: 1982",
      "title": "HIGH TENSILE STEEL RIVETS BARS FOR STRUCTURAL PURPOSES",
      "scope": "Requirement for high tensile steel rivet bars in size up to 40 mm diameter for structural purposes.",
      "pages": [
        685,
        686
      ],
      "text": "SUMMARY OF IS 1149 : 1982 HIGH TENSILE STEEL RIVETS BARS FOR STRUCTURAL PURPOSES (Third Revision ) 1. Scope \u2013 Requirement for high tensile steel rivet bars in size up to 40 mm diameter for structural purposes. 2. Chemical Composition 2.1 Ladle Analysis \u2013 Ladle analysis of the steel, shall be as given below \u2013 Constituent Per cent,Max Carbon 0.23 Sulphur 0.050 Phosphorus 0.050 2.2 Product Analysis : Permissible variation in the case of product analysis, from the limits specified under 2.1 shall be as follows: Constituent V ariation Over the Specified Limit Percent, Maximum Carbon 0.02 Sulphur 0.005 Phosphorus 0.005 2.3 When steel is required in copper bearing quality, copper content shall be between 0.20 to 0.35 percent. In case of product analysis, permissible variation shall not exceed plus minus 0.3 percent. 2.4 When steel is silicon\u2013killed, silicon content on the product analysis, shall not be less than 0.1 percent. When the steel is silicon- aliminium - killed or aluminium- killed, the requirement regarding minimum silicon content shall not apply. 3. Freedom from Defects \u2013 The finished material shall be free from such surface and internal flaws as would be determined to the end use of the material. 4. Lengths \u2013 In multiples of 250 mm. 5. Dimensional Tolerances : Shall be similar as specified for IS 1148 : 1982*. 6. Tests 6.1 Tensile Test Characteristic Requirement Tensile strength, min MPa 460 Min Yield stress, min, MPa a) 6mm upto and 310 including 12 mm b) Over 12 mm upto 300 and including 20 mm c) Over 20 mm upto 280 and including 40 mm Elongation percent, Min guage length 5.65 So Min 22 6.1.1 No tensile test shall be carried out on bars below 6 mm. 6.2 Bend Test \u2013 In the case of bars over 25 mm in diameter the test piece when cold shall withstand, without fracture, being doubled over, either by pressure or by slow and steady blows from a hammer , till the internal diameter is not greater than three times the diameter of the test piece, and sides are parallel. For bars 25 mm in diameter and under, the internal diameter of the bend shall be not greater than twice the diameter of the bar. 6.3 Shear Test \u2013 The ultimate shear strength of the bars as rolled shall be not less than 370 MPa. 6.4 Hot Compression Test \u2013 A test piece having a length equal to twice its diameter, shall be cut from a bar and shall, without cracking or showing signs of fracture withstand being heated to a forging temperature and hammered or compressed on the end till its length has been reduced to its orginal diameter. * Hot rolled river bars (upto 40 mm dia) for structural purposes (third revision). Note \u2013 For test proceedures, refer to IS 1599 : 1985 Method of bend test ( second revision ), IS 1608 : 1995 Mechanical testing of metals-Tensile testing (second revision) and IS 5242 :1979 Method of test for determining shear strength of metals (first revision). For detailed information , refer to IS 1149 : 1982 Specification for high tensile steel rivet bars for structural purposes (third revision). 15.22 SP 21 : 2005 1. Scope \u2013 Requirements for hot finished welded (HFW), hot finished seamless (HFS), and electric resistance welded (ERW) or high frequency induction welded (HRIW) plain carbon steel tubes for structural purposes. 2. Designation \u2013 Shall be designated by their nominal bore and shall be classified as `Light\u2019, `Medium\u2019 and `Heavy\u2019 depending on the wall thickness (see Table 1). They shall be further graded as YSt 210, YSt 240 and YSt 310 depending on the yield stress of the material (see Table 2). The designation of the steel tubes shall, therefore, include the nominal bore of the tube, classification on wall thickness and grade of the material. 3. Material \u2014 The tubes shall be manufactured from steel conforming to IS 107 48 : 1995* 4. Dimensions and Weight 4.1 Sizes in weights and some geometrical properties of tubes shall be as given in Table 1. 4.2 Tolerances \u2013 The following tolerances shall apply: a) Outside Diameter 1) Up to and including + 0.4 mm 48.3 mm \u20130.8 mm 2) Over 48.3 mm plus minus 1.0 percent b) Thickness (for all sizes) 1) Welded tubes +Not limited \u201310 percent 2) Seamless tubes +Not limited 12.5 percent c) Weight +10 percent"
    },
    {
      "standard_id": "IS 1161: 1998",
      "title": "STEEL TUBES FOR STRUCTURAL PURPOSES.",
      "scope": "Requirements for hot and cold formed square and rectangular hollow steel sections for structural use. Section 1 General Requirements",
      "pages": [
        686,
        687,
        688,
        689
      ],
      "text": "SUMMARY OF IS 1161 : 1998 STEEL TUBES FOR STRUCTURAL PURPOSES. (Fourth Revision) \u20138 percent 1) Single tube light Medium plus minus 10 percent Heavy 2) 10 tonne lots light plus minus 5 percent Medium Heavy plus minus 7.5 percent * Hot rolled steel strip for welded tubes and pipes (first revision) 5. Workmanship \u2013 The tubes shall be cleanly finished and reasonably free from scale. They shall be free from cracks, surface flaws, laminations and other defects. The ends shall be cut cleanly and square with the axis of tube, unless otherwise specified. 6. Galvanizing \u2013 If the tubes are required in galvanized condition the zinc coating on the tubes shall be conforming to the requirements. 7. Straightness \u2013 Tubes shall not deviate from straightness by more than 1 mm in any 600 mm length. 8. Lengths \u2013 The tubes shall normally be supplied in random lengths at 4 to 7 m. 9. Tests 9.1 Tensile Test \u2013 See Table 2. 9.2 Ductility Test \u2013 The tubes of 50 mm NB and under shall withstand cold bend test and tubes above 50 mm NB shall withstand flattening test as prescribed in the standard. } } 15.23 SP 21 : 2005 TABLE 1 SIZES AND PROPERTIES OF STEEL TUBES FOR STRUCTURAL PURPOSES Nominal Outside Class Thickness W eight Area of Internal Bore Diameter Cross V olume Section m m m m m m kg/m cm 2 cm3/m (1) (2) (3) (4) (5) (6) (7) 15 21.3 Light 2.0 0.947 1.21 235 Medium 2.6 1.21 1.53 203 Heavy 3.2 0.44 1.82 174 20 26.9 Light 2.3 1.38 1.78 390 Medium 2.6 1.56 1.98 370 Heavy 3.2 1.87 2.38 330 25 33.7 Light 2.6 1.98 2.54 638 Medium 3.2 2.41 3.06 585 Heavy 4.0 2.93 3.73 518 32 42.4 Light 2.6 2.54 3.25 1 086 Medium 3.2 3.10 3.94 1 017 Heavy 4.0 3.79 4.82 929 40 48.3 Light 2.9 3.23 4.13 1 418 Medium 3.2 3.56 4.53 1 378 Heavy 4.0 4.37 5.56 1 275 50 60.3 Light 2.9 4.08 5.23 2 332 Medium 3.6 5.03 6.41 2 213 Heavy 4.5 6.19 7.88 2 066 65 76.1 Light 3.2 5.71 7.32 3 814 Medium 3.6 6.42 8.20 3 727 Heavy 4.5 7.93 10.1 3 534 80 88.9 Light 3.2 6.72 8.61 5 343 Medium 4.0 8.36 10.7 5 138 Heavy 4.8 9.90 12.7 4 936 90 101.6 Light 3.6 8.70 11.1 6 995 Medium 4.0 9.63 12.3 6 877 Heavy 4.8 11.5 14.6 6 644 100 114.3 Light 3.6 9.75 12.5 9 004 Medium 4.5 12.2 15.5 8 704 Heavy 5.4 14.5 18.5 8 409 110 127.0 Light 4.5 13.6 17.3 10 930 Medium 4.8 14.5 18.4 10 819 Heavy 5.4 16.2 20.6 10 599 125 139.7 Light 4.5 15.0 19.1 13 410 Medium 4.8 15.9 20.3 13 287 Heavy 5.4 17.9 22.8 13 043 135 152.4 Light 4.5 16.4 20.9 16 142 Medium 4.8 17.5 22.2 16 008 Heavy 5.4 19.6 25.0 15 740 150 165.1 Light 4.5 17.8 22.7 19 128 Medium 4.8 18.9 24.2 18 981 Heavy 5.4 21.3 27.1 18 690 15.24 SP 21 : 2005 Nominal Outside Class Thickness W eight Area of Internal Bore Diameter Cross V olume Section m m m m m m kg/m cm 2 cm3/m (1) (2) (3) (4) (5) (6) (7) 150 168.3 Light 4.5 18.2 23.1 19 921 Medium 4.8 19.4 24.7 19 771 Heavy 1 5.4 21.7 27.6 19 473 Heavy 2 6.3 25.2 32.0 19 030 175 193.7 Light 4.8 22.4 28.5 26 606 Medium 5.4 25.1 32.0 26 260 Heavy 5.9 27.3 34.8 25 974 200 219.1 Light 4.8 25.4 32.3 34 454 Medium 5.6 29.5 37.5 33 930 Heavy 5.9 31.0 39.5 33 734 225 244.5 Heavy 5.9 34.7 44.2 42 507 250 273.0 Heavy 5.9 38.9 49.5 53 557 300 323.9 Heavy 6.3 49.3 62.8 76 073 350 355.6 Heavy 8.0 68.6 87.3 90 533 TABLE 2 - TENSILE PROPERTIES OF STEEL TUBES FOR STRUCTURAL PURPOSES Grade T ensile Yield Stress Elongation Strength Min on Gauge Min Length 5.65 So Min MPa MPa Percent YSt210 330 210 20 YSt240 410 240 17 YSt310 450 310 14 Note1 \u2013 For test proceedures, refer to IS 1608 : 1995 Mechanical testing of metals-Tensile testing (second revision) , IS 2328 : 1983 Method of flattening test on metallic tubes ( first revision ), IS 2329 : 1985 Method for bend test on metallic tubes (first revision), IS 4736 : 1986. Hot-dip zinc coating on mild steel tubes ( first revision ) and the standard. Note 2 \u2013 For other geometrical properties, refer to the standard. For detailed information, refer to IS 1161 : 1998 Specification for steel tubes for structural purposes (fourth revision). Table 1 SIZES AND PROPERTIES OF STEEL TUBES FOR STRUCTURAL PURPOSES (concluded) 15.25 SP 21 : 2005 1. Scope \u2013 Requirements for hot and cold formed square and rectangular hollow steel sections for structural use. Section 1 General Requirements 2. Designation \u2013 A hollow section shall be designated by its outside dimensions and its thickness in millimetres and shall be further classified into CF or HF depending upon whether it is cold formed or hot formed. a) A cold formed square hollow section with outside dimensions of 50 mm square and 2.90 mm thickness is designated as 50 \u00d7 50 \u00d7 2.90 CF SHS. b) A hot formed rectangular hollow section with outside dimensions of 40 mm depth, 25 mm breadth and 2.65 mm thickness is designated as 40 \u00d7 25 \u00d7 2.65 HF RHS. 3. Dimensions and Weights \u2014 See Tables 1 and 2."
    },
    {
      "standard_id": "IS 4923: 1997",
      "title": "HOLLOW STEEL SECTIONS FOR STRUCTURAL USE",
      "scope": "",
      "pages": [
        689,
        690,
        691,
        692,
        693,
        694,
        695
      ],
      "text": "SUMMARY OF IS 4923 : 1997 HOLLOW STEEL SECTIONS FOR STRUCTURAL USE (Second Revision) TABLE 1 DIMENSIONS AND PROPERTIES OF SQUARE HOLLOW SECTIONS Designation Depth Thick- W eight Area or ness of Width Section (D) mm mm mm kg/m cm 2 (1) (2) (3) (4) (5) 25.0\u00d725.0\u00d72.6 25.0 2.6 1.69 2.16 25.0\u00d725.0\u00d73.2 25.0 3.2 1.98 2.53 30.0\u00d730.0\u00d72.6 30.0 2.6 2.10 2.68 30.0\u00d730.0\u00d73.2 30.0 3.2 2.49 3.17 30.0\u00d730.0\u00d74.0 30.0 4.0 2.94 3.75 32.0\u00d732.0\u00d72.6 32.0 2.6 2.26 2.88 32.0\u00d732.0\u00d73.2 32.0 3.2 2.69 3.42 32.0\u00d732.0\u00d74.0 32.0 4.0 3.19 4.07 35.0\u00d735.0\u00d72.6 35.0 2.6 2.51 3.20 35.0\u00d735.0\u00d73.2 35.0 3.2 2.99 3.81 35.0\u00d735.0\u00d74.0 35.0 4.0 3.57 4.55 38.0\u00d738.0\u00d72.6 38.0 2.6 2.75 3.51 38.0\u00d738.0\u00d72.9 38.0 2.9 3.03 3.86 38.0\u00d738.0\u00d73.2 38.0 3.2 3.29 4.19 38.0\u00d738.0\u00d73.6 38.0 3.6 3.63 4.62 38.0\u00d738.0\u00d74.0 38.0 4.0 3.95 5.03 40.0\u00d740.0\u00d72.6 40.0 2.6 2.92 3.72 40.0\u00d740.0x3.2 40.0 3.2 3.49 4.45 40.0\u00d740.0\u00d73.6 40.0 3.6 3.85 4.91 40.0\u00d740.0\u00d74.0 40.0 4.0 4.20 5.35 45.0\u00d745.0\u00d72.6 45.0 2.6 3.32 4.24 45.0\u00d745.0\u00d72.9 45.0 2.9 3.66 4.67 45.0\u00d745.0\u00d73.2 45.0 3.2 3.99 5.09 45.0\u00d745.0\u00d73.6 45.0 3.6 4.42 5.63 45.0\u00d745.0\u00d74.5 45.0 4.5 5.31 6.77 49.5\u00d749.5\u00d72.9 49.5 2.9 4.07 5.19 49.5\u00d749.5\u00d73.6 49.5 3.6 4.93 6.28 49.5\u00d749.5\u00d74.5 49.5 4.5 5.95 7.58 Continued--- Designation Depth Thick- W eight Area or ness of Width Section (D) mm mm mm kg/m cm 2 (1) (2) (3) (4) (5) 63.5\u00d763.5\u00d73.2 63.5 3.2 5.85 7.45 63.5\u00d763.5\u00d73.6 63.5 3.6 6.51 8.29 63.5\u00d763.5\u00d74.5 63.5 4.5 7.93 10.10 72.0\u00d772.0\u00d73.2 72.0 3.2 6.71 8.54 72.0\u00d772.0\u00d74.0 72.0 4.0 8.22 10.47 72.0\u00d772.0\u00d74.8 72.0 4.8 9.66 12.31 75.0\u00d775.0\u00d73.2 75.0 3.2 7.01 8.93 75.0\u00d775.0\u00d74.0 75.0 4.0 8.59 10.95 75.0\u00d775.0\u00d74.9 75.0 4.9 10.30 13.12 88.9\u00d788.9\u00d73.6 88.9 3.6 9.38 11.95 88.9\u00d788.9\u00d74.5 88.9 4.5 11.52 14.67 88.9\u00d788.9\u00d74.9 88.9 4.9 12.44 15.85 91.5\u00d791.5\u00d73.6 91.5 3.6 9.67 12.32 91.5\u00d791.5\u00d74.5 91.5 4.5 11.88 15.14 91.5\u00d791.5\u00d75.4 91.5 5.4 14.01 17.85 100.0\u00d7100.0\u00d74.0 100.0 4.0 11.73 14.95 100.0\u00d7100.0\u00d75.0 100.0 5.0 14.41 18.36 100.0\u00d7100.0\u00d76.0 100.0 6.0 16.98 21.63 113.5\u00d7113.5\u00d74.5 113.5 4.5 14.99 19.10 113.5\u00d7113.5\u00d74.8 113.5 4.8 15.92 20.28 113.5\u00d7113.5\u00d75.4 113.5 5.4 17.74 22.60 113.5\u00d7113.5\u00d76.0 113.5 6.0 19.53 24.87 125.0\u00d7125.0\u00d74.5 125.0 4.5 16.62 21.17 125.0\u00d7125.0\u00d75.0 125.0 5.0 18.33 23.36 125.0\u00d7125.0\u00d76.0 125.0 6.0 21.69 27.63 132.0\u00d7132.0\u00d74.8 132.0 4.8 18.71 23.88 132.0\u00d7132.0\u00d75.4 132.0 5.4 20.88 26.59 132.0\u00d7132.0\u00d76.0 132.0 6.0 23.01 29.31 150.0\u00d7150.0\u00d75.0 150.0 5.0 22.26 28.36 150.0\u00d7150.0\u00d76.0 150.0 6.0 26.40 33.63 15.26 SP 21 : 2005 TABLE 2 DIMENSIONS AND PROPERTIES OF RECTANGULAR HOLLOW SECTIONS Designation Depth W idth Thick- Weight Area of of ness of Section Section Section (D) (D) (B) mm mm m m mm kg/m cm 2 (1) (2) (3) (4) (5) (6) 50.0 \u00d725.0 \u00d72.9 50.0 25.0 2.9 2.98 3.80 50.0 \u00d725.0 \u00d73.2 50.0 25.0 3.2 3.24 4.13 60.0 \u00d740.0 \u00d72.9 60.0 40.0 2.9 4.12 5.25 66.0 \u00d733.0 \u00d72.9 66.0 33.0 2.9 4.07 5.19 66.0 \u00d733.0 \u00d73.6 66.0 33.0 3.6 4.93 6.28 66.0 \u00d733.0 \u00d74.5 66.0 33.0 4.5 5.95 7.58 70.0 \u00d730.0 \u00d72.9 70.0 30.0 2.9 4.12 5.25 70.0 \u00d730.0 \u00d73.2 70.0 30.0 3.2 4.50 5.73 70.0 \u00d730.0 \u00d74.0 70.0 30.0 4.0 5.45 6.95 80.0 \u00d740.0 \u00d72.9 80.0 40.0 2.9 5.03 6.41 80.0 \u00d740.0 \u00d73.2 80.0 40.0 3.2 5.50 7.01 80.0 \u00d740.0 \u00d74.0 80.0 40.0 4.0 6.71 8.55 96.0 \u00d748.0 \u00d73.2 96.0 48.0 3.2 6.71 8.54 96.0 \u00d748.0 \u00d74.0 96.0 48.0 4.0 8.22 10.47 96.0 \u00d748.0 \u00d74.8 96.0 48.0 4.8 9.66 12.31 100.0 \u00d750.0 \u00d73.2 100.0 50.0 3.2 7.01 8.93 100.0 \u00d750.0 \u00d74.0 100.0 50.0 4.0 8.59 10.95 122.0 \u00d761.0 \u00d73.6 122.0 61.0 3.6 9.67 12.32 122.0 \u00d761.0 \u00d74.5 122.0 61.0 4.5 11.88 15.14 122.0 \u00d761.0 \u00d75.4 122.0 61.0 5.4 14.01 17.85 127.0 \u00d750.0 \u00d73.6 127.0 50.0 3.6 9.34 11.89 127.0x50.0 \u00d74.6 127.0 50.0 4.6 11.69 14.89 145.0 \u00d782.0 \u00d74.8 145.0 82.0 4.8 15.92 20.28 145.0 \u00d782.0x5.4 145.0 82.0 5.4 17.74 22.60 172.0 \u00d792.0 \u00d74.8 172.0 92.0 4.8 18.71 23.83 172.0x92.0x5.4 172.0 92.0 5.4 20.88 26.59 4. Straightness and Twist \u2013 Maximum deviation from straightness for tubes in finish straightened condition shall be 1/600th of length at the centre of the length. For tubes in mill straightened condition 1/200th of any length at the centre of the length. Twist shall be measured for square and rectangular sections as given in the standard. the tolerances on twist shall be 2 mm plus 0.5 mm/m. 5. Oiling and Painting \u2013 Hollow sections may be varnished painted or oiled externally. Section 2 Hot Formed Sections 6. Tolerances \u2013 The following tolerances shall be permitted on hot formed hollow sections: a) Thickness for all sizes 1) Welded tubes plus minus 10 percent 2) Seamless tubes + 17.5 percent - 12.5 percent b) Outside dimensions of plus minus 1 percent of sides length of the side to be measured with a minimum of plus minus 0.5 mm c) Weight 1) On individual length +10 percent - 8 percent 2) On lots of 10 tonnes plus minus 7.5 percent d) Squareness of corner 90 0 plus minus 20 e) Radii of corners- 3t, Max where t is Outside the thickness of section f) Length 1) Exact length plus minus 6 mm 2) Random length This may be obtain- ed by arrangement between the purchaser and manufacturer 7. Tensile Properties \u2014 See Table 3. TABLE 3 TENSILE PROPERTIES OF HOT FORMED SECTIONS Grade T ensile Yield elongation, Strength, Stress, percent, Min Min, MPa Min, MPa YSt210 330 210 20 YSt240 410 240 15 YSt310 450 310 10 Note\u2014For welded tubes, the strip tensile test specimen shall not include the weld. SECTION 3 COLD FORMED SECTIONS 8. Tolerances 8.1 The following tolerances shall be permitted on cold formed hollow sections: a) Thickness for all sizes plus minus 10 percent Notes 1\u2014 The measurement of thickness should exclude the weld zone. - 15.27 SP 21 : 2005 Note 1 \u2013 For test procedures, refer to IS 1608 : 1995 Mechanical testing of metals- Tensile testing ( second revision ) Note 2 \u2013 For other geometrical properties, refer to the standard. For detailed information, refer to IS 4923 : 1997 Specification for Hollow steel sections for structural use (second revision). Note 2 \u2014 The height of the internal weld fin shall not exceed 60 per cent of the wall thickness. 8.2 The Tolerances on outside dimensions of sides,weight, squareness of corners radii of corners and length shall be same as applicable for hot formed sections as given in 6 above. 9. Tensile Properties \u2013 See Table 4. TABLE 4 TENSILE PROPERTIES OF COLD FORMED SECTION. Grade T ensile Y ield Elongation, Strength, stress, percent, Min Min, MPa Min, MPa 25.4 and Over25.4 * under* YSt210 330 210 12 20 YSt240 410 240 10 15 YSt310 450 310 8 10 *The value shall be applicable for the smaller side of the rectangular section. SECTION 16 LIGHT METALS AND THEIR ALLOYS 16.2 SP 21 : 2005 CONTENTS Title Page IS 733 : 1983 W rought aluminium and aluminium alloys-bars, rods and sections for general engineering purposes ( third revision) 16.3 IS 736 : 1986 W rought aluminium and aluminium alloys- plates for general engineering purposes (third revision ) 16.4 IS 737 : 1986 W rought aluminium and aluminium alloys sheet and strip, for general engineering purposes ( third revision) 16.5 IS 738 : 1994 W rought aluminium and its alloys-drawn tubes for general engineering purposes (third revision ) 16.7 IS 739 : 1992 Wrought aluminium and its alloys-wire"
    },
    {
      "standard_id": "IS 733: 1983",
      "title": "WROUGHT ALUMINIUM AND ALUMINIUM ALLOY BARS, RODS AND SECTIONS FOR GENERAL ENGINEERING PURPOSES",
      "scope": "Requirements for wrought aluminium and aluminium alloy bars, rods and sections for general engineering purposes.",
      "pages": [
        695,
        696
      ],
      "text": "SUMMARY OF IS 733 : 1983 WROUGHT ALUMINIUM AND ALUMINIUM ALLOY BARS, RODS AND SECTIONS FOR GENERAL ENGINEERING PURPOSES (Third Revision) 1. Scope \u2013 Requirements for wrought aluminium and aluminium alloy bars, rods and sections for general engineering purposes. 2. Freedom from Defects \u2013 The material shall be sound and free from harmful defects. 3. Dimensions and Tolerances \u2013 Shall be as laid in IS 3965 : 1981. 4. Designation and Typical Uses of Alloys Designation T ypical uses 19000 Panelling and moulding, refrigeration tubing, equipment for chemical, food and brewing industrial packaging, cooking utensils, sheet metal work, architectural and builder\u2019s hardware, spun / pressed hollow ware, deep drawn parts, cladding, welding wire, electrical appliances. 19500 Corosion resistant cladding on stronger alloys impact extruded containers; food, chemical brewing and processing equipments; tanks and pipes; marine fittings; reflectors; pressed and anodized utility items, jewellery, and cable sheating. 19600 Si milar to 19500. 24345 Heavy duty forgings, structures where high mechanical properties are of utmost importance, aircraft application of clad sheets, extrusions and armaments. 24534 Stressed parts in aircrafts and other structures where high strength is of primary consideration. 43000 Filler wire of welding. * Dimensions for wrought aluminium and aluminium alloy- bars, rods and sections ( first revision ) Designation Typical uses 45000 Filler wire for brazing. 52000 Panelling and structures, shear metal work and domestic appliances, marine applications like sheathing lining of boat bottom, etc. 53000 Shipbuilding; rivets; pressure vessels and other processing tanks, cryogenics, and welded structures. 54300 W elded structures, cryogenic applications, structural marine applications, rail and road tank cars, rivets and missile components. 63400 Architectural uses, such as, windows, door frames, wall facings, partitions, hand rails etc. and other similar applications where surface finish is important and medium strength would suffice. 63401 Bus bar appl ication 64401 Conductor application 64423 Applications requiring good strength and machinability, such as, missile machinery components. 64430 Structural applications of all kinds, such as, road and rail transport vehicles, bridges,cranes, roof trusses, rivets, etc. Cargo containers, milk containers, deep-drawn containers, and flooring. 65032 Similar to 64430 74530 Stressed structural applications requiring welding, such as bridges, chequered plates, dump-truck bodies, pressure vessels and rail coaches, etc. 76528 Stressed structural applications capable of being used at low temperature. Note \u2014 For chemical composition and mechanical properties see 5 (Tables 1 and 2) of the standard . For detailed information, refer to IS 733 : 1983 Specifications for wrought aluminium and aluminium alloy bars, rods and sections for General enginering purposes (third revision). 16.4 SP 21 : 2005 1. Scope \u2013 Requirements for wrought aluminium and aluminium alloy plates for general engineering purpose. 2. Freedom from Defects \u2013 The material shall be sound and free from harmful defects. 3. Dimensions and Tolerances \u2013 Shall be as specified in IS 2677 : 1979.* 4. Designation and Typical Uses of Alloys Designation T ypical uses 19800 Jewellery, decorative and novelty anodized items, auto trim, reflectors, breweries and some chemical plants. 19700 Similar to 19800 19600 Corrosion resistant cladding on stronger alloys, impact extruded containters; food, chemical brewing and processing equipment, tanks and pipes, marine fitting, reflectors, pressed and anodized utilityitems, jewellery and cable sheathing 19500 Similar to 19600 19000 Panelling and moulding; refrigeration tubing equipment for chemical, food and brewing industries; packaging; cooking utensils. Sheet metal work, architectural and builder\u2019s hardware spun/pressed holloware, deep drawn parts, cladding, welding wire, electrical appliances. 24345 Heavy duty forgings, structures where high mechanical properties are of utmost importance,aircraft application of clad sheets, extrusions and armaments. 31000 General purpose alloy for moderate strength applications, pressure"
    },
    {
      "standard_id": "IS 736: 1986",
      "title": "WROUGHT ALUMINIUM AND ALUMINIUM ALLOY PLATE FOR GENERAL ENGINEERING PURPOSES",
      "scope": "Requirements for wrought aluminium and aluminium alloy sheet and strip for general engineering purposes.",
      "pages": [
        696,
        697
      ],
