Repository: workbydevansh/bis-standards-recommendation-engine

# BIS Standards Recommendation Engine

Submission-ready prototype for the Bureau of Indian Standards x Sigma Squad AI Hackathon.

The system converts a product description into the top 3-5 relevant BIS standards from **SP 21: Summaries of Indian Standards for Building Materials**. It is deterministic, offline, and designed around the required judging contract.

## Judge Command

```bash
python inference.py --input hidden_private_dataset.json --output team_results.json
```

The output JSON contains:

- `id`
- `retrieved_standards`
- `latency_seconds`

When the input contains `expected_standards`, the field is copied into the output so the provided `eval_script.py` can be run locally.

File: data/index/standards.json (part 39 of 52)
{
      "text": "SUMMARY OF IS 736 : 1986 WROUGHT ALUMINIUM AND ALUMINIUM ALLOY PLATE FOR GENERAL ENGINEERING PURPOSES (Third Revision) Designation Typical uses vessels, irrigation tubing, heat exchangers, utensils and pressure cookers, roffing sheets, airconditioning ducting, fan blades and vehicle panelling. 51000-A Appliances and utensils, architectural trims, consumers durable with attractive anodized finishes. 51000-B Architectural applications; high anodizing quality kitchen ware and cooking utensils, consumer durables; bathroom fittings, auto\u2013trim, airconditioner and TV housing; chemical equipment, marine applications and refrigerator trim. 52000 Panelling and structures, sheet metal work, domestic appliances. 53000 W elded structures, cryogenic applications, structural marine applications, rail and road tank cars, rivets and missile components. 54300 Similar to 53000 55000 Shipbuilding and other applications demanding moderately high strength with good corrosion resistance; rivets, zippers, welding wire, etc. 64430 Structural applications of all kinds, such as, road and rail transport vehicles, bridges, cranes, roof trusses, rivets, etc., cargo containers, milk containers, deep drawn containers and flooring. 65032 Similar to 64430 74530 Stressed structural applications requiring welding such as bridges, chequered plates, dump-truck bodies, pressure vessels, rail coaches, etc. Note \u2013 For chemical composition and mechanical properties, see 5 (Table 1) and 6 (Table 2) of the standard . For detailed information, refer to IS 736 : 1989 Specifications for wrought aluminium and aluminium alloys, plate for general engineering purposes (third revision). * Dimensions for wrought aluminium and aluminium alloys, plates and hot rolled sheets ( first revision ). 16.5 SP 21 : 2005 1. Scope \u2013 Requirements for wrought aluminium and aluminium alloy sheet and strip for general engineering purposes. 2. Freedom from Defects \u2014 The material shall be sound and free from harmful defects. 3. Dimensions and Tolerances \u2013 See IS 2676 : 1981* and IS 2677 : 1979.** 4. Designation and Typical uses of Alloys Designation T ypical uses 19000 Electrolytic capacitors, decorative hollowares, trims and other applications requring high degree of finish. 19800 Jewellery, decorative and novelty and anodized items, auto rim, reflectors, 19700 breweries and some chemical plants and metallizing. 19600 Corrosion resistant cladding on and stronger alloys, impact extruded containters; food, chemical brewing and processing equipment, tanks and pipes, marine fitting, reflectors, pressed and anodized utility items, jewellery and cable sheathing. 19500 Similar to 19600 19000 Panelling and moulding; refrigeration tubing equipment for chemical, food and brewing industries; packaging; cooking utensils. Sheet metal work, architectural and builder\u2019s hardware spun/pressed holloware, deep drawn parts, cladding, welding wire, electrical appliances."
    },
    {
      "standard_id": "IS 737: 1986",
      "title": "WROUGHT ALUMINIUM AND ALUMINIUM ALLOY SHEET AND STRIP FOR GENERAL ENGINEERING PURPOSES",
      "scope": "Requirements of wrought aluminium and aluminium alloy drawn tubes of round cross-section for general engineering purposes.",
      "pages": [
        697,
        698,
        699
      ],
      "text": "SUMMARY OF IS 737 : 1986 WROUGHT ALUMINIUM AND ALUMINIUM ALLOY SHEET AND STRIP FOR GENERAL ENGINEERING PURPOSES (Third Revision) Designation Typical uses 24345 Heavy duty forgings, structures where high mechanical peoperties are of utmost importance, aircraft application of clad sheets, extrusions and armaments. 31000 General purpose alloy for moderate strength applications, pressure vessels, irrigation tubing, heat exchangers, utensils and pressure cookers, roofing sheets, pilferproof and detonator caps, airconditioning ducting, fan blades and vehicle panelling. 31500 General purpose sheet, roofing and siding, utensils, sheet metal work, vehicle panelling, pressure vessels and lamp caps. 40800 V ehicle panelling, fan blades and other applications same as of alloys 19000 and 31000 except those for bright anodizing purposes, detonators, utensils/holloware containers and closures. 51000-A Appliances and utensils, architectural rims, consumers durable with attractive anodized finishes. 51000-B Architectural applications; high anodizing quality kitchen ware and cooking utensils, consumer durables; bathroom fittings, auto trim, airconditioner and TV housing; chemical equipment, marine applications and refrigerator trim. 51300 General purpose alloy which can be used for most of the applications of alloys 31000 and 19000. * Dimensions for wrought aluminium and aluminium alloy sheet and strip ( first revision ). ** Dimensions for wrought aluminium and aluminium alloys, plates and hot rolled sheets ( first revision ). 16.6 SP 21 : 2005 Designation T ypical uses 52000 Panelling and structures, sheet metal work, domestic appliances. 53000 Shipbuilding; rivets; pressure vessels and other processing tanks; cryogenics and welded structures. 54300 W elded structures, cryogenic applications, structural marine applications, rail and road tank cars, rivets and missile components. 55000 Shipbuilding and other applications demanding moderately high strength with good corrosion resistance; rivets, zippers, welding wire etc. Designation Typical uses 64430 Structural applications of all kinds, such as road and rail transport vehicles, bridges, cranes, roof trusses, rivets, etc. Cargo containers, milk containers, deep drawn containers and flooring. 65032 Similar to 64430 74530 Stressed structural applications requiring welding such as bridges, chequered plates, dump-truck bodies, pressure vessels, rail coaches, etc. Note \u2013 For chemical composition and mechanical properties see 5 (Table 1) and 6 (Table 2) of the standard. For detailed information, refer to IS 737 : 1986 Specifications for wrought aluminium and aluminium alloy sheet and strip for general engineering purposes (third revision). 16.7 SP 21 : 2005 1. Scope \u2013 Requirements of wrought aluminium and aluminium alloy drawn tubes of round cross-section for general engineering purposes. 2. Freedom from Defects \u2013 The drawn tubes shall be sound and free from harmful defects. 3. Dimensions and Tolerances \u2013 As given in IS 2678 : 1987.* 4. Designation and Typical uses of Alloys Designation Typical uses 19000 Panelling and moulding; equipments for food, chemical and brewing industries; architectural and builder\u2019s hardwares,fasteners, welding wire, electrical appliances, refrigeration tubes and wave guide tubes. 19500 Food, chemical, brewing and processing equipments, marine fittings, pressed and anodized utility items, heat exchanger tubes, condenser tubes, gas and oil transmission pipeline. 24345 Stressed parts in aircraft and other structures where high strength is of primary consideration, hydraulic tubes. * Dimension and tolerances for wrought aluminium and alluminium alloy round tubes ( second revision )"
    },
    {
      "standard_id": "IS 738: 1994",
      "title": "WROUGHT ALUMINIUM AND ITS ALLOYS-DRAWN TUBES FOR GENERAL ENGINEERING PURPOSES",
      "scope": "Requirements of wrought aluminium and aluminium alloy wire for general engineering purposes.",
      "pages": [
        699,
        700
      ],
      "text": "SUMMARY OF IS 738 : 1994 WROUGHT ALUMINIUM AND ITS ALLOYS-DRAWN TUBES FOR GENERAL ENGINEERING PURPOSES (Third Revision) Designation Typical uses 31000 General purpose alloy for moderate strength applications, pressure vessels, irrigation tubing, heat exchangers, utensils and pressure cookers, roofing sheets, pilferproof and detonator caps, airconditioning ducting, fan blades and vehicle panelling. 52000 Panelling and structures, hydraulic tube, appliances, refrigeration tubing, condenser and heat exchanger tubes, gas and oil transmission pipelines. 63400 Architectural uses and other similar applications where surface finish is important and medium strength would suffice. Electrical conduits, tubes for wave guides, gas and oil transmission pipelines. 64430 Structural applications of all kinds, such as, road and rail transport vehicles, bridges, cranes, roof trusses, rivets, etc. Cargo containers, milk containers, deep drawn containers and flooring. 65028 Structural applications of all kinds such road and rail transport vehicles, bridges, cranes, roof trusses, furniture, gas and oil transmission pipelines, condenser and heat exchanger tubes, hydraulic tubes. 65032 Similar to 65028 Note \u2014 For chemical composition and mechanical properties see 8 (Table 1) and 9 (Table 2) of the standard. For detailed information, refer to IS 738 : 1994 Specifications for wrought aluminium and its alloys-drawn tubes for general engineering purpose (third revision). 16.8 SP 21 : 2005 1. Scope \u2013 Requirements of wrought aluminium and aluminium alloy wire for general engineering purposes. 2. Freedom from Defects \u2013 Wire shall be sound and free from harmful defects. 3. Dimensions and Tolerances \u2013 Shall given in IS 2525 : 1982.* 4. Designation and Typical uses of Alloys Designation Typical Uses 19000 Panelling and moulding; equipments for food, chemical and brewing industries; architectural and builder\u2019s hardwares, fasteners, welding wire, electrical appliances, rivet wires, spray gun wires. 19500 Food, chemical, brewing and processing equipments, marine fittings, pressed and anodized utility items, jewellery, rivet for aircraft purpose, filler rods for inert gas are welding. 24345 Structures where high mechanical properties are of utmost imprtance, screw machine products, fasteners and rivets for aircraft purposes. 31000 General purpose alloy for moderate strength applications, pressure vessels, builders hardware, vehicle panelling, rivet wires, fasteners, filler rods for inert gas arc welding. * Dimension of wrought aluminium and aluminium alloys, wire (first revision)"
    },
    {
      "standard_id": "IS 739: 1992",
      "title": "WROUGHT ALUMINIUM AND ALUMINIUM ALLOYS-WIRE FOR GENERAL ENGINEERING PURPOSES",
      "scope": "",
      "pages": [
        700,
        701
      ],
      "text": "SUMMARY OF IS 739 : 1992 WROUGHT ALUMINIUM AND ALUMINIUM ALLOYS-WIRE FOR GENERAL ENGINEERING PURPOSES (Third Revision) Designation T ypical Uses 43000 Filler wires for brazing and soldering, welding rods, sprays gun wires. 46000 Filler wires for brazing, welding rods, spray gun wires. 52000 Panelling and structures, rivet wires, zippers, grills, fasteners, filler rods for inert gas arc welding. 53000 Shipbuilding, rivets, pressure vessels, welding rods, zippers, screen wires, grills fasteners. 55000 Shipbuilding and other applications demanding moderately high strength with good corrosion resistance; rivets, zippers, welding wire, screen wires, grills, fasteners. 55380 Filler wires for welding rivets, screen wires. 63400 Architectural uses and other similar applications where surface finish is important and medium strength would suffice, builders hardware. 64430 Structural applications of all kinds, such as, road and rail transport vehicles, bridges, cranes, roof trusses, rivets, etc. Cargo containers, milk containers, deep drawn containers and flooring. 65032 Structural applications of all kinds rivets, builders hardwares and fastener rods Note \u2013 For chemical composition and mechanical properties see 8 (Table 1) and 9 (Table 2) of the standard. For detailed information, refer to IS 739 : 1992 Specifications for wrought aluminium and aluminium alloys- wire for general engineering purpose (third revision). 16.9 SP 21 : 2005"
    },
    {
      "standard_id": "IS 740: 1977",
      "title": "WROUGHT ALUMINIUM ALLOY RIVET STOCK FOR GENERAL ENGINEERING PURPOSES",
      "scope": "Requirements for wrought aluminium and aluminium alloys rivet stock for general engineering purposes.",
      "pages": [
        701,
        702
      ],
      "text": "SUMMARY OF IS 740 : 1977 WROUGHT ALUMINIUM ALLOY RIVET STOCK FOR GENERAL ENGINEERING PURPOSES (Second Revision) 1. Scope \u2013 Requirements for wrought aluminium and aluminium alloys rivet stock for general engineering purposes. 2. Freedom from Defects \u2013 The material shall be sound and free fom harmful defects. 3. Dimensions and Tolerances \u2013 As given in IS 3577 : 1992.* 4. Designation and Typical Uses of Alloys Designation T ypical use New Old 19000 RIC Ri vets used in equipment for food, chemical, brewing and processing, cooking, utensils, architectural and builders hardwares and in aircraft manufacture. 24345 HR 15 Rivets used in structures where high mechanical properties are of utmost importance, aircraft structures. Designation T ypical use New Old 53000 NR 5 Rivets used in ship building, pressure vessels and other processing tanks and in aircraft manufacture. 55000 NR 6 Rivets used in ship building, aircraft manufacture and other applications demanding moderately high strength with good corrosion resistance. 64430 HR 30 Rivets used in structures of all kinds, such as, road and rail transport vehicles, bridges, cranes, roof trusses, cargo containers, flooring. 65032 HR 20 Structural applications of all kinds such as, road and rail transport vehicles, bridges, cranes, roof trusses, rivets, etc, cargo containers, milk containers, deep drawn containers and flooring. Note \u2013 For chemical composition and mechanical properties, see 4 (Table 1 and 2) of the standard. For detailed information, refer to IS 740 : 1977 Specifications for wrought aluminium and aluminium alloy rivet stock for general engineering purposes (second revision). * Wrought aluminium and its alloys \u2013 Rivet, bolt and screw stock\u2013 Dimensions and tolerances ( first revision ) 16.10 SP 21 : 2005"
    },
    {
      "standard_id": "IS 1254: 1991",
      "title": "CORRUGATED ALUMINIUM SHEET",
      "scope": "Material, profile, dimensions and finish for corrugated aluminium sheets meant for following uses: a) General purpose, b) Industrial, and c) Building.",
      "pages": [
        702,
        703
      ],
      "text": "SUMMARY OF IS 1254 : 1991 CORRUGATED ALUMINIUM SHEET (First Revision) 1. Scope \u2013 Material, profile, dimensions and finish for corrugated aluminium sheets meant for following uses: a) General purpose, b) Industrial, and c) Building. 2. Freedom from Defects \u2013 Corrugated sheet shall be clean and reasonably free from harmful defcets. 3. Profiles Uses Pitch Depth mm mm a) General purpose 75 19 b) Industrial 125 38 c) Building 190 38 3.1 The corrugations shall be uniform and parallel with the sides of the sheet. 4. Dimensions 4.1 Thickness \u2013 The thickness of the corrugated sheet shall be as agreed. Tolerance on the thickness of the sheets shall be subject to the general thickness tolerance specifieid in IS 2676 : 1981.* 4.2 Width General purpose : 650 to 800 mm overall Industrial : 795 mm overall Building : 830 mm overall 4.2.1 A tolerance of plus minus 10 mm for sheets of 0.45 mm and above in thickness. The tolerance on width for sheets less than 0.45 mm thick, shall be subject to agreement. 4.3 Length \u2013 Preferred lengths are 1800, 2400, 3000 and 3600 mm subject to a tolerance of plus minus 6 mm. 4.4 Squareness \u2013 The diagonal distance between corners of any finished sheet shall not differ by more than 20 mm for sheets of 0.45 mm and above in thickness. The tolerance on squareness for sheets less than 0.45 mm in thickness, shall be subject to mutual agreement. 5. Finish \u2013 The finish shall be \u2018as-rolled\u2019. Note \u2014 For types of profile, see 5 of the standard . For detailed information, refer to IS 1254 : 1991 Specifications for Corrugated aluminium sheet (third revision). * Dimensions for wrought aluminium and aluminium alloys sheet and strip (first revision) 16.11 SP 21 : 2005"
    },
    {
      "standard_id": "IS 1285: 2002",
      "title": "WROUGHT ALUMINIUM AND ALUMINIUM ALLOY EXTRUDED ROUND TUBE AND HOLLOW SECTIONS FOR GENERAL ENGINEERING PURPOSES",
      "scope": "Requirements of extruded round tube and hollow sections made from wrought aluminium and aluminium alloys for general engineering purposes.",
      "pages": [
        703,
        704
      ],
      "text": "SUMMARY OF IS 1285 : 2002 WROUGHT ALUMINIUM AND ALUMINIUM ALLOY EXTRUDED ROUND TUBE AND HOLLOW SECTIONS FOR GENERAL ENGINEERING PURPOSES (Third Revision) 1. Scope \u2013 Requirements of extruded round tube and hollow sections made from wrought aluminium and aluminium alloys for general engineering purposes. 2. Freedom from Defects \u2013 The extruded round tube and hollow sections shall be sound and free from harmful defects. 3. Dimensions and Tolerances \u2013 The dimensions of extruded round tube and hollow sections and the tolerance shall be as laid down in IS 2673 : 2002* and IS 6477 : 1983 ** respectively. 4. Designation and Typical uses of Alloys \u2013 Designation Typical use 19000 Panelling and moulding, equipment for food, chemical and brewing industries, architectural and builders hardwares, fasteners, welding wires and electrical guide tubes. 19500 Food, chemical, brewing and processing equipment, marine fittings, pressed and anodized utility items, heat exchanger tubes, condenser tubes, gas and oil transmission pipeline. 24345 Stressed parts in aircrafts and other structures where high strength is of primary consdieration, hydraulic tubes air-conditioning ducting fan blades and vehicle panelling. 31000 General purpose alloy for moderate strength applications for chemical equipment, irrigation tubing, heat exchangers furniture, condenser, air- Designation T ypical use conditioning, utensils, detonator caps, pressure vessles, fan blades and vehicle panelling. 52000 Panelling and structures, hydraulic tube appliances, refrigeration tubing condenser and heat exchanger tubes, gas and oil transmissino pipelines. 53000 Ship building; rivets; pressure vessels and other processing tanks; cryogenics, and welded structures. 54300 W elded structures, cryogenic applications, structural marine applications, rail and road tank cars, rivets and missile components. 62400 Further where appearance and bending characteristics are important, such as furniture applications. 63400 Architectural uses and other similar applications where surface finish is important and medium strength would suffice. Electrical conduits, tubes for wave guides, gas and oil transmission pipelines. 64423 Applications requiring good strength and machinability such as textile machinery components. 64430 Structural applications of all kinds, such as road and rail transport vehicles, bridges, cranes, roof trusses, rivets, etc. Cargo containers, milk containers, deep drawn containers and flooring. 65032 Similar to 64430 74530 Stressed structural applications requiring welding, such as bridges, chequered plates, dump-truck bodies, pressure vessels and rail coaches. Note\u2014 For chemical composition and mechanical properties, see 5 (Table 1 and 2) of the standard . For detailed information, refer to IS 1285 : 2002 Specifications for wrought aluminium and aluminium alloy extruded round tube and hollow sections for general engineering purposes (third revision). * Dimension for wrought aluminium and aluminium alloys, extruded round tube (first revision) ** Dimensions for wrought aluminium and aluminium alloys, extruded hollow sections (first revision) 16.12 SP 21 : 2005"
    },
    {
      "standard_id": "IS 2525: 1982",
      "title": "DIMENSION FOR WROUGHT ALUMINIUM AND ALUMINIUM ALLOYS, WIRE",
      "scope": "Lays down dimensions and tolerances for wrought aluminium alloys in the form of wire.",
      "pages": [
        704,
        705
      ],
      "text": "SUMMARY OF IS 2525 : 1982 DIMENSION FOR WROUGHT ALUMINIUM AND ALUMINIUM ALLOYS, WIRE (First Revision) 1. Scope \u2013 Lays down dimensions and tolerances for wrought aluminium alloys in the form of wire. 2. Dimensions \u2013 The diameters of round wires and the width/width across flats of shaped wires shall be as follows: mm mm mm 0.32 1.00 3.15 0.36 1.12 3.55 0.40 1.25 4.00 0.45 1.40 4.50 0.50 1.60 5.00 0.56 1.80 5.60 0.63 2.00 6.30 0.71 2.24 7.10 0.80 2.50 8.00 0.90 2.80 9.00 3. Tolerances 3.1 Round Wires Diameter, mm Tolerance, mm Up to 0.63 plus minus 0.015 From 0.71 to 1.12 plus minus 0.025 From 1.25 to 9.0 plus minus 0.05 or 1 per cent of diameter which ever is higher. For detailed information, refer to IS 2525 : 1982 Specifications for wrought aluminium and aluminium alloy, wire (first revision). 3.2 Hexagonal and Octagonal Wires Width Across Flats, T olerance m m mm Up to 1.12 plus minus 0.04 Over 1.12 to 9.00 plus minus 0.07 or 1.5 percent of width across flats which ever is higher. 3.3 Square and Rectangular Wires Width or Thickness T olerance mm mm up to 2.50 plus minus 0.05 From 0.71 to 1.12 plus minus 0.08 From 1.25 to 9.0 plus minus 0.10 or 2 percent of width / thickness which ever is higher. 16.13 SP 21 : 2005"
    },
    {
      "standard_id": "IS 2676: 1981",
      "title": "DIMENSIONS FOR WROUGHT ALUMINIUM AND ALUMINIUM ALLOYS, SHEET AND STRIP",
      "scope": "Lays down dimensions and tolerances for wrought aluminium alloys, sheet and strip.",
      "pages": [
        705,
        706
      ],
      "text": "SUMMARY OF IS 2676 : 1981 DIMENSIONS FOR WROUGHT ALUMINIUM AND ALUMINIUM ALLOYS, SHEET AND STRIP (Second Revision) 1. Scope \u2013 Lays down dimensions and tolerances for wrought aluminium alloys, sheet and strip. 2. Dimensions 2.1. Lengths and Widths Length W idth Length W idth mm m m m m mm 1 800 \u00d7 600 3 600 \u00d7 900 1 800 \u00d7 900 3 600 \u00d7 1 000 1 800 \u00d7 1 000 3 600 \u00d7 1 200 1 800 \u00d7 1 200 3 600 \u00d7 1 500 2 000 \u00d7 600 4 000 \u00d7 900 2 000 \u00d7 900 4 000 \u00d7 1 000 2 000 \u00d7 1 000 4 000 \u00d7 1 200 2 000 \u00d7 1 200 4 000 \u00d7 1 500 2 000 \u00d7 1 500 2 400 \u00d7 600 2 400 \u00d7 900 2 400 \u00d7 1 000 2 400 \u00d7 1 200 2 400 \u00d7 1 500 2.2 Thickness 0.15 1.25 0.19 1.40 0.23 1.60 0.28 1.80 0.32 2.00 0.36 2.24 0.40 2.50 0.45 2.80 0.50 3.15 0.56 3.55 0.63 4.00 0.71 4.50 0.80 5.00 0.90 5.60 1.0 6.00 1.12 3. Tolerances 3.1 For shearing tolerances, general and fine for sheets and strips and the tolerances, general and fine on thicknesses of sheets and strips, refer to tables 1 to 6 of the standard. 3.2 Squareness Tolerances for Sheets \u2013 The difference of the two diagonal distances between opposite corners of any sheet shall not exceed the total tolerance of the sheet, that is, sum of positive and negative tolerance. For detailed information, refer to IS 2676 : 1981 Specifications for dimensions for wrought aluminium and aluminium alloys, sheet and strip (first revision). 16.14 SP 21 : 2005"
    },
    {
      "standard_id": "IS 2677: 1979",
      "title": "DIMENSIONS FOR WROUGHT ALUMINIUM AND ALLOYS PLATES AND HOT-ROLLED SHEETS",
      "scope": "Lays down the dimensions and tolerances for wrought aluminium and aluminium alloys, plate and hot-rolled sheets.",
      "pages": [
        706,
        707
      ],
      "text": "SUMMARY OF IS 2677 : 1979 DIMENSIONS FOR WROUGHT ALUMINIUM AND ALLOYS PLATES AND HOT-ROLLED SHEETS (First Revision) 1. Scope \u2013 Lays down the dimensions and tolerances for wrought aluminium and aluminium alloys, plate and hot-rolled sheets. 2. Dimensions 2.1 Lenghts and Widths mm mm mm mm mm mm 1 800 \u00d7 300 2 400 \u00d7 300 3 600 \u00d7 300 1 800 \u00d7 600 2 400 \u00d7 600 3 600 \u00d7 600 1 800 \u00d7 900 2 400 \u00d7 900 3 600 \u00d7 900 1 800 \u00d7 1 200 2 400 \u00d7 1 200 3 600 \u00d7 1 200 2.2 Thickness and Tolerances \u2013 See Table 1. 2.3 Shearing Tolerance on Length and Width \u2013 See Table 2. TABLE 1 TOLERANCES ON THICKNESS OF PLATE AND HOT-ROLLED SHEETS All dimensions in millimeters STANDARD FOR WIDTHS UP TO FOR WIDTH THICKNESS AND INCLUDING1200 1201 TO 2000 (1) (2) (3) 4.0 plus minus 0.43 plus minus 0.46 4.5 plus minus 0.43 plus minus 0.46 5.0 plus minus 0.43 plus minus 0.46 5.5 plus minus 0.38 plus minus 0.46 6.0 plus minus 0.38 plus minus 0.46 6.5 plus minus 0.38 plus minus 0.46 7.0 plus minus 0.38 plus minus 0.46 7.5 plus minus 0.38 plus minus 0.46 8.0 plus minus 0.38 plus minus 0.46 9.0 plus minus 0.42 plus minus 0.46 10.0 plus minus 0.46 plus minus 0.48 11.0 plus minus 0.49 plus minus 0.51 12.0 plus minus 0.52 plus minus 0.53 14.0 plus minus 0.54 plus minus 0.56 16.0 plus minus 0.58 plus minus 0.58 18.0 plus minus 0.64 plus minus 0.64 20.0 plus minus 0.69 plus minus 0.69 22.5 plus minus 0.73 plus minus 0.73 25.0 plus minus 0.76 plus minus 0.76 30.0 plus minus 1.0 plus minus 1.0 35.0 plus minus 1.15 plus minus 1.15 40.0 plus minus 1.20 plus minus 1.20 45.0 plus minus 1.30 plus minus 1.30 50.0 plus minus 1.45 plus minus 1.50 65.0 plus minus 1.50 plus minus 1.55 TABLE 2 SHEARINGTOLERANCE ON LENGTH AND WIDTH OF PLATE All dimensions in millimetres. THICKNESS FOR LENGTHS AND WIDTHS For Lengths For Lengths For Lengths For Lengths Up to and Over 2 400, Over 6 300, Over 8 000, Including Up to and Up to and Up to and 2 400 Including Including Including 6 300 8 000 10 000 Plus Minus Plus Minus Plus Minus Plus Minus (1) (2) (3) (4) (5) (6) (7) (8) (9) Up to and 7 3 8 3 10 3 13 3 including 12.50 Over 12.50 and up 10 3 11 3 13 3 13 3 to and including 25.0 Over 25.0 13 3 13 3 13 3 13 3 Note\u2014 The shearing tolerance on width of hot-rolled coil having thickness between and including 4.0 mm to 6.00 mm shall be plus minus 5mm for widths up to and including 1200 mm and plus minus 6.5 mm for width over 1200 mm. For detailed information, refer to IS 2677 : 1979 Specifications for dimensions for wrought aluminium and aluminum alloys, plates and hot-rolled sheets (first revision). 16.15 SP 21 : 2005"
    },
    {
      "standard_id": "IS 2678: 1987",
      "title": "DIMENSIONS AND TOLERANCE FOR WROUGHT ALUMINIUM AND ALUMINIUM ALLOYS DRAWN ROUND TUBES",
      "scope": "Lays down the dimensions and tolerances for wrought aluminium and aluminium alloy drawn round tube with parallel bore. } } } }",
      "pages": [
        707,
        708,
        709,
        710,
        711
      ],
      "text": "SUMMARY OF IS 2678 : 1987 DIMENSIONS AND TOLERANCE FOR WROUGHT ALUMINIUM AND ALUMINIUM ALLOYS DRAWN ROUND TUBES (Second Revision) TABLE 1 DIMENSIONS OF DRAWN ROUND TUBE WITH PARALLEL BORE All dimensions in millimetres Nominal Nominal Wall Thickness Outside Daimeter 4.0 5.0 0.50, 0.63, 0.80 , 1.00, 6.3 8.0 0.50, 0.63, 0.80, 1.00, 1.25, 1.60, 2.00, 10.0 12.5 0.50, 0.63, 0.80, 1.00, 1.25, 1.60, 2.00, 2.50, 16.0 20.0 0.80, 1.00, 1.25, 1.60, 2.00, 2.50, 3.15, 25.0 31.5 0.80, 1.00, 1.25, 1.60, 2.00, 2.50 3.15, 4.0 , 5.0, 40.0 0.80, 1.00, 1.25, 1.60, 2.00, 2.50 3.15, 4.0 , 5.0, 6.3 50.0 63.0 1.60, 2.00 2.50, 3.15, 4.0, 5.0, 6.3, 8.0, 10.0, 12.5 80.0 100 2.00, 2.50, 3.15, 4.0, 5.0, 6.3, 8.0, 10.0, 12.5 125 160 3.15, 4.0, 5.0, 6.3 8.0, 10.0, 12.5, 200 6.3, 8.0, 10.0, 12.5 250 8.0, 10.0, 12.5, 16.0 TABLE 2 TOLERANCES ONWALL THICKNESS OF DRAWN ROUND TUBE WITH PARALLEL BORE Nominal Wall T olerance on Tolerances on Thickness Mean Thickness Thickness at Any Point mm plus minus mm plus minus mm 0.50 0.05 0.09 0.63 0.05 0.11 0.80 0.05 0.14 1.00 0.05 0.16 1.25 0.05 0.18 1.60 0.08 0.22 2.00 0.09 0.28 2.50 0.10 0.36 3.15 0.13 0.46 4.0 0.20 0.61 5.0 0.26 0.74 6.3 0.33 0.99 8.0 0.40 1.21 10.0 0.51 1.50 12.5 0.63 1.89 16.0 0.80 2.40 1. Scope \u2013 Lays down the dimensions and tolerances for wrought aluminium and aluminium alloy drawn round tube with parallel bore. } } } } 2. Dimensions \u2013 See Table 1 3. Tolerances \u2014 See Tables 2, 3 and 4. } } Note1: Nominal dimension means specified dimensions Note2: Sizes other than standard shall be as agreed to between the manufacturer and the purchaswer 16.16 SP 21 : 2005 TABLE 3 TOLERANCES ON OUTSIDE OR INSIDE DIAMETERS OF DRAWN ROUND TUBE WITH PARALLEL BORE All dimemsions in millimeters. Nominal Nominal Wall Thickness of Tube Outside Diameter 0.50 0.63 0.80 1.00 1.25 1.60 2.00 2.50 3.15 4.0 5.0 6.3 8.0 10.0 12.5 16.0 plus minus plus minus plus minus plus minus plus minus plus minus plus minus plus minus plus minus plus minus plus minus plus minus plus minus plus minus plus minus plus minus 4.0 0.13 0.13 0.13 0.13 5.0 0.13 0.13 0.13 0.13 6.3 0.13 0.13 0.13 0.13 8 .0 0.13 0.13 0.13 0.13 0.13 0.13 0.13 10.0 0.13 0.13 0.13 0.13 0.13 0.13 0.13 0.13 12.5 0.13 0.13 0.13 0.13 0.13 0.13 0.13 0.13 16.0 \u2013 0.13 0.13 0.13 0.13 0.13 0.13 0.13 0.13 20.0 \u2013 0.15 0.15 0.13 0.13 0.13 0.13 0.13 0.13 25.0 \u2013 0.18 0.15 0.15 0.15 0.13 0.13 0.13 0.13 31.5 \u2013 0.20 0.18 0.18 0.15 0.13 0.13 0.13 0.13 0.13 0.13 40.0 \u2013 0.23 0.23 0.20 0.18 0.15 0.15 0.15 0.15 0.15 0.15 0.15 50.0 \u2013 \u2013 0.28 0.25 0.20 0.18 0.15 0.15 0.15 0.15 0.15 0.15 0.15 0.15 63.0 \u2013 \u2013 \u2013 \u2013 0.35 0.28 0.25 0.23 0.20 0.20 0.20 0.20 0.20 0.20 0.20 80.0 \u2013 \u2013 \u2013 \u2013 \u2013 0.43 0.35 0.30 0.25 0.23 0.23 0.23 0.23 0.23 0.23 100 \u2013 \u2013 \u2013 \u2013 \u2013 0.61 0.51 0.46 0.41 0.36 0.33 0.33 0.30 0.30 0.28 125 \u2013 \u2013 \u2013 \u2013 \u2013 \u2013 0.64 0.56 0.48 0.40 0.38 0.38 0.36 0.36 0.33 160 \u2013 \u2013 \u2013 \u2013 \u2013 \u2013 \u2013 \u2013 0.64 0.58 0.58 0.58 0.56 0.56 0.51 200 \u2013 \u2013 \u2013 \u2013 \u2013 \u2013 \u2013 \u2013 \u2013 \u2013 0.94 0.94 0.92 0.92 0.86 0.84 250 \u2013 \u2013 \u2013 \u2013 \u2013 \u2013 \u2013 \u2013 \u2013 \u2013 \u2013 \u2013 1.37 1.37 1.32 1.30 TABLE 4 TOLERANCES ON STRAIGHTNESS OF DRAWN ROUND TUBES WITH PARALLEL BORE All dimensions in millimetres. Nominal outside Tolerance on Diameter straightness From 10 up to and including 150 1.25 mm/m Over 150 2.00 mm/m For detailed information, refer to IS 2678 : 1987 Specification for dimensions and tolerances for wrought aluminiu and aluminium alloy drawn round tubes (second revision). 17.1 SECTION 17 STRUCTURAL SHAPES SP 21 : 2005 17.2 SP 21 : 2005 CONTENTS Title page ALUMINIUM SECTIONS IS 3908 : 1986 Aluminium equal leg angles (first revision) 17.3 IS 3909 : 1986 Aluminium unequal leg angles (first revision) 17.4 IS 3921 : 1985 Aluminium channels (first revision) 17.5 IS 5384 : 1985 Aluminium I- beam (first revision) 17.6 IS 6445 : 1985 Aluminium Tee-sections (first revision) 17.7 STEEL SECTIONS IS 808 : 1989 Dimensions for hot rolled steel beam, column, channel and angle sections 17.8 (third revision) IS 811 : 1987 Cold formed light gauge structural steel sections (second revision) 17.11 IS 1173 : 1978 Hot rolled slit steel bars (second revision) 17.15 IS 1730 : 1989 Dimensions for steel plates, sheet strips and flats for general engineering 17.16 purposes (second revision) IS 1732 : 1989 Dimensions for round and square steel bars , for structural and general 17.18 engineering purposes IS 1863 : 1979 Hot rolled steel bulb flats (first revision). 17.19 IS 2314 : 1986 Steel sheet piling sections (first revision) 17.20 IS 3443 : 1980 Crane rail sections (first revision) 17.21 IS 3954 : 1991 Hotrolled steel channel sections for general engineering purpose 17.22 (first revision) IS 3964 : 1980 Light rails (first revision). 17.23 IS 8081: 1976* Slotted sections. 17.24 IS 12778 : 2004 Hot rolled steel parallel flange beam and column sections-dimensions. 17.25 * This covers both aluminium and steel. Note \u2013 See also Section 15 Structural steel and Section 16 Light metal and their alloys. 17.3 SP 21 : 2005"
    },
    {
      "standard_id": "IS 3908: 1986",
      "title": "ALUMINIUM EQUAL LEG ANGLES",
      "scope": "Cover the material, dimensions and sectional properties of aluminium equal leg angles for structural use and other applications.",
      "pages": [
        711,
        712
      ],
      "text": "SUMMARY OF IS 3908 : 1986 ALUMINIUM EQUAL LEG ANGLES (First Revision) 1. Scope \u2013 Cover the material, dimensions and sectional properties of aluminium equal leg angles for structural use and other applications. 2. Designation \u2013 Aluminium equal leg angles sections shall be designated as ALE followed by lengths of legs and thickness of the section in mm. For example ALE 80 \u00d7 80 \u00d7 6 3. Dimensions \u2013 ALE 10 \u00d710\u00d71.5 ALE 30 \u00d730\u00d73.0 ALE 50 \u00d750\u00d73.0 ALE 100 \u00d7100\u00d7 6.0 ALE 10 \u00d710\u00d72.0 ALE 30 \u00d730\u00d74.0 ALE 50 \u00d750\u00d74.0 ALE 100 \u00d7100\u00d7 8.0 ALE 30 \u00d730\u00d75.0 ALE 50 \u00d750\u00d75.0 ALE 100 \u00d7100\u00d7 10.0 ALE 50 \u00d750\u00d76.0 ALE 100 \u00d7100\u00d712.0 ALE 15 \u00d715\u00d71.5 ALE 35 \u00d735\u00d73.0 ALE 60 \u00d760\u00d74.0 ALE 120 \u00d7120\u00d7 10.0 ALE 15 \u00d715\u00d72.0 ALE 35 \u00d735\u00d74.0 ALE 60 \u00d760\u00d75.0 ALE 120 \u00d7120\u00d7 12.0 ALE 15 \u00d715\u00d73.0 ALE 30 \u00d730\u00d75.0 ALE 60 \u00d760\u00d76.0 ALE 120 \u00d7120\u00d7 16.0 ALE 20 \u00d720\u00d72.0 ALE 40 \u00d740\u00d73.0 ALE 70 \u00d770\u00d75.0 ALE 150 \u00d7150\u00d710.0 ALE 20 \u00d720\u00d73.0 ALE 40 \u00d740\u00d74.0 ALE 70 \u00d770\u00d76.0 ALE 150 \u00d7150\u00d712.0 ALE 40 \u00d740\u00d75.0 ALE 70 \u00d770\u00d77.0 ALE 150 \u00d7150\u00d716.0 ALE 25 \u00d725\u00d72.0 ALE 45 \u00d745\u00d73.0 ALE 80 \u00d780\u00d76.0 ALE 200 \u00d7200\u00d712.0 ALE 25 \u00d725\u00d73.0 ALE 45 \u00d745\u00d74.0 ALE 80 \u00d780\u00d78.0 ALE 200 \u00d7200\u00d716.0 ALE 25 \u00d725\u00d74.0 ALE 45 \u00d745\u00d75.0 ALE 80 \u00d780\u00d710.0 ALE 200 \u00d7200\u00d720.0 3.1 Designation and Size in mm Note \u2013 For sectional properties refer to Table 1 of the standard. Dimensional tolerances for the sections shall be as specified in IS 3965 : 1981* * Dimensions for wrought aluminium and aluminium alloy bar, rod and section (first revision) 4. Materials \u2013 4.1 Aluminium sections covered in this standard shall be manufactured from the following alloys in appropriate temper: 19000, 24345, 24534, 52000, 53000, 54300, 63400, 64423, 64430, 65032 and 74530. 4.2 Aluminium alloys and temper selected shall con form to the provisions of IS 733 : 1983 * *Wrought aluminium and aluminium alloy bars, rods,and sections for general engineering purposes (third revision). For detailed information, refer to IS 3908 : 1986. Specifications for aluminium equal leg angles (first revision) 17.4 SP 21 : 2005 For detailed information, refer to IS 3909 : 1986 Specifications for aluminium unequal leg angles (first revision) 3.1 Designation and Size in mm ALU 20 \u00d710\u00d71.5 ALU 50 \u00d725\u00d73.0 ALU 80 \u00d740\u00d74.0 ALU 125 \u00d780\u00d7 8.0 ALU 20 \u00d710\u00d72.0 ALU 50 \u00d725\u00d74.0 ALU 80 \u00d740\u00d76.0 ALU 125 \u00d780\u00d7 10.0 ALU 20 \u00d715\u00d71.5 ALU50 \u00d730\u00d75.0 ALE 80 \u00d740\u00d78.0 ALU 125 \u00d780\u00d712.0 ALU 20 \u00d715\u00d72.0 ALU 20 \u00d715\u00d73.0 ALU 50 \u00d730\u00d73.0 ALU 80 \u00d760\u00d74.0 ALU150 \u00d780\u00d7 8.0 ALU 50 \u00d730\u00d74.0 ALU 80 \u00d760\u00d76.0 ALU150 \u00d780\u00d710.0 ALU 30 \u00d715\u00d72.0 ALU 50 \u00d730\u00d75.0 ALU 80 \u00d760\u00d78.0 ALU150 \u00d780\u00d7 12.0 ALU 30 \u00d715\u00d73.0 ALU 90 \u00d760\u00d76.0 ALU 30 \u00d720\u00d72.0 ALU 60 \u00d730\u00d73.0 ALU 200 \u00d7100\u00d7 10.0 ALU 30 \u00d720\u00d73.0 ALU 60 \u00d730\u00d74.0 ALU100 \u00d750\u00d76.0 ALU 200 \u00d7100\u00d7 12.0 ALU 30 \u00d720\u00d74.0 ALU 60 \u00d730\u00d75.0 ALU100 \u00d750\u00d78.0 ALU 200 \u00d7100\u00d7 16.0 ALU100 \u00d750\u00d710.0 ALU 40 \u00d720\u00d72.0 ALU 60 \u00d740\u00d74.0 ALU 200 \u00d7150\u00d712.0 ALU 40 \u00d720\u00d73.0 ALU 60 \u00d740\u00d75.0 ALU100 \u00d780\u00d76.0 ALU 200 \u00d7150\u00d716.0 ALU 40 \u00d720\u00d74.0 ALU 60 \u00d740\u00d76.0 ALU 100 \u00d780\u00d78.0 ALU 200 \u00d7150\u00d720.0 ALU100 \u00d780\u00d710.0 ALU 40 \u00d725\u00d72.0 ALU 65 \u00d745\u00d74.0 ALU 40 \u00d725\u00d73.0 ALU 65 \u00d745\u00d75.0 ALU120 \u00d780\u00d78.0 ALU 40 \u00d725\u00d74.0 ALU120 \u00d780\u00d710.0 ALU 75 \u00d750\u00d75.0 ALU120 \u00d780\u00d712.0 ALU 45 \u00d730\u00d73.0 ALU 75 \u00d750\u00d76.0 ALU 45 \u00d730\u00d74.0 ALU 45 \u00d730\u00d75.0 Note\u2014 For sectional properties, refer to Table 1 of the standard. dimensional tolerances for the sections shall be as specified in IS 3965 :1981* 4. Material \u2013 4.1 Aluminium sections covered in this standard shall be manufactured from the following alloys in * Dimensions for wrought aluminium and aluminium alloy bar, rod and section ( first revision ). appropriate temper : 19000, 24345, 24534, 52000, 53000, 54300, 63400, 64423, 64430, 65032 and 74530. 4.2 Aluminium alloys and temper selected shall conform to the provisions of IS 733 : 1983.+ + Wrought aluminium and aluminium alloy bar rods and sections for general engineering purposes ( third revision ) 1. Scope \u2013 Covers the material, dimensions and sectional properties of aluminium unequal leg angles for structural use and other applications. 2. Designation \u2013 Aluminium unequal leg angles sections shall be designated as ALU followed by lengths"
    },
    {
      "standard_id": "IS 3909: 1986",
      "title": "ALUMINIUM UNEQUAL LEG ANGLES",
      "scope": "Cover the material, dimensions and sectional properties of aluminium channels for structural use and other applications.",
      "pages": [
        712,
        713
      ],
      "text": "SUMMARY OF IS 3909 : 1986 ALUMINIUM UNEQUAL LEG ANGLES (First Revision) of longer and shorter legs and thickness of the section in mm. For example Alu 80 \u00d7 60 \u00d7 6 3. Dimensions \u2013 17.5 SP 21 : 2005 1. Scope \u2013 Cover the material, dimensions and sectional properties of aluminium channels for structural use and other applications. 2. Designation \u2013 Aluminium channels shall be designated as ALC followed by the depth of channel in mm, flange width in mm and mass of the section in kg/m, Example : ALC 80 \u00d7 40 - 3. 21 3. Material 3.1 Aluminium sections covered in this standard shall be manufactured from the following alloys in appropriate temper : 19000, 24345, 24534, 52000, 53000, 63400, 64423, 64430, 65032 and 74530. 3.2 Aluminium alloys and temper selected shall conform to the provisions of IS 733 : 1983* * Wrought aluminium and aluminium alloy bars rods and sections for general engineering purposes ( third revision ) 4. Dimensions 4.1 Designation and size Note \u2014 For sectional properties, refer to Table of the standard, Dimensional tolerances for the sections shall be as specified in IS 3965 :1981 + + Dimensions for wrought aluminium and aluminium alloy bars rods and section ( first revision )."
    },
    {
      "standard_id": "IS 3921: 1985",
      "title": "ALUMINIUM CHANNELS",
      "scope": "",
      "pages": [
        713,
        714
      ],
      "text": "SUMMARY OF IS 3921 : 1985 ALUMINIUM CHANNELS (First Revision) For detailed information, refer to IS 3921 : 1985 Specifications for aluminium channels (first revision). ALC 40 \u00d7 20 - 0.63 ALC 40 \u00d7 20 - 0.44 ALC 50 \u00d7 30 - 1.55 ALC 50 \u00d7 30 - 0.88 ALC 50 \u00d7 30 - 1.14 ALC 60 \u00d7 30 - 1.13 ALC 60 \u00d7 30 - 1.55 ALC 60 \u00d7 30 - 1.95 ALC 60 \u00d7 40 - 1.87 ALC 60 \u00d7 40 - 2.38 ALC 80 \u00d7 40 - 2.10 ALC 80 \u00d7 40 - 2.67 ALC 80 \u00d7 40 - 3.21 ALC 100 \u00d7 40 - 2.95 ALC 100 \u00d7 40 - 3.55 ALC 100 \u00d7 50 - 4.98 ALC 100 \u00d7 50 - 3.39 ALC 100 \u00d7 50 - 4.09 ALC 120 \u00d7 50 - 4.43 ALC 120 \u00d7 50 - 3.68 ALC 120 \u00d7 60 - 4.98 ALC 120 \u00d7 60 - 6.08 ALC 150 \u00d7 60 - 5.51 ALC 150 \u00d7 60 - 6.77 ALC 150 \u00d7 80 - 6.59 ALC 150 \u00d7 80 - 6.59 ALC 150 \u00d7 80 - 8.07 ALC 150 \u00d7 80 - 0.26 ALC 200 \u00d7 80 - 9.28 ALC 200 \u00d7 80 - 11.74 ALC 200 \u00d7 100 - 15.33 ALC 200 \u00d7 100 -3.47 17.6 SP 21 : 2005"
    },
    {
      "standard_id": "IS 5384: 1985",
      "title": "ALUMINIUM I\u2013BEAM",
      "scope": "Covers the material, dimensions and sectional properties of aluminium I- beam sections for structural use and other applications.",
      "pages": [
        714,
        715
      ],
