Repository: workbydevansh/bis-standards-recommendation-engine

# BIS Standards Recommendation Engine

Submission-ready prototype for the Bureau of Indian Standards x Sigma Squad AI Hackathon.

The system converts a product description into the top 3-5 relevant BIS standards from **SP 21: Summaries of Indian Standards for Building Materials**. It is deterministic, offline, and designed around the required judging contract.

## Judge Command

```bash
python inference.py --input hidden_private_dataset.json --output team_results.json
```

The output JSON contains:

- `id`
- `retrieved_standards`
- `latency_seconds`

When the input contains `expected_standards`, the field is copied into the output so the provided `eval_script.py` can be run locally.

File: data/index/standards.json (part 40 of 52)
{
      "text": "SUMMARY OF IS 5384 : 1985 ALUMINIUM I\u2013BEAM (First Revision) 1. Scope \u2013 Covers the material, dimensions and sectional properties of aluminium I- beam sections for structural use and other applications. 2. Designation \u2013 Aluminium I- beam sections shall be designated as ALB followed by the depth of section, width of flange in mm and mass in kilograms per metre of the section. Example : ALB 120 x 60 - 4.7 3. Materials \u2013 3.1 Aluminium sections covered in this standard shall be manufactured from the following alloys in appropriate temper : 19000, 24345, 24534, 52000, 53000, 54300, 63400, 64423, 64430, 65032 and 74530. 3.2 Aluminium alloys and temper selected shall conform to the proviions of IS 733 : 1983 + + Wrought aluminium and aluminium alloy, bars, rods and sections for general engineering purposes ( third revision ) For detailed information, refer to IS 5384 : 1985 Specifications for aluminium I-beam (first revision). 4. Dimensions \u2014 4.1 Designation ALB 40 \u00d7 20 - 0.4 ALB 100 \u00d7 60 - 4.7 ALB 40 \u00d7 20 - 0.6 ALB 50 \u00d7 30 - 0.9 ALB 120 \u00d7 60 - 4.7 ALB 50 \u00d7 30 - 1.2 ALB 120 \u00d7 60 - 5.0 ALB 60 \u00d7 30 - 1.1 ALB 120 \u00d7 70 - 5.6 ALB 60 \u00d7 30 - 1.5 ALB 120 \u00d7 80 - 6.1 ALB 60 \u00d7 30 - 1.9 ALB 120 \u00d7 80 - 7.4 ALB 60 \u00d7 40 - 1.9 ALB 150 \u00d7 80 - 6.6 ALB 60 \u00d7 40 - 2.4 ALB 150 \u00d7 80 - 8.1 ALB 80 \u00d7 40 - 2.1 ALB 150 \u00d7 100 - 7.7 ALB 80 \u00d7 40 - 2.7 ALB 150 \u00d7 100 - 9.4 ALB 80 \u00d7 40 - 3.2 ALB 150 \u00d7 100 - 12.1 ALB 100 x 50 - 3.4 ALB 200 \u00d7 100 - 10.5 ALB 100 x 50 - 3.9 ALB 200 \u00d7 100 - 13.4 ALB 100 x 60 - 3.9 ALB 200 \u00d7 100 - 12.9 ALB 100 x 60 - 4.1 ALB 200 \u00d7 120 - 16.1 Note\u2013 For sectional properties, refer to the standard dimensional tolerances for the sections shall be as specified in IS 3965:1981 * * Dimensions for wrought aluminium and aluminium alloy bar, rod and sections ( first revision ) 17.7 SP 21 : 2005 1. Scope \u2013 Covers the material, dimensions and sectional properties of aluminium tee \u2013 sections for structural use and other applications. 2. Designation \u2013 Aluminium tee-sections shall be designated as ALT followed by the depth of section, in mm width of flange in mm and mass in kilograms per metre of the section. Example : ALT 125 \u00d7 100 \u2013 7.0 3. Materials 3.1 Aluminium sections covered in this standard shall be manufactured from the following alloys in appropriate temper \u2013 19000, 24345, 24534, 52000, 53000, 54300, 63400, 64423, 64430, 65032 and 74530. 3.2 Aluminium alloys and temper selected shall conform to the proviions of IS 733 : 1983 + + Wrought aluminium and aluminium alloy, bars, rods and sections for general engineering purposes ( third revision )"
    },
    {
      "standard_id": "IS 6445: 1985",
      "title": "ALUMINIUM TEE - SECTIONS",
      "scope": "",
      "pages": [
        715,
        716
      ],
      "text": "SUMMARY OF IS 6445 : 1985 ALUMINIUM TEE - SECTIONS (First Revision) 4. Dimensions 4.1 Designation ALT 25 \u00d7 25 - 0.4 ALT 100 \u00d7 75 - 5.4 ALT 30 \u00d7 30 - 0.5 ALT 100 \u00d7 100 - 4.2 ALT 30 \u00d7 30 - 0.7 ALT 100 \u00d7 100 - 5.2 ALT 40 \u00d7 50 - 0.8 ALT 100 \u00d7 100 - 6.2 ALT 50 \u00d7 50 - 1.2 ALT 125 \u00d7 75 - 5.2 ALT 50 \u00d7 50 - 1.6 ALT 125 \u00d7 75 - 6.2 ALT 65 \u00d7 65 - 1.6 ALT 125 \u00d7 100 - 5.9 ALT 65 \u00d7 65 - 2.1 ALT 100 \u00d7 100 - 7.0 ALT 65 \u00d7 65 - 2.7 ALT 150 \u00d7 75 - 5.9 ALT 65 \u00d7 65 - 3.3 ALT 150 \u00d7 75 - 7.0 ALT 75 \u00d7 75 - 2.4 ALT 150 \u00d7 100 - 7.9 ALT 75 \u00d7 75 - 3.1 ALT 150 \u00d7 100 - 10.2 ALT 75 \u00d7 100 - 2.8 ALT 150 \u00d7 150 - 9.5 ALT 75 \u00d7 100 - 3.7 ALT 150 \u00d7 150 - 12.4 ALT 100 \u00d775-2.0 ALT 175 \u00d7 175 - 11.2 ALT 100 \u00d7 75 - 3.1 ALT 175 \u00d7 175 - 14.7 ALT 100 \u00d7 75 - 4.5 ALT 200 \u00d7 200 - 12.8 ALT 200 \u00d7 200 - 16.8 Note \u2013 For sectional properties, refer to the standard dimensional tolerances for the sections shall be as specified in IS 3965 :1981 * * Dimensions for wrought aluminium and aluminium alloy bar, rod and sections ( first revision ). For detailed information, refer to IS 6445 : 1985 Aluminium tee-section (first revision). 17.8 SP 21 : 2005"
    },
    {
      "standard_id": "IS 808: 1989",
      "title": "DIMENSIONS FOR HOT ROLLED STEELBEAM, COLUMN, CHANNEL AND ANGLE SECTIONS",
      "scope": "Covers the nominal dimensions, and sectional properties of hot rolled sloping flange beam and column sections, sloping and parallel flange channel sections and equal and unequal leg angle sections.",
      "pages": [
        716,
        717,
        718,
        719
      ],
      "text": "SUMMARY OF IS 808 : 1989 DIMENSIONS FOR HOT ROLLED STEELBEAM, COLUMN, CHANNEL AND ANGLE SECTIONS (Third Revision) 1. Scope \u2013 Covers the nominal dimensions, and sectional properties of hot rolled sloping flange beam and column sections, sloping and parallel flange channel sections and equal and unequal leg angle sections. 2. Classification 2.1 Beams a)Indian Standard junior beams (ISJB), b)Indian Standard light beams (ISLB), c)Indian Standard medium weight beams (ISMB) and d)Indian Standard wide flange beams (ISWB) 2.2 Columns / Heavy Weight Beams a)Indian Standard column sections (ISSC) and b)Indian Standard heavy weight beam (ISHB) 2.3 Channels a) Indian Standard junior channels (ISJC) b) Indian Standard light weight channels (ISLC) c) Indian Standard medium weight channels (ISMC) and d) Indian Standard medium weight parallel flange channels (ISMCP) 2.4 Angles a)Indian Standard equal angles (ISA) b)Indian Standard unequal angles (ISA) 3. Designation \u2013 Beam, columns and channel sections shall be designated by the respective abbreviated reference symbols followed by the depth of the section, for example: a) MB 200 \u2013 for a medium weight beam of depth 200 mm b) SC 200 \u2013 for a column section of depth 200 mm c) MC 200 \u2013 for a medium weight channel of depth 200 mm and d) MCP 200 \u2013 for a medium weight parallel flange channel of depth 200 mm 4. Dimensions 4.1 Beams 4.1.1 Medium flange beams \u2013 MB100 MB225 MB450 MB125 MB250 MB500 MB150 MB300 MB550 MB175 MB350 MB600 MB200 MB400 4.1.2 Junior beams JB 150 JB200 JB175 JB225 4.1.3 Light weight beams \u2013 LB 75 LB275 LB100 LB300 LB(P)100 LB(P)300 LB125 LB325 LB150 LB350 LB175 LB400 LB(P)175 LB450 LB200 LB500 LB(P)200 LB550 LB225 LB600 LB250 Note \u2013 (P) stands for Provisional Section. 4.1.4 Wide flange beams WB150 WB350 WB175 WB400 WB200 WB450 WB200* WB500 WB225 WB550 WB250 WB600 WB300 WB600 Note \u2013 WB200* (RSJ sections) is mainly used for railway electrification. 17.9 SP 21 : 2005 4.1.5 Column heavy weight beams \u2013 4.1.5.1 Column Sections SC100 SC180 SC120 SC200 SC140 SC220 SC150* SC250 SC160 Note \u2014 SC150* (BFB sections) is mainly used for railway electrification. 4.1.5.1.2 Heavy weight beams columns HB150 HB300 HB150* HB300* HB150* HB350 HB200 HB350* HB200* HB400 HB225 HB400* HB225* HB450 HB250 HB450* HB250* Note: Heavy section. 4.2 Channels 4.2.1 Medium weight channels MC 75 MC225 MC100 MC225* MC125 MC250 MC125* MC250* MC150 MC250* MC150* MC300 MC175 MC300* MC175* MC300* MC200 MC350 MC200* MC400 Note: * Heavy sections. 4.2.2 Junior channels JC100 JC175 JC125 JC200 JC150 4.2.3 Light weight channels LC 75 LC(P)200 LC100 LC225 LC125 LC250 LC(P)125 LC300 LC150 LC(P)300 LC(P)150 LC350 LC175 LC400 LC200 Note \u2013 (P) stands for provisional section. 4.2.4 Parallel Flange \u2013 MCP 75 MCP225 MCP100 MCP225* MCP125 MCP250 MCP125* MCP250* MCP150 MCP300 MCP150* MCP300* MCP175 MCP300* MCP175* MCP350 MCP200` MCP400 MCP200* Note. \u2013 *Heavier section \u2220 20 20 \u00d7 3 \u00d7 4 \u2220 25 25 \u00d7 3 \u00d7 4 \u00d7 5 \u2220 30 30 \u00d7 3 \u00d7 4 \u00d7 5 \u2220 35 35 \u00d7 3 \u00d7 4 \u00d7 5 \u00d7 6 \u2220 40 40 \u00d7 3 \u00d7 4 \u00d7 5 \u00d7 6 \u2220 65 65 \u00d7 4 \u00d7 5 \u00d7 6 \u00d7 8 \u2220 70 70 \u00d7 5 \u00d7 6 \u00d7 8 \u00d7 10 \u2220 75 75 \u00d7 5 \u00d7 6 \u00d7 8 \u00d7 10 \u2220 80 80 \u00d7 6 \u00d7 8 \u00d7 10 \u00d7 12 \u2220 90 90 \u00d7 6 \u00d7 8 \u00d7 10 \u00d7 12 \u2220 45 45 \u00d7 3 \u00d7 4 \u00d7 5 \u00d7 6 \u2220 50 50 \u00d7 3 \u00d7 4 \u00d7 5 \u00d7 6 \u2220 55 55 \u00d7 4 \u00d7 5 \u00d7 6 \u00d7 8 \u2220 60 60 \u00d7 4 \u00d7 5 \u00d7 6 \u00d7 8 \u2220 100 100 \u00d7 6 \u00d7 8 \u00d7 10 \u00d7 12 \u2220 110 110 \u00d7 8 \u00d7 10 \u00d7 12 \u00d7 16 \u2220 130 130 \u00d78 10 \u00d7 12 \u00d7 16 \u2220 150 150 \u00d7 10 \u00d7 12 \u00d7 16 \u00d7 20 \u2220 200 200 \u00d7 12 \u00d7 16 \u00d7 20 \u00d7 25 \u2220 50 50 \u00d7 7 \u00d7 8 \u2220 55 55 \u00d7 10 \u2220 60 60 \u00d7 4 \u00d7 10 \u2220 65 65 \u00d7 10 \u2220 100 100 \u00d7 7 \u00d7 15 \u2220 130 130 \u00d7 9 \u2220 150 150 \u00d7 15 \u00d7 18 \u2220 180 180 \u00d7 15 \u00d7 18 \u00d7 20 \u2220 200 200 \u00d7 24 4.3 Equal leg angles 4.3.1 Supplementary list of equal leg angles \u2013 17.10 SP 21 : 2005 \u2220 120 120 \u00d7 8 \u00d7 10 \u00d7 12 \u00d7 15 4.4.1 Supplementary list of unequal leg angles \u2220 150 75 \u00d7 8 \u00d7 10 \u00d7 12 \u2220 40 20 \u00d7 3 \u00d7 4 \u00d7 5 \u2220 60 30 \u00d7 5 \u00d7 6 \u2220 60 40 \u00d7 7 \u2220 65 50 \u00d7 5 \u00d7 6 \u00d7 7 \u00d7 8 \u2220 70 50 \u00d7 5 \u00d7 6 \u00d7 7 \u00d7 8 \u2220 75 50 \u00d7 7 \u2220 80 40 \u00d7 5 \u00d7 6 \u00d7 7 \u00d7 8 \u2220 80 60 \u00d7 6 \u00d7 7 \u00d7 8 \u2220 200 150 \u00d7 10 \u00d7 12 \u00d7 16 \u00d7 20 \u2220 90 65 \u00d7 6 \u00d7 7 \u00d7 8 \u00d7 10 \u2220 100 50 \u00d7 6 \u00d7 7 \u00d7 8 \u00d7 10 \u2220 100 65 \u00d7 7 \u2220 120 80 \u00d7 8 \u00d7 10 \u00d7 12 \u2220 125 75 \u00d7 12 \u2220 135 65 \u00d7 8 \u00d7 10 \u00d7 12 \u2220 150 75 \u00d7 9 \u00d7 15 \u2220 150 90 \u00d7 10 \u00d7 12 \u00d7 15 \u2220 200 100 \u00d7 15 \u00d7 18 For detailed information, refer to IS 808 :1989 Dimensions for hot rolled steel beam, columns, channel and angle sections (third revision). 4.4 Unequal Leg Angles \u2220 30 20 \u00d7 3 \u00d7 4 \u00d7 5 \u2220 40 25 \u00d7 3 \u00d7 4 \u00d7 5 \u00d7 6 \u2220 45 30 \u00d7 3 \u00d7 4 \u00d7 5 \u00d7 6 \u2220 50 30 \u00d7 3 \u00d7 4 \u00d7 5 \u00d7 6 \u2220 60 40 \u00d7 5 \u00d7 6 \u00d7 8 \u2220 100 75 \u00d7 6 \u00d7 8 \u00d7 10 \u00d7 12 \u2220 125 75 \u00d7 6 \u00d7 8 \u00d7 10 \u2220 125 95 \u00d7 6 \u00d7 8 \u00d7 10 \u00d7 12 \u2220 70 45 \u00d7 5 \u00d7 6 \u00d7 8 \u00d7 10 \u2220 75 50 \u00d7 5 \u00d7 6 \u00d7 8 \u00d7 10 \u2220 80 50 \u00d7 5 \u00d7 6 \u00d7 8 \u00d7 10 \u2220 90 60 \u00d7 6 \u00d7 8 \u00d7 10 \u00d7 12 \u2220 100 65 \u00d7 6 \u00d7 8 \u00d7 10 \u2220 150 115 \u00d7 8 \u00d7 10 \u00d7 12 \u00d7 16 \u2220 200 100 \u00d7 10 \u00d7 12 \u00d7 16 17.11 SP 21 : 2005"
    },
    {
      "standard_id": "IS 811: 1987",
      "title": "COLD FORMED LIGHT GAUGE STRUCTURAL STEEL SECTIONS",
      "scope": "Lays down dimensions mass, sectional properties and requirements for corrosion protection for cold formed light guage open wall steel sections for structural and other general applications, having minimum thickness of 1.25mm.",
      "pages": [
        719,
        720,
        721,
        722,
        723
      ],
      "text": "SUMMARY OF IS 811 : 1987 COLD FORMED LIGHT GAUGE STRUCTURAL STEEL SECTIONS (Second Revision) 1. Scope \u2013 Lays down dimensions mass, sectional properties and requirements for corrosion protection for cold formed light guage open wall steel sections for structural and other general applications, having minimum thickness of 1.25mm. 2. Designation \u2013 Cold formed light guage sections shall be designated by figures denoting depth (mm)\u00d7 width (mm) \u00d7 thickness (mm) of the section. 3. Materials \u2013 Sheet and strip used for making the cold-formed sections shall conform to IS 1079 : 1994* Sheet and strip conforming to IS 513: 1994 + may also be used for sections where load bearing is not a design criteria, for examle, false ceiling, sections for frames of doors and windows. 4. Dimensions and Properties \u2013 4.1 Equal Angles \u2013 4.1.1 Designations h \u00d7 h \u00d7 t in mm h \u00d7 h \u00d7 t in mm 20 \u00d7 20 \u00d7 1.25 20 \u00d7 20 \u00d7 1.60 20 \u00d7 20 \u00d7 2.00 30 \u00d7 30 \u00d7 1.60 30 \u00d7 30 \u00d7 2.00 30 \u00d7 30 \u00d7 3.15 40 \u00d7 40 \u00d7 1.60 40 \u00d7 40 \u00d7 2.00 40 \u00d7 40 \u00d7 2.55 40 \u00d7 40 \u00d7 3.15 50 \u00d7 50 \u00d7 2.00 50 \u00d7 50 \u00d7 2.55 50 \u00d7 50 \u00d7 3.15 50 \u00d7 50 \u00d7 4.00 60 \u00d7 60 \u00d7 2.00 60 \u00d7 60 \u00d7 2.55 60 \u00d7 60 \u00d7 3.15 60 \u00d7 60 \u00d7 4.00 70 \u00d7 70 \u00d7 3.15 70 \u00d7 70 \u00d7 4.00 70 \u00d7 70 \u00d7 5.00 80 \u00d7 80 \u00d7 3.15 80 \u00d7 80 \u00d7 4.00 80 \u00d7 80 \u00d7 5.00 80 \u00d7 80 \u00d7 6.00 100 \u00d7 100 \u00d7 3.15 100 \u00d7 100 \u00d7 4.00 100 \u00d7 100 \u00d7 5.00 100 \u00d7 100 \u00d7 6.00 4.2 Unequal Angles \u2013 4.2.1 Designations h \u00d7 b \u00d7 t in mm h \u00d7 b \u00d7 t in mm 20 \u00d7 15 \u00d7 1.25 20 \u00d7 15 \u00d7 1.60 20 \u00d7 15 \u00d7 2.00 30 \u00d7 15 \u00d7 1.25 30 \u00d7 15 \u00d7 1.60 30 \u00d7 15 \u00d7 2.00 30 \u00d7 20 \u00d7 1.60 30 \u00d7 20 \u00d7 2.00 40 \u00d7 20 \u00d7 1.60 40 \u00d7 20 \u00d7 2.00 40 \u00d7 20 \u00d7 2.55 40 \u00d7 25 \u00d7 2.00 40 \u00d7 25 \u00d7 2.55 50 \u00d7 25 \u00d7 1.60 50 \u00d7 25 \u00d7 2.00 50 \u00d7 25 \u00d7 2.55 60 \u00d7 30 \u00d7 2.00 60 \u00d7 30 \u00d7 3.15 80 \u00d7 30 \u00d7 2.00 80 \u00d7 30 \u00d7 2.55 80 \u00d7 30 \u00d7 3.15 80 \u00d7 50 \u00d7 3.15 80 \u00d7 50 \u00d7 4.00 80 \u00d7 50 \u00d7 5.00 100 \u00d7 30 \u00d7 3.15 100 \u00d7 30 \u00d7 4.00 100 \u00d7 30 \u00d7 5.00 100 \u00d7 50 \u00d7 3.15 100 \u00d7 50 \u00d7 4.00 100 \u00d7 50 \u00d7 5.00 100 \u00d7 50 \u00d7 6.00 4.3 Designation Channels without Lips-square \u2013 h \u00d7 h \u00d7 t in mm h x h x t in mm 20 \u00d7 20 \u00d7 1.25 20 \u00d7 20 \u00d7 1.60 20 \u00d7 20 \u00d7 2.00 25 \u00d7 25 \u00d7 1.25 25 \u00d7 25 \u00d7 1.60 25 \u00d7 25 \u00d7 2.00 25 \u00d7 25 \u00d7 2.55 30 \u00d7 30 \u00d7 1.60 30 \u00d7 30 \u00d7 2.00 30 \u00d7 30 \u00d7 3.15 40 \u00d7 40 \u00d7 1.60 40 \u00d7 40 \u00d7 2.00 40 \u00d7 40 \u00d7 2.55 40 \u00d7 40 \u00d7 3.15 50 \u00d7 50 \u00d7 2.00 50 \u00d7 50 \u00d7 2.55 50 \u00d7 50 \u00d7 3.15 50 \u00d7 50 \u00d7 4.00 60 \u00d7 60 \u00d7 2.00 60 \u00d7 60 \u00d7 3.15 60 \u00d7 60 \u00d7 4.00 80 \u00d7 80 \u00d7 2.00 80 \u00d7 80 \u00d7 3.15 80 \u00d7 80 \u00d7 5.00 80 \u00d7 80 \u00d7 6.00 100 \u00d7 100 \u00d7 2.00 100 \u00d7 100 \u00d7 3.15 100 \u00d7 100 \u00d7 5.00 100 \u00d7 100 \u00d7 6.00 * Hot rolled carbon steel sheet and strips ( fifth revision ). + Cold rolled low carbon steel sheets and strips ( fourth revision) 17.12 SP 21 : 2005 30 \u00d7 15 \u00d7 1.25 30 \u00d7 15 \u00d7 1.60 30 \u00d7 20 \u00d7 1.25 30 \u00d7 20 \u00d7 2.00 40 \u00d7 15 \u00d7 1.25 40 \u00d7 15 \u00d7 2.00 40 \u00d7 20 \u00d7 2.00 40 \u00d7 20 \u00d7 3.15 40 \u00d7 25 \u00d7 1.60 40 \u00d7 25 \u00d7 2.00 40 \u00d7 25 \u00d7 2.55 50 \u00d7 25 \u00d7 1.60 50 \u00d7 25 \u00d7 2.00 50 \u00d7 25 \u00d7 2.55 50 \u00d7 25 \u00d7 3.15 50 \u00d7 40 \u00d7 1.60 50 \u00d7 40 \u00d7 2.00 50 \u00d7 40 \u00d7 2.55 50 \u00d7 40 \u00d7 3.15 60 \u00d7 30 \u00d7 1.60 60 \u00d7 30 \u00d7 2.00 60 \u00d7 30 \u00d7 3.15 60 \u00d7 30 \u00d7 4.00 60 \u00d7 40 \u00d7 2.00 60 \u00d7 40 \u00d7 3.15 60 \u00d7 40 \u00d7 4.00 60 \u00d7 50 \u00d7 2.00 60 \u00d7 50 \u00d7 3.15 70 \u00d7 30 \u00d7 1.60 70 \u00d7 30 \u00d7 2.00 70 \u00d7 30 \u00d7 3.15 70 \u00d7 40 \u00d7 2.00 70 \u00d7 40 \u00d7 3.15 70 \u00d7 40 \u00d7 4.00 80 \u00d7 25 \u00d7 1.60 80 \u00d7 25 \u00d7 2.00 80 \u00d7 25 \u00d7 3.15 80 \u00d7 25 x 4.00 80 \u00d7 40 x 1.60 80 \u00d7 40 x 2.00 80 \u00d7 40 x 3.15 80 \u00d7 40 \u00d7 4.00 80 \u00d7 50 \u00d7 2.00 80 \u00d7 50 \u00d7 3.15 80 \u00d7 50 \u00d7 4.00 25 \u00d7 25 \u00d7 8 \u00d71.25 25 \u00d7 25 \u00d7 8 \u00d71.60 30 \u00d7 30 \u00d7 10\u00d71.25 30 \u00d7 30 \u00d7 10\u00d71.60 35 \u00d7 35 \u00d7 10\u00d71.25 35 \u00d7 35 \u00d7 10\u00d71.60 40 \u00d7 40 \u00d7 10\u00d71.25 40 \u00d7 40 \u00d7 1.0 \u00d7 1.6 40 \u00d7 40 \u00d7 15 \u00d7 2.00 50 x 50 x 15 x 2.00 50 x 50 x 10 x 1.60 80 \u00d7 50 \u00d7 5.00 80 \u00d7 60 \u00d7 2.00 80 \u00d7 60 \u00d7 3.15 80 \u00d7 60 \u00d7 4.00 90 \u00d7 40 \u00d7 1.60 90 \u00d7 40 \u00d7 2.00 90 \u00d7 40 \u00d7 3.15 90 \u00d7 50 \u00d7 1.60 90 \u00d7 50 \u00d7 2.00 90 \u00d7 50 \u00d7 3.15 100 \u00d7 40 \u00d7 1.60 100 \u00d7 40 \u00d7 2.00 100 \u00d7 40 \u00d7 3.15 100 \u00d7 40 \u00d7 4.00 100 \u00d7 50 \u00d7 2.00 100 \u00d7 50 \u00d7 3.15 100 \u00d7 50 \u00d7 4.00 100 \u00d7 50 \u00d7 5.00 100 \u00d7 60 \u00d7 2.00 100 \u00d7 60 \u00d7 3.15 100 \u00d7 60 \u00d7 4.00 100 \u00d7 60 \u00d7 5.00 120 \u00d7 50 \u00d7 3.15 120 \u00d7 50 \u00d7 4.00 120 \u00d7 50 \u00d7 5.00 120 \u00d7 60 \u00d7 4.00 120 \u00d7 60 \u00d7 5.00 120 \u00d7 60 \u00d7 6.00 140 \u00d7 60 \u00d7 4.00 140 \u00d7 60 \u00d7 6.00 150 \u00d7 50 \u00d7 3.15 150 \u00d7 50 \u00d7 4.00 150 \u00d7 50 \u00d7 5.00 180 \u00d7 50 \u00d7 3.15 180 \u00d7 50 \u00d7 5.00 200 \u00d7 50 \u00d7 4.00 200 \u00d7 50 \u00d7 5.00 200 \u00d7 50 \u00d7 6.00 200 \u00d7 80 \u00d7 4.00 200 \u00d7 80 \u00d7 5.00 200 \u00d7 80 \u00d7 6.00 250 \u00d7 50 \u00d7 4.00 250 \u00d7 50 \u00d7 5.00 250 \u00d7 50 \u00d7 6.00 250 \u00d7 80 \u00d7 4.00 250 \u00d7 80 \u00d7 5.00 4.5 Designations Channels Without Lips\u2014 Square h x h x c x t in mm, where \u2018c\u2019 is lip length 60 \u00d7 60 \u00d7 15 \u00d7 2.00 60 \u00d7 60 \u00d7 15 \u00d7 2.55 60 \u00d7 60 \u00d7 20 \u00d7 3.15 80 \u00d7 80 \u00d7 15 \u00d7 2.00 80 \u00d7 80 \u00d7 20 \u00d7 3.15 80 \u00d7 80 \u00d7 25 \u00d7 4.00 80 \u00d7 80 \u00d7 25 \u00d7 5.00 100 \u00d7 100 \u00d7 15 \u00d7 2.00 100 \u00d7 100 \u00d7 20 \u00d7 3.15 100 \u00d7 100 \u00d7 25 \u00d7 4.00 100 \u00d7 100 \u00d7 25 \u00d7 5.00 4.6 Channels without Lips\u2014 Rectangular: Designations h \u00d7 b \u00d7 c \u00d7 t in mm, where \u2018c\u2019 is lip length 30 \u00d7 15 \u00d7 10 \u00d71.15 30 \u00d7 15 \u00d7 10 \u00d71.60 40 \u00d7 20 \u00d7 10 \u00d71.25 40 \u00d7 20 \u00d7 10 \u00d71.60 50 \u00d7 25 \u00d7 10 \u00d71.25 50 \u00d7 25 \u00d7 10 \u00d71.60 50 \u00d7 25 \u00d7 15 \u00d72.00 50 \u00d7 40 \u00d7 10 \u00d71.25 50 \u00d7 40 \u00d7 10 \u00d71.60 50 \u00d7 40 \u00d7 15 \u00d72.00 50 \u00d7 40 \u00d7 15 \u00d73.15 60 \u00d7 30 \u00d7 10 \u00d71.60 60 \u00d7 30 \u00d7 15 \u00d72.00 60 \u00d7 30 \u00d7 20 \u00d73.15 60 \u00d7 30 \u00d7 20 \u00d74.00 60 \u00d7 40 \u00d7 15 \u00d72.00 60 \u00d7 40 \u00d7 20 \u00d73.15 60 \u00d7 40 \u00d7 20 \u00d74.00 70 \u00d7 25 \u00d7 10 \u00d71.60 70 \u00d7 25 \u00d7 15 \u00d72.00 70 \u00d7 25 \u00d7 20 \u00d73.15 70 \u00d7 30 \u00d7 15 \u00d72.00 70 \u00d7 30 \u00d7 20 \u00d73.15 70 \u00d7 40 \u00d7 15 \u00d72.00 70 \u00d7 40 \u00d7 20 \u00d73.15 70 \u00d7 40 \u00d7 25 \u00d74.00 80 \u00d7 40 \u00d7 10 \u00d71.60 80 \u00d7 40 \u00d7 20 \u00d73.15 80 \u00d7 40 \u00d7 15 \u00d74.00 80 \u00d7 50 \u00d7 10 \u00d71.60 80 \u00d7 50 \u00d7 15 \u00d7 2.00 80 \u00d7 50 \u00d7 20 \u00d73.15 80 \u00d7 50 \u00d7 25 \u00d74.00 90 \u00d7 40 \u00d7 10 \u00d71.60 90 \u00d7 40 \u00d7 15 \u00d72.00 90 \u00d7 40 \u00d7 20 \u00d73.15 90 \u00d7 50 \u00d7 10 \u00d71.6 90 \u00d7 50 \u00d7 15 \u00d72.00 90 \u00d7 50 \u00d7 20 \u00d73.15 100 \u00d7 40 \u00d7 10 \u00d71.60 100 \u00d7 40 \u00d7 15 \u00d72.00 100 \u00d7 40 \u00d7 25 \u00d73.15 100 \u00d7 50 \u00d7 15 \u00d72.00 100 \u00d7 50 \u00d7 20 \u00d73.15 100 \u00d7 50 \u00d7 25 \u00d74.00 100 \u00d7 25 \u00d7 25 \u00d74.00 100 \u00d7 60 \u00d7 15 \u00d72.00 100 \u00d7 60 \u00d7 20 \u00d73.15 100 \u00d7 60 \u00d7 25 \u00d74.00 100 \u00d7 60 \u00d7 25 \u00d75.00 120 \u00d7 50 \u00d7 15 \u00d72.00 120 \u00d7 50 \u00d7 20 \u00d73.15 120 \u00d7 50 \u00d7 25 \u00d74.00 120 \u00d7 50 \u00d7 25 \u00d75.00 120 \u00d7 60 \u00d7 20 \u00d7 3.15 120 \u00d7 60 \u00d7 25 \u00d7 4.0 120 \u00d7 60 \u00d7 25 \u00d7 5.0 140 \u00d7 60 \u00d720 \u00d73.15 140 \u00d7 60 \u00d725 \u00d74.00 140 \u00d7 60 \u00d7 25 \u00d75.00 150 \u00d7 50 \u00d7 20 \u00d73.15 150 \u00d7 50 \u00d7 25 \u00d74.00 150 \u00d7 50 \u00d7 25 \u00d75.00 180 \u00d7 50 \u00d7 20 \u00d73.15 180 \u00d7 50 \u00d7 25 \u00d74.00 180 \u00d7 50 \u00d7 25 \u00d75.00 180 \u00d7 80 \u00d7 20 \u00d73.15 180 \u00d7 80 \u00d7 25 \u00d74.00 180 \u00d7 80 \u00d7 25 \u00d75.00 200 \u00d7 50 \u00d7 20 \u00d73.15 200 \u00d7 50 \u00d7 25 \u00d74.00 200 \u00d7 50 \u00d7 25 \u00d75.00 200 \u00d7 80 \u00d7 20 \u00d73.15 200 \u00d7 80 \u00d7 25 \u00d74.00 200 \u00d7 80 \u00d7 25 \u00d75.00 250 \u00d7 50 \u00d7 20 \u00d73.15 250 \u00d7 50 \u00d7 25 \u00d74.00 250 \u00d7 50 \u00d7 25 \u00d75.00 250 \u00d7 80 \u00d7 20 \u00d73.15 250 \u00d7 80 \u00d7 25 \u00d74.00 250 \u00d7 80 \u00d7 25 \u00d75.00 4.4 Channels without Lips \u2014 Rectangular 4.4.1 Designations h \u00d7 b \u00d7 t in mm h \u00d7 b \u00d7 t in mm 17.13 SP 21 : 2005 h x b x d x t in mm h x b x d x t in mm 4.8 Hat Sections\u2014 Rectangular h>b: 4.8.1 Designation 50 \u00d7 40 \u00d7 10 \u00d7 1.60 50 \u00d7 40 \u00d7 15 \u00d7 2.00 50 \u00d7 40 \u00d7 20 \u00d7 3.15 60 \u00d7 40 \u00d7 15 \u00d7 2.00 60 \u00d7 40 \u00d7 20 \u00d7 3.15 60 \u00d7 50 \u00d7 15 \u00d7 2.00 60 \u00d7 50 \u00d7 20 \u00d7 3.15 60 \u00d7 50 \u00d7 25 \u00d7 4.00 80 \u00d7 40 \u00d7 15 \u00d7 2.00 80 \u00d7 40 \u00d7 20 \u00d7x 3.15 80 \u00d7 50 \u00d7 15 \u00d7 2.00 80 \u00d7 50 \u00d7 20 \u00d7 3.15 80 \u00d7 50 \u00d7 25 \u00d7 4.00 80 \u00d7 60 \u00d7 15 \u00d7 2.00 80 \u00d7 60 \u00d7 20 \u00d7 3.15 80 \u00d7 60 \u00d7 25 \u00d7 4.00 100 \u00d7 80 \u00d715 \u00d7 2.00 100 \u00d7 80 \u00d7 20 \u00d7 3.15 100 \u00d7 80 \u00d7 25 \u00d7 4.00 100 \u00d7 80 \u00d7 30 \u00d7 5.00 4.9 Hat Sections\u2014 Rectangular b>h: 4.9.1 Designation h x b x d x t in mm h x b x d x t in mm 30 \u00d7 50 \u00d7 10 \u00d7 1.25 30 \u00d7 50 \u00d7 10 \u00d7 1.60 40 \u00d7 50 \u00d7 10 \u00d7 1.25 40 \u00d7 50 \u00d7 10 \u00d7 1.60 40 \u00d7 60 \u00d7 15 \u00d7 2.00 40 \u00d7 60 \u00d7 20 \u00d7 3.15 4.10 Lipped Zed Section\u2014Equal Flanges: 4.10.1"
    },
    {
      "standard_id": "IS 1173: 1978",
      "title": "HOT ROLLED AND SLIT STEEL TEE BARS",
      "scope": "Lays down nominal dimensions, weight and basic geometrical properties.",
      "pages": [
        723,
        724
      ],
      "text": "SUMMARY OF IS 1173 : 1978 HOT ROLLED AND SLIT STEEL TEE BARS (Second Revision) 1. Scope \u2013 Lays down nominal dimensions, weight and basic geometrical properties. 2. Classification \u2013 a) Indian Standard Rolled Normal Tee Bars(ISNT) b) Indian Standard Rolled Deep Legged Tee Bars (ISDT), Designation W eight Normal size Moments of Inertia (kg/m) (Depth \u00d7 Width) Ixx Iyy mm \u00d7 mm 10 6 mm4 106 mm4 a) Indian Standard Normal Tee Bars ISNT 20 1.1 20 \u00d7 20 0.005 0.002 ISNT 30 1.8 30 \u00d7 30 0.018 0.008 ISNT 40 3.5 40 \u00d7 40 0.061 0.029 ISNT 50 4.4 50 \u00d7 50 0.123 0.057 ISNT 60 5.4 60 \u00d7 60 0.214 0.097 ISNT 75 10.0 75 \u00d7 75 0.620 0.292 ISNT 100 14.9 100 \u00d7 100 1.64 0.768 ISNT 150 22.7 150 \u00d7 150 5.41 2.50 b) Indian Standard Deep Legged Tee Bars ISDT 100 8.1 100 \u00d7 50 0.990 0.096 ISDT 150 15.7 150 \u00d7 75 4.50 0.370 c) Indian Standard Slit Light Weight Tee Bars ISLT 200 28.4 200 \u00d7 165 12.7 3.58 ISLT 250 37.5 250 \u00d7 180 27.7 5.32 d) Indian Standard Slit Medium Weight Tee Bars ISMT 50 5.8 50 \u00d7 70 0.108 0.177 ISMT 62.5 6.7 62.5 \u00d7 70 0.218 0.192 ISMT 75 7.5 75 \u00d7 75 0.412 0.234 ISMT 87.5 9.8 87.5 \u00d7 87.5 0.756 0.384 ISMT 100 12.7 100 \u00d7 100 1.16 0.750 e) Indian Standard Slit Tee Bars from H-Section ISHT 75 15.3 75 \u00d7 150 0.962 2.30 ISHT 100 20.0 100 \u00d7 200 1.94 4.97 ISHT 125 27.4 125 \u00d7 250 4.15 10.0 ISHT 150 29.4 150 \u00d7 250 5.74 11.0 Note \u2014 For detailed dimensions and properties, namely, sectional area, section moduli, etc. see Table 1 of the standard . For detailed information,refer to IS 1173 : 1978 Specifications for hot rolled and sllit steel Tee bars (second revision) c) Indian Standard Slit Light Weight Tee Bars (ISLT). d) Indian Standard Slit Medium Weight Tee Bars (ISMT) e) Indian Standard Slit Tee Bars from H- sections (ISHT). 3. Dimensions and Properties 17.16 SP 21 : 2005"
    },
    {
      "standard_id": "IS 1730: 1989",
      "title": "STEEL PLATES SHEETS STRIPS AND FLATS, FOR STRUCTURAL AND GENERAL ENGINEERING PURPOSES",
      "scope": "Specifies nominal dimensions, nominal mass and surface area (for sheets) of hot-rolled steel plates, sheets, strips and flats for structural and general engineering purposes.",
      "pages": [
        724,
        725,
        726
      ],
      "text": "SUMMARY OF IS 1730 : 1989 STEEL PLATES SHEETS STRIPS AND FLATS, FOR STRUCTURAL AND GENERAL ENGINEERING PURPOSES (Second Revision) 1. Scope \u2013 Specifies nominal dimensions, nominal mass and surface area (for sheets) of hot-rolled steel plates, sheets, strips and flats for structural and general engineering purposes. 2. Designation \u2013 Hot-rolled steel plates, sheets strips and flats conforming to this standard shall be designated as under : a) Plates shall be designated as ISPL followed by figures denoting length (mm) \u00d7 width (mm) \u00d7 thickness (mm) of the sheet. b) Sheets shall be designated as ISSH followed by figures denoting length (mm) \u00d7 width (mm) \u00d7 thickness (mm) of the sheet. TABLE 1 STANDARD NOMINAL SIZES OF PLATES Width 900 950 1000 1100 1200 1250 1400 1500 1600 1800 2000 2200 2500 in mm Length in mm Maximum Standard Nominal thickness in mm. 2 200 63 63 63 63 63 63 63 63 63 63 63 63 63 2 500 63 63 63 63 63 63 63 63 63 63 63 63 63 2 800 63 63 63 63 63 63 63 63 63 63 63 63 63 3 200 63 63 63 63 63 63 63 63 63 63 63 63 63 3600 63 63 63 63 63 63 63 63 63 63 63 63 63 4000 63 63 63 63 63 63 63 63 63 63 63 63 63 4500 63 63 63 63 63 63 63 63 63 63 63 63 63 5000 63 63 63 63 63 63 63 63 63 63 63 63 63 5600 63 63 63 63 63 63 63 63 63 63 63 63 56 6300 63 63 63 63 63 63 63 63 63 63 63 56 50 7100 63 63 63 63 63 63 63 63 63 63 56 50 45 8000 63 63 63 63 63 63 63 63 63 56 50 45 40 9000 63 63 63 63 63 63 63 56 56 50 45 40 36 10000 63 63 63 63 63 63 56 50 50 45 40 36 32 11000 63 63 63 63 56 56 50 50 45 40 36 32 28 12500 63 63 63 56 50 50 45 40 40 36 32 28 25 13500 63 63 56 50 50 45 40 40 36 32 28 25 25 c) Strips shall be designated as ISST followed by figures denoting width (mm) x thickness x (mm) of the strip. d) Flats shall be designated by the width (mm) followed by letters ISF and the thickness(mm). 3. Plates 3.1 Thickness \u2013 Standard nominal thickness of plates in (mm) shall be as follows: 5.0 10 18 28 45 6.0 12 20 32 50 7.0 14 22 36 56 8.0 16 25 40 63 3.2 Size \u2013 See Table 1. J L 17.17 SP 21 : 2005 4. Sheets \u2013 4.1 Thickness \u2013 Standard nominal thickness in mm shall be as follows 0.40 0.80 1.12 1.60 2.00 2.80 4.00 0.50 0.90 1.25 1.80 2.24 3.15 4.30 0.63 1.00 1 .40 1.90 2.50 3.55 4.65 4.2 Dimensions Size mm \u00d7 mm 1800 \u00d7 600 750 900 950 1000 1100 1200 1250 1400 1500 2000 \u00d7 600 750 900 950 1000 1100 1200 1250 1400 1500 2200 \u00d7 600 750 900 950 1000 1100 1200 1250 1400 1500 2500 \u00d7 600 750 900 950 1000 1100 1200 1250 1400 1500 2800 \u00d7 600 750 900 950 1000 1100 1200 1250 1400 1500 3200 \u00d7 600 750 900 950 1000 1100 1200 1250 1400 1500 3600 \u00d7 600 750 900 950 1000 1100 1200 1250 1400 1500 4000\u00d7600 750 900 950 1000 1100 1200 1250 1400 1500 5. Strips \u2013 5.1 Thickness \u2013 Standard nominal thickness in mm shall be as follows : 1.60 2.24 3.15 4.50 8.00 1.80 2.50 3.65 5.00 10.00 2.00 2.80 4 .00 6.00 5.2 Dimensions \u2013 Width in mm shall be as follows: 100 200 400 800 1050 1300 125 250 500 950 1150 1450 160 320 650 1000 1250 1550 6 Flats 6.1 Thickness \u2013 Standard nominal thickness in mm shall be as follows : 3.0 8.0 20.0 4.0 10.0 25.0 5.0 12.0 30.0 6.0 15.0 40.0 50.0 6.2 Dimensions \u2013 Width in mm shall be as follows: 10 45 90 180 16 50 100 200 20 60 120 250 25 65 130 300 30 70 140 400 35 75 150 40 80 160 7. Tolerances \u2013 The rolling and cutting tolerances and masss tolerances for steel plates, sheet strips and , flats shall be as laid down in IS 1852 : 1985. * Rolling and cutting tolerances for hot rolled steel products (fourth revesion) For detailed information, refer to IS 1730 : 1989 Steel plates, sheets, strips and flats structural and general engineering purposes \u2013 Dimensions (second revision). 17.18 SP 21 : 2005"
    },
    {
      "standard_id": "IS 1732: 1989",
      "title": "STEEL BARS, ROUND AND SQUARE FOR STRUCTURAL AND GENERAL ENGIINEERING PURPOSES-DIMENSIONS",
      "scope": "Specifies dimensions, sectional areas and mass of hot-rolled round and square steel bars for structural and general engineering purposes. This standard does not cover bars for rivets and threaded components.",
      "pages": [
        726,
        727
      ],
      "text": "SUMMARY OF IS 1732 : 1989 STEEL BARS, ROUND AND SQUARE FOR STRUCTURAL AND GENERAL ENGIINEERING PURPOSES-DIMENSIONS (Second Revision) 1. Scope \u2013 Specifies dimensions, sectional areas and mass of hot-rolled round and square steel bars for structural and general engineering purposes. This standard does not cover bars for rivets and threaded components. 2. Designation \u2013 Hot rolled round and square steel bars conforming to this standard shall be designated by the letters ISRO and ISSQ respectively followed by the diameter in mm in the case of round bars and the side width in mm in the case of square bars (See Tables 1 and 2). 3. Dimensions and Mass \u2013 The dimensions of hot- rolled round and square steel bars shall be as given in Tables 1 and 2. TABLE 1 DIMENSIONS OF HOT- ROLLED ROUND STEELBARS Designation ISRO 5 ISRO 28 ISRO 70 ISRO 6 ISRO 30 ISRO 75 ISRO 8 ISRO 32 ISRO 80 ISRO 10 ISRO 35 ISRO 90 ISRO 12 ISRO 40 ISRO 100 ISRO 14 ISRO 45 ISRO 110 ISRO 16 ISRO 50 ISRO 120 ISRO 18 ISRO 55 ISRO 140 ISRO 20 ISRO 60 ISRO 160 ISRO 22 ISRO 65 ISRO 180 ISRO 25 ISRO 200 TABLE 2 DIMENSIONS OF HOT-ROLLED SQUARE STEEL BARS Designation ISSQ 5 ISSQ 18 ISSQ 50 ISSQ 6 ISSQ 20 ISSQ 60 ISSQ 8 ISSQ 22 ISSQ 70 ISSQ 10 ISSQ 25 ISSQ 80 ISSQ 12 ISSQ 30 ISSQ 100 ISSQ 14 ISSQ 35 ISSQ 120 ISSQ 16 ISSQ 40 Note \u2013 For sectional areas and mass of bars, refer to Tables 1 and 2 of the standard . For detailed information, refer to IS 1732 : 1989 Specifications for steel bars, round and square for structural and general engineering purposes-Dimensions (second revision). 17.19 SP 21 : 2005"
    },
    {
      "standard_id": "IS 1863: 1979",
      "title": "ROLLED STEEL BULB FLATS",
      "scope": "Specifies dimenions, sectional properties and dimensional tolerances of hot-rolled steel bulb flats",
      "pages": [
        727,
        728
      ],
      "text": "SUMMARY OF IS 1863 : 1979 ROLLED STEEL BULB FLATS (First Revision ) 1. Scope \u2013 Specifies dimenions, sectional properties and dimensional tolerances of hot-rolled steel bulb flats 2. Material \u2013 The bulb flats may be manufactured from steel conforing to IS 2062 : 1992. IS 3039 : 1988 or IS 8500 : 1991 \u2021 as appropriate. 3. Designation \u2013 The bulb flats shall be designated by the width (b) and thickness (t) Example: 200 \u00d7 10 4. Dimensions \u2013 See Table 1 and 1A TABLE 1 BULB FLATS - DIMENSIONS Designation 80 \u00d7 6 200 x 9 300 x 11 71 0 1 2 100 \u00d7 7 11.5 13 8 220 \u00d7 10 320 \u00d7 12 120 \u00d7 7 11.5 13 8 240 \u00d7 10 340 \u00d7 12 140 \u00d7 7 11 14 8 12 370 x 13 160 \u00d7 7 260 \u00d7 10 15 811 400 \u00d7 14 91 2 \u00d7 1 6 180 \u00d7 8 280 \u00d7 11 430 \u00d7 15 91 2 1 7 10 * Steel for general structural purposes (fourth revision) \u2020 Structural steel for construction of hulls of ships (second revision) \u2021 Structural steel microalloyed - (medium & high strength qualities) (first revision ) For detailed information, refer to IS 1863 : 1979 Specifications for rolled steel bulb flats (first revision) TABLE 1 A SUPPLEMENTARY LIST OF BULB FLATS Designation 120 \u00d7 6 320 \u00d7 14 140 \u00d7 10 340 \u00d7 13 160 \u00d7 10 15 180 \u00d7 11 370 \u00d7 16 220 \u00d7 9 400 \u00d7 15 280 \u00d7 10 430 \u00d7 14 13 20 Note \u2013 For sectional properties of bulb flats, refer to the standard. 5. Tolerances \u2013 5.1 Straightness \u2013 The maximum permissible variation in straigntness when measured over the entire length shall be 0.0035 x length. 5.2 Length \u2013 The cutting tolerance on length shall be 100 mm, \u2013 0 mm Note\u2014 For tolerance on width thickness and weight, refer to the standard. 17.20 SP 21 : 2005"
    },
    {
      "standard_id": "IS 2314: 1986",
      "title": "STEEL SHEET PILLING SECTIONS",
      "scope": "Stipulates dimensions and dimensional tolerances for Z-type , U-type an flat-type profile of hot rolled steel sheet piling sections. Sectional properties of these sections as calculated with the nominal dimensions are also included.",
      "pages": [
        728,
        729
      ],
      "text": "SUMMARY OF IS 2314 : 1986 STEEL SHEET PILLING SECTIONS (First Revision) 1. Scope \u2013 Stipulates dimensions and dimensional tolerances for Z-type , U-type an flat-type profile of hot rolled steel sheet piling sections. Sectional properties of these sections as calculated with the nominal dimensions are also included. 2. Material \u2013 Piling sections shall be made from steel of any one grade conforming to IS 2062 : 1992* or IS 8500 : 1991 \u2020 . Where steel is required in copper bearing quality, the copper content shall be between 0.20 and 0.35 percent. 3. Type \u2013 Z- Type \u2013 Roughly Z shape with joints of piles when driven located alternately at inner and outsides of the pililng wall. U -Type \u2013 Roughly U shape with joints of piles when driven located on the neutral axis of the piling wall. Flat-Type \u2013 Having flat shape with high resistance to tensile forces. 4. Designation \u2013 Steel sheet piling sections conforming to this specification shall be designated with the letters ISPS followed by the section modulus per metre of wall in cm 3 and letter symbols Z, U and F which denote Z-type , U-type and flat-type sections respectively. Designation for available piling sections shall be as follows: For detailed information, refer to IS 2314 : 1986 Steel sheet piling section (first revision). a) Z Type Piling Sections ISPS 1021 Z ISPS 1888 Z ISPS 1481 Z ISPS 2322 Z b) U Type Piling Sections ISPS 1625 U ISPS 2222 U ISPS 2770 U c) Flat - Type Piling Sections Designation IS PS 100 F Note \u2013 For detailed dimensions, tolerances and geometrical properties refer to Figs 1 to 3 and Table 1 to 5 of the Standard. 4. Tolerances \u2013 4.1 On Length \u2013 The sections shall be supplied in lengths between 9 m and 13.4 m subject to a tolerance of + 75 mm and -50 mm. Note \u2013 For detailed toleances, refer to 6 of the standard. 5. Surface Defects \u2013 Sheet piles shall not show defects under use steel sheet piles shall be straight and the cut and surface shall be flat. 6. Strength of Joint \u2013 Tensile strength of joints of flat-type sheet piles shall not be less than 400 t/m. * Steel for general structural purposes ( fourth revision ) \u2020 Structural steel - Micro alloyed medium and high strength qualities (first revision ) 17.21 SP 21 : 2005 1. Scope \u2013 Lays down dimensions ,shape and other requirements of crane rail sections. 2. Designation \u2013 By letters ISCR followed by head width of the rail section in mm. 3. Tensile Properties \u2013 Steel shall have a minimum tensile strength of 710 MPa with a minimum elongationof 14 pernent on a gauge length of 5.65 where So is the area of cross-section of specimen 4. Hardness \u2013 Not less than 200 HB. 5. Freedom from Defects \u2014 Shall be free from twist. Camber shall not exceed 0.2 percent of length. The asymmetry of rail cross section with respect to vertical axis shall not exceed 2 mm and 0.6 mm in rail flange and head respectively."
    },
    {
      "standard_id": "IS 3443: 1980",
      "title": "CRANE RAIL SECTION",
      "scope": "Lays down the nominal dimensions, mass and sectional properties of hot- rolled steel channel sections for general engineering purpose.",
      "pages": [
        729,
        730
      ],
      "text": "SUMMARY OF IS 3443 : 1980 CRANE RAIL SECTION (First Revision) 6. Dimensions and Properties Desig- Cross- W eight Bottom nation Sec- (kg/m) Width/ Ixx Iyy tional Height (cm 4) (cm 4) Area (mm) (cm 2) ISCR 50 38.0 29.8 90 357.5 111.4 ISCR 60 51.0 40.8 105 654.6 195.9 ISCR 80 81.8 64.2 130 1524 468.6 ISCR 100 113.0 89.0 150 2806 920.0 ISCR 120 151.0 118.0 170 479 1672.0 ISCR 140 187.0 147.0 170 5528 2609.0 6.1 Tolerance Head Width +2 mm for other than ISCR 120 and 140 +2 mm, \u2013 3 mm for ISCR 120 and 140 Height 1 mm for ISCR 50, 60 and 80 1.5 mm for ISCR 100 2 mm for ISCR 120 and 140. Length of rail + 100 mm, \u2013 0 mm Weight + 3 Percent and \u2013 2 Percent Note 1 \u2013 For detailed dimensions, tolerance and sectional properties, See Tables 2 to 4 of the standard . Note 2 \u2013 Dimensions of some of the rail sections commonlly used in country (non-metric sections) alongwith relevant tolerances and sectional properties are covered in Appendix A of the standard . Note 3 \u2013 For method of tests refer to IS 1500 : 1983 Method of Brinell hardness test (second revision), and IS 1608 : 1995 Mechanical testing of metals - Tensile testing ( second revision ). For detailed information, refer to IS 3443 : 1980. Specifications for crane rail sections (first revision). plus minus plus minus plus minus 17.22 SP 21 : 2005 1. Scope \u2013 Lays down the nominal dimensions, mass and sectional properties of hot- rolled steel channel sections for general engineering purpose. 2. Designation \u2013 Hot rolled steel channel sections conforming to this standard shall be designated by the letters CHG followed by a figure denoting the depth of the channel in mm. For detailed information, refer to IS 3954 : 1991. Specifications for hot rolled steel channel sections for general engineering purposes \u2013 Dimensions (first revision). 3. Dimensions and Sectional Properties Designation Mass Sectional Width Moment of Inertia Area Flange kg/m cm 2 mm Ixx Iyy CHG 16 0.76 0.971 10 0.29 0.075 CHG 20 0.86 1.099 10 0.53 0.081 CHG 40 4.82 6.144 32 13.59 5.752 Note \u2014 For more sectional properties refer to Table 1 of the standard."
    },
    {
      "standard_id": "IS 3954: 1991",
      "title": "HOT ROLLED CHANNEL SECTIONS FOR GENERAL ENGINEERING PURPOSES \u2013 DIMENSIONS",
      "scope": "",
      "pages": [
        730,
        731
      ],
      "text": "SUMMARY OF IS 3954 : 1991 HOT ROLLED CHANNEL SECTIONS FOR GENERAL ENGINEERING PURPOSES \u2013 DIMENSIONS (First Revision) 17.23 SP 21 : 2005"
    },
    {
      "standard_id": "IS 3964: 1980",
      "title": "LIGHT RAILS",
      "scope": "Requirements of light rail sections. 2 . Designation \u2014 By letters ISLR followed by a figure denoting weight in kg per metre of the rail section.",
      "pages": [
        731,
        732
      ],
