Repository: workbydevansh/bis-standards-recommendation-engine

# BIS Standards Recommendation Engine

Submission-ready prototype for the Bureau of Indian Standards x Sigma Squad AI Hackathon.

The system converts a product description into the top 3-5 relevant BIS standards from **SP 21: Summaries of Indian Standards for Building Materials**. It is deterministic, offline, and designed around the required judging contract.

## Judge Command

```bash
python inference.py --input hidden_private_dataset.json --output team_results.json
```

The output JSON contains:

- `id`
- `retrieved_standards`
- `latency_seconds`

When the input contains `expected_standards`, the field is copied into the output so the provided `eval_script.py` can be run locally.

File: data/index/standards.json (part 41 of 52)
{
      "text": "SUMMARY OF IS 3964 : 1980 LIGHT RAILS (First Revision) 1. Scope \u2014 Requirements of light rail sections. 2 . Designation \u2014 By letters ISLR followed by a figure denoting weight in kg per metre of the rail section. 3. Tensile Properties \u2014 Steel shall have a minimum tensile strength of 710 MPa with a minimum elongation of 14 percent on a gauge length of 5.65 Where So is a area of cross section of specimen. 4. Dimensions and Sectional Properties \u2014 Designation Head Bottom Height Sectional width width mm Area mm mm cm2 ISLR 10 34.93 63.50 63.50 12.74 ISLR 12 35.72 68.00 69.85 15.24 ISLR 15 41.28 76.20 79.38 18.98 ISLR 25 52.39 100.01 104.78 31.68 5. Tolerances \u2013 Head width plus minus 2 mm Web thickness +1.0 \u20130.5 mm Height 1 mm Bottom flange width 2 mm Length of rail 50 mm Weight per metre 3 Percent 6. Freedom from Defects \u2013 Rail should be reasonably free from twist, camber, etc. Note 1 \u2013 For detailed dimensions and sectional properties of rail sections, refer to Table-1 and 2 of the standard. Note 2 \u2013 For method of test, refer to IS 1608 : 1995 Mechanical testing of metals\u2013Tensile testing ( second revision ) For detailed information, refer to IS 3964 : 1980 Specifications for light rails (first revision). plus minus plus minus plus minus plus minus So 17.24 SP 21 : 2005 1. Scope 1.1 This standard covers the requirements, such as materials, workmanship, finish, strength tests, general design provisions, tolerances on dimensions and marking for slotted sections. 1.2 This standard does not apply to steel sections used for the fabrication of metal shelving cabinet (adjustable type) and metal shelving racks (adjustable type). 2. Materials \u2013 Steel and Aluminium shall conform to specified grades. 3. Workmanship \u2013 Sections shall be supplied free from all burrs. 4. Finishes \u2013 Before any paint finish is applied, all surfaces shall be free from scale, grease, rust or other surface imperfections. A coat of anti-rust treatment shall be applied before painting the steel surfaces. 4.1 Galvanizing or anodizing, if required, shall comply with prescribed standards. 5. Strength \u2013 Failure loads determined as in 6.1.3 of the standard shall be reduced in the following ratio : 5.1 Minimum yield stress of material (min. 0.2 percent proof stress in case of aluminium sections) 5.2 Yield stress of test piece (0.2 percent proof stress in case of aluminium sections) 5.3 In no case shall this ratio be greater than one. Note \u2014 For the purpose of this standard the minimum yield stress of malerial (other than aluminium sections) shall be taken as given in Table 2 of the stand ard. 6. General Design Provisions 6.1 Permissible loads and factors of safety \u2014 Safe working loads shall be obtained by dividing failure load value by minimum factor of safety specified in the standard. 6.2 Limiting Beam Deflection \u2013 Should not exceed 1/ 180 of the span."
    },
    {
      "standard_id": "IS 8081: 1976",
      "title": "SLOTTED SECTIONS",
      "scope": "",
      "pages": [
        732,
        733
      ],
      "text": "SUMMARY OF IS 8081 : 1976 SLOTTED SECTIONS For detailed information, refer to IS 8081 : 1976 Specifications for slotted sections 7. Tolerance of Dimensions \u2013 7.1 Flange Sectional Dimensions \u2013 The tolerance on sum of the dimensions of all flanges shall not exceed the following: Nominal Size T olerance Over Up to and Percent Including mm m m \u2013 4 0 plus minus 5 40 50 plus minus 4 50 75 plus minus 3 75 \u2013 plus minus 2 7.2 Flange Thickness \u2013 The tolerances on the thickness of the section, for steel and for aluminium section shall conform to the respective specification as appropriate. 7.3 Internal Radius of Bend \u2013 The internal radius of bend shall have a tolerance of 1.00 mm on the nominal radius. 7.4 Angle of Bend \u2013 The angle of bend shall be plus minus 2 0 throughout the width of the flange. 7.5 Size of Holes \u2013The tolerance on size of holes shall be plus minus 0.1 mm. 7.6 Pitch of Holes \u2013 The deviation in the pitch of holes shall be plus minus 0.1 mm. 7.7 Overall Length 7.7.1 Standard Length \u2013 The tolerance on standard lengths shall be plus minus 1.6 mm. 7.7.2 Overall Centre-to-Centre of End Holes \u2013 The tolerance on overall centre-to-centre of end holes shall be plus minus 1.6 mm. 7.8 Straightness \u2014 The offset shall not be more than 1/600 of the length. 7.9 Twist of Section \u2014 The twist of section shall not be more than 40 minutes of angle per metre. 17.25 SP 21 : 2005"
    },
    {
      "standard_id": "IS 12778: 2004",
      "title": "HOT ROLLED PARALLEL FLANGE STEEL SECTION FOR BEAMS, COLUMNS AND BEARING PILES DIMENSIONS AND SECTION PROPERTIES",
      "scope": "Covers the nominal dimensions, mass and sectional properties of hot rolled parallel flange beams, columns and bearing piles. 2 Classification 2.1 Beams, column and pile sections are classified as follows. a) Indian Standard Narrow Parallel Flange Beams, NPB. b) Indian Standard Wide Parallel Flange Beams, WPB. c) Indian Standard Parallel Flange Bearing Piles, PBP. 2.3 The following abbreviated reference symbols have been used in designating the Indian Standard sections mentioned in 2.1: Sl.No. Section Classification Abbreviated Reference Symbol (1) (2) (3) (4) i) Beams ISNPB NPB ii) Beams/Columns ISWPB WPB iii) Pile Sections ISPBP PBP For detailed information, refer to IS 12778 : 2004 Specifications for hot rolled steel sections for parallel flange beams, columns \u2013 dimensions and section properties and bearing piles (first revision). 3 Dimensions, Mass and Tolerances 3.1 Nominal dimension",
      "pages": [
        733,
        734,
        735,
        736,
        737
      ],
      "text": "SUMMARY OF IS 12778 : 2004 HOT ROLLED PARALLEL FLANGE STEEL SECTION FOR BEAMS, COLUMNS AND BEARING PILES DIMENSIONS AND SECTION PROPERTIES (First Revision) 1 Scope \u2013 Covers the nominal dimensions, mass and sectional properties of hot rolled parallel flange beams, columns and bearing piles. 2 Classification 2.1 Beams, column and pile sections are classified as follows. a) Indian Standard Narrow Parallel Flange Beams, NPB. b) Indian Standard Wide Parallel Flange Beams, WPB. c) Indian Standard Parallel Flange Bearing Piles, PBP. 2.3 The following abbreviated reference symbols have been used in designating the Indian Standard sections mentioned in 2.1: Sl.No. Section Classification Abbreviated Reference Symbol (1) (2) (3) (4) i) Beams ISNPB NPB ii) Beams/Columns ISWPB WPB iii) Pile Sections ISPBP PBP For detailed information, refer to IS 12778 : 2004 Specifications for hot rolled steel sections for parallel flange beams, columns \u2013 dimensions and section properties and bearing piles (first revision). 3 Dimensions, Mass and Tolerances 3.1 Nominal dimensions and mass of narrow and wide parallel flange beams and bearing piles shall conform to the values given in Tables 1 to 3, respectively of the standard. 3.2 Dimensional and mass tolerances of the various sections shall conform to the appropriate values stipulated in IS 12779*. 4 Sectional Properties Sectional properties of the beam, column and pile sections are given in Tables 1 to 3 of the standard, for information. * Rolling and cutting tolerances for hot rolled parallel flange beam and column sections \u2013 specification. SECTION 18 WELDING ELECTRODES AND WIRES 18.2 SP 21 : 2005 CONTENTS Title Page IS 814 : 2004 Covered electrodes for manual metal arc welding of carbon and 18.3 carbon manganese steel (Sixth revision) IS 1278 : 1972 Filler rods and wires for gas welding (second revision) 18.7 IS 1395 : 1982 Low and medium alloy steel covered electrodes for manual metal 18.8 arc welding (third revision) IS 4972 : 1968 Resistance spot welding electrodes 18.10 IS 5511 : 1991 Covered electrodes for manual metal arc welding of cast iron (first revision) 18.12 IS 5897 : 1985 Aluminium and aluminium alloy welding rods and wires and 18.14 magnesium alloy welding rods (first revision) IS 5898 : 1970 Copper and copper alloy bare solid welding rods and electrodes 18.15 IS 6419 : 1996 W elding rods and bare electrodes for gas shielded are welding of 18.16 structural steel (first revision) IS 6560 : 1996 Molybdenum and chromium-molybdenum low alloy welding rods 18.18 and bare electrodes (first revision) IS 7280 : 1974 Bare wire electrodes for submerged arc welding of structural steels 18.20 IS 8363 : 1976 Base wire electrodes for electroslag welding of steels. 18.21 18.3 SP 21 : 2005"
    },
    {
      "standard_id": "IS 814: 2004",
      "title": "COVERED ELECTRODES FOR MANUAL METAL ARC WELDING OF CARBON AND CARBON MANGANESE STEEL",
      "scope": "Requirements for covered carbon and carbon manganese steel electrodes for carbon and carbon manganese steel, including hydrogen controlled electrodes for manual metal arc welding of mild and medium tensile steels including structural steels, depositing weld metal having a tensile strength not more than 610 MPa. 1.1 Electrodes designed specifically for repair welding, often markedted in India as \u2018low heat input\u2019 electrodes are not covered in this standard. 1.1.2 Ilmenite type electrodes are being used fairly widely in few other countries. There appears to be a trend to use ilmenite as an ingredient of the covering in our country also. Provision for a separate class for such electrodes may be considered at a later stage. Notes \u2013 For weld metal with tensile strength higher than 610 MPa, a reference may be made to IS 1395*.",
      "pages": [
        737,
        738,
        739,
        740,
        741
      ],
      "text": "SUMMARY OF IS 814 : 2004 COVERED ELECTRODES FOR MANUAL METAL ARC WELDING OF CARBON AND CARBON MANGANESE STEEL (Sixth Revision) 1. Scope \u2013 Requirements for covered carbon and carbon manganese steel electrodes for carbon and carbon manganese steel, including hydrogen controlled electrodes for manual metal arc welding of mild and medium tensile steels including structural steels, depositing weld metal having a tensile strength not more than 610 MPa. 1.1 Electrodes designed specifically for repair welding, often markedted in India as \u2018low heat input\u2019 electrodes are not covered in this standard. 1.1.2 Ilmenite type electrodes are being used fairly widely in few other countries. There appears to be a trend to use ilmenite as an ingredient of the covering in our country also. Provision for a separate class for such electrodes may be considered at a later stage. Notes \u2013 For weld metal with tensile strength higher than 610 MPa, a reference may be made to IS 1395*. 2. Classification \u2013 2.1 Coding Classification of electrodes shall be indicated by the coding system of letters and numberals as given below to indicate the specified properties or characteristics of the electrodes. 2.1.1 Main Coding\u2013 Shall be followed in the order stated: a) A prefix letter \u2018E\u2019 shall indicate a covered electrode for manual metal arc welding, manufactured by extrusion process; b) A letter indicating the type of covering; c) First digit indicating ultimate tensile strength in combination with the yield stress of the weld metal deposited; d) Second digit indicating the percentage elongation in combination with the impact values of the weld metal deposited; e) Third digit indicating welding position(s) in which the electrode may be used; and f) Fourth digit indicating the current condition in which the electrode is to be used. 2.1.2 The following letters indicating the additional properties of the electrodes may be used, if required: a) Letters H 1, H 2, H 3 indicating hydrogen controlled electrodes b) Letters J, K and L indicating increased metal recovery as effective electrode: \u2018Efficiency (EE)\u2019 as per IS 13043 in the following range J = 110 - 129 percent; K = 130 - 149 percent; and L = 150 percent and above. c) Letter `X\u2019 indicating the radiographic quality 2 .2 Type of Covering \u2013 Type of covering shall be indicated by the following letters : A \u2013 Acid B \u2013 Basic C \u2013 Cellulosic R \u2013 Rutile RR \u2013 Rutile, heavy coated S \u2013 Any other type not mentioned above. 2.3 Strength Characteristics \u2013 See Table 1 TABLE 1DESIGNATION OF STRENGTH CHARACTERISTICS Designating Ultimate Tensile Yield Strength Digit Strength Min N/mm 2 N/mm2 (1) (2) (3) 4 410-510 330 5 510-610 360 2.4 Elongation and Impact Properties \u2013 See Table2 *Low and medium alloy steel covered electrodes for manual metal arc welding ( third revision ). 18.4 SP 21 : 2005 TABLE 2 COMBINATION OF PERCENTAGE ELONGATION AND IMPACT STRENGTH Designating Percentage Impact Digit Elongation Strength on Gauge J/\u00baC, Min Length 065.5 S , Min (1) (2) (3) For Tensile Range 410-510 N/ mm 2 0 16 No impact requirements 1 20 47J/+27 \u00ba C 2 22 47J/+0 \u00ba C 3 24 47J/-20 \u00ba C 4 24 27J/-30 \u00ba C For Tensile Range 510-610 N/ mm 2 0 16 No impact requirements 1 18 47J/+27 \u00ba C 2 18 47J/+0 \u00ba C 3 20 47J/-20 \u00ba C 4 20 27J/-30 \u00ba C 5 20 27J/-40 \u00ba C 6 20 27J/-46 0 C NOTE- 0S is the cross-sectional area of test piece. 2.5 Welding Position \u2013 Shall be indicated by the appropriate designating digits as follows: 1 All positions. 2 All positions except vertical down. 3 Flat butt weld, flat fillet weld and horizontal/vertical fillet weld. 4 Flat butt weld and flat fillet weld. 5 Vertical down, flat butt, flat fillet and horizontal and vertical fillet weld. 6 Any other position or combination of positions not classified above. 2.6 Welding Current and V oltage Conditions \u2013 Shall be indicated by the appropriate designating digits as given in Table 3. 2.7 Hydrogen Controlled Electrodes \u2013 The letters H 1, H2, and H 3 shall be included in the classification as a suffix for those electrodes which will give diffusible hydrogen ml/100 gm. 2.8 Increased Metal Recovery \u2013The letters J, K and L shall be included in the classification as a suffix for those electrodes which have appreciable quantities of metal powder in their coating and give increased metal recovery with respect to that of core wire melted, where TABLE 3 WELDING CURRENT AND VOLTAGE CONDITIONS Digit Direct Current Alternating Current Recommended Open Circuit V oltage Electrode V , Min Polarity 1) (1) (2) (3) 0 2) + Not recommended 1 + or \u2013 50 2 \u2013 50 3 + 50 4 + or - 70 5 \u2013 70 6 + 70 7 + or \u2013 90 8 \u2013 90 9 + 90 1) Positive polarity (+) Negative polairity (\u2013) 2) Symbol 0 reserved for electrodes used exclusively on direct current, J = 110\u2013129 percent, K = 130\u2013149 percent, and L = 150 percent and above 2.9 Radiographic Quality Electrodes \u2013 The letter `X\u2019 shall be included in the classification as a suffix for those electrodes which deposit radiographic quality welds. 3. Core Wire \u2013 Shall conform to IS 2879*. 4. Dimensions and Tolerances \u2013 4.1 Size and length \u2013 Shall be designated by the nominal diameter of the core wire expressed in mm. Shall be as given in Table 4. Tolerance on specified diameter of the core wire shall be plus minus 0.05 mm. On specified length shall be plus minus 3 mm. TABLE 4 SIZES AND LENGTHS OF ELECTRODES Size, mm Length, mm (1) ( 2) 1.6 150 or 200 or 250 2.0 200 or 250 or 300 or 350 2.5 250 or 300 or 350 3.15 350 or 450 4.0 350 or 450 5.0 350 or 450 6.3 350 or 450 8.0 350 or 450 * Mild steel for metal arc welding electrodes (third revision) 18.5 SP 21 : 2005 4.2 Bare Length (Contact End) Bare Length, mm Electrode size, mm Minimum Maximum 1.6 to 3.15 15 30 4.0 to 8.0 20 40 4.3 Bare Length ( Arc Striking End) \u2013 The arc striking end of the electrode shall be bare and permit easy striking of arc. The distance from the arc end to the first point where the full cross section of the covering prevails shall not exceed the following limits: (i) For all classification \u00bd core wire diameter OR 2.0 mm whichever is less 4.4 Concentricity of Flux covering with core wire \u2013 Tolerance shall be such that the maximum core plus one covering dimension shall not exceed the minimum Core plus one covering dimensions by more than \u2013 a) 5 percent of the mean of two dimensions for EBXXXX and ESBXXXX b) 4 percent of the mean of two dimensions for ERXXXX, ERRXXXX and EAXXXX c) 3 percent of the mean of two dimensions for ECXXXX 5. Tests 5.1 Chemical Analysis The sample for analysis shall be taken from weld metal obtained with the electrode. The result of the analysis shall meet the requirement of Table 5 of the standard. 5.2 All Weld Metal Mechanical Tests for Tensile and Impact \u2013 Ultimate tensile strength, minimum yield strength, percentage elongation and impact values shall be as specified in Table 6. 5.3 Butt Weld test \u2013 No crack or defect at the outer surface of the test specimens is greater than 3 mm measured across the specimen and 1.5mm along the length. 5.4 Ru"
    },
    {
      "standard_id": "IS 1278: 1972",
      "title": "FILLER RODS FOR GAS WELDING",
      "scope": "Requirements of ferrous and non-ferrous filler rods for gas welding made of the following materials supplied in cut lengths. a) Structural steels, b) Austenitic stainless steels, c) Cast irons (excluding spheroidal graphite and malleable iron castings), d) Copper and copper alloys, e) Nickel and nickel alloys, f) Aluminium and aluminium alloys, and g) Magnesium and magnesium alloys.",
      "pages": [
        741,
        742
      ],
      "text": "SUMMARY OF IS 1278 : 1972 FILLER RODS FOR GAS WELDING (Second Revision) 1. Scope \u2013 Requirements of ferrous and non-ferrous filler rods for gas welding made of the following materials supplied in cut lengths. a) Structural steels, b) Austenitic stainless steels, c) Cast irons (excluding spheroidal graphite and malleable iron castings), d) Copper and copper alloys, e) Nickel and nickel alloys, f) Aluminium and aluminium alloys, and g) Magnesium and magnesium alloys. 2. Dimensions and Tolerances 2.1 Size Diameter Tolerance on Diameter Other mm Cast Iron gas welding Filler Rods Filler Rods mm mm 1, 1.25,1. 6, 2, 2.5 plus minus 0.08 plus minus 0.05 3.15,4, 5, 6.3 8, 10, 12.5 plus minus 0.08 + 0.05 - 0.10 2.2 Length \u2013 It shall be 500 or 1000 mm for rods less than 2.5 mm dia and 1000 mm for rods 2.5 mm and above. The tolerance on length of cast iron filler rods shall be 6 50 + \u2212 mm. For all other rods shall be plus minus 5 mm. 3. Requirements 3.1 Shall be free from surface imperfections, corrosion products, grease, excessive oxide, etc. 3.2 Structural steel filler rods shall have a protective copper coating; copper content not exceeding 0.4 percent by weight. 3.3 Aluminium, aluminium alloy and magnesium alloy filler rods shall be supplied in as manufactured condition. 3.4 In case of austenitic stainless steel filler rods, the inter \u2013 crystalline corrosion test may be conducted. The test piece shall show no sign of cracking. Note 1 \u2013 For chemical composition requirements, refer to Tables 2 to 8 of the standard. Note 2 \u2013 A guide for selection and use of gas welding rods is given in Appendix A of the standard. For detailed information, refer to IS 1278 : 1972 Specifications for filler rods for gas welding (second revision). 18.8 SP 21 : 2005"
    },
    {
      "standard_id": "IS 1395: 1982",
      "title": "LOW AND MEDIUM ALLOY STEEL COVERED ELECTRODES FOR MANUAL METAL ARC WELDING",
      "scope": "Covers the requirements for low and medium alloy steel covered electrodes for manual metal arc welding.",
      "pages": [
        742,
        743,
        744
      ],
      "text": "SUMMARY OF IS 1395 : 1982 LOW AND MEDIUM ALLOY STEEL COVERED ELECTRODES FOR MANUAL METAL ARC WELDING (Third Revision) 1. Scope \u2013 Covers the requirements for low and medium alloy steel covered electrodes for manual metal arc welding. 2. Classification 2.1 Part One \u2013 Prefix letter E indicates the suitability of the electrodes for manual metal arc welding. 2.2 Part Two \u2013 Minimum tensile properties of the weld metal are indicated by two digits as follows : Digits 41 49 55 63 68 76 83 Tensile Strength 410 490 550 630 680 760 830 Min, MPa 2.3 Part Three \u2013 Type of Flux Covering Letter Flux Covering of Types C Cellulosic R Rutile (medium coated) O Oxidizing B Basic 2.4 Part Four \u2013 Chemical composition \u2013The electrodes are divided into six groups A, B, C, D, G and M followed by a digit and / or a digit and a letter L (in cases where low carbon deposits are required) to indicate the chemical composition group and sub- groups as shown in Table 1 of the standard. 2.5 Part Five \u2013 The fifth part of the classification system comprises of a one digit code indicating the different positions of welding in which the electrode can be used. 2.5.1. Symbol Position(s) of Welding 1. All positions 2. All position except vertical down 3. Flat butt, flat fillet, horizontal/ vertical 4. Flat butt, flat fillet. 5. Similar to 3, and recommended for vertical downward. 2.6 Part Six \u2013 The sixth part is a symbol for the welding characteristics of the electrodes: Symbol Direct Current Alternating Current Recommended Minmum Open- Circuit Polarity V oltage, V 0 + ( see Note-1) 1 + or - 50 2 \u2013 5 0 3 + 5 0 4 + or - 70 5 \u2013 7 0 6 + 7 0 7 + or - 90 8 \u2013 9 0 9 + 9 0 Note \u2013 Symbol is reversed for electrodes used exclusively on direct current. 2.7 Part Seven \u2013 The following suffixes shall be used to indicate the presence of iron powder and the metal recovery : Fe Iron powder covering giving metal recovery of minimum 110 percent J Iron powder covering giving a metal recovery of 110 to 130 percent K Iron powder covering giving a metal recovery of 130 to 150 percent L Iron powder covering giving a metal recovery of over 150 percent 3. Size and Tolerances Designation of the Diameter of the Electrode Size Electrode Core Wire mm 2 2.00 2.5 2.50 3.15 3.15 4 4.00 5 5.00 6.3 6.30 8 8.00 Tolerance on the specified diameter of the core wire of the electrode shall be plus minus 0.05 mm. 18.9 SP 21 : 2005 3.1 Length Electrode Size Length mm 2 250 300 350 2.5 250 300 350 Above 2.5 350 450 The tolerance on the length of individual electrodes shall be plus minus 3 mm. 4. General Requirements 4.1 Gripping end of the electrode shall be bare and clean to a length of 20 to 30 mm. 4.2 The distance from the arc and to the first point of full cross section of covering shall in no case exceed 1mm in synthetic type and low hydrogen type electrodes. For non low hydrogen this distance shall not exceed a maximum of 1.5 mm. 4.3 Covering shall be sufficiently strong to withstand without damage normal conditions of handling, storage and use. 4.4 The tolerance permitted for uniformity of covering shall be such that maximum core plus one covering dimension shall not exceed the minimum core plus on covering dimension by more than: a) 5 percent of mean of two dimensions for basic coated electrodes. b) 4 percent of the mean of two dimensions for rutile and oxidizing types. c) 3 percent of the mean of two dimensions for cellulosic type electrodes 5. Tests a) Chemical analysis \u2013 See Table 1 of the standard. b) Radiographic test \u2013 Shall have radiographic standard of Grade1 for EXX0-X & EXXB-X. Shall have a radiographic standard Grade 2 for EXXC-X and EXXR-X. c) All weld tensile test \u2013 Shall conform to those prescribed in Table 4 of the standard. d) All weld impact test \u2013 Shall conform to those prescribed in Table 5 of the standard e) Fillet weld test requirements \u2013 Difference in length of the two legs of each fillet weld shall be as per Table 6 6 of the standard. f) Moisture test \u2013 of the flux covering shall not exceed the limits prescribed in Table 7 of the standard. Note 1 \u2013 For the range of electrodes covered and the chemical composition of all weld metal see Table 1 of the standard. Note 2 \u2013 For method of test refer to the standard . For detailed information, refer to IS 1395 : 1982 Specifications for low and medium alloy steel covered electrodes for manual metal arc welding (third revision). 18.10 SP 21 : 2005"
    },
    {
      "standard_id": "IS 4972: 1968",
      "title": "RESISTANCE SPOT \u2013 WELDING ELECTRODES",
      "scope": "Code numbers (in metric units), dimensional requirements, and physical and mechanical properties for a series of spot-welding electrodes, cap electrodes and shanks, mainly intented for resistance spot welding of ferrous and non-ferrous metals. This standard covers . electrodes with standard ISO tapers and with Morse tapers.",
      "pages": [
        744,
        745,
        746
      ],
      "text": "SUMMARY OF IS 4972 : 1968 RESISTANCE SPOT \u2013 WELDING ELECTRODES 1. Scope \u2013 Code numbers (in metric units), dimensional requirements, and physical and mechanical properties for a series of spot-welding electrodes, cap electrodes and shanks, mainly intented for resistance spot welding of ferrous and non-ferrous metals. This standard covers . electrodes with standard ISO tapers and with Morse tapers. 2. Materials Recommended Class Material Conductivity Percent Vickers Application (that for Standard Pyramid Annealed Copper) Hardness (HV) I Cadmium copper con- 85 90 Spot-welding of coated steels, taining 0.5 to 1 percent aluminium and its alloys cadmium II Chromium copper con- 80-85 110 Spot-welding of steels other taining 0.5 to 0.8 percent than covered under class Chromium II and III III Cobalt, beryllium copper 45-50 180 Spot-welding of stainless and heat resisting alloys 3. Specification for Electrodes with Standard ISO Tapers \u2013 3.1 Sizes and Dimensions 3.1.1 The size of an electrode with taper engagement with dimensions of electrode shanks and electrode holders is given Table 1. 3.1.2 Straight electrodes with tapered shanks: Pointed, dome, flat, offset, truncated cone and spherical types. Overall length range from 38 to 102 mm for nominal sizes 1, 2 and 3 and 64 to 125 mm, 76 to 125 mm and 89 to 125 mm for nominal sizes 4, 9 and 10 respectively. 3.1.3 Electrode nose configurations \u2013 Types same as given in 3.1.2. Available in all sizes (1 to 10). 3.1.4 Standard single \u2013 Bend electrodes, cold-formed form standard straight electrodes: Pointed, dome, flat, eccentric and truncated types. Overall length 64, 70, 83 and 83 for nominal sizes 5, 6, 7 and 8 respectively. 3.1.5 Standard double-bend electrodes, cold-formed from standard electrodes \u2013 Types, overall length and sizes are same as given in 3.1.4. TABLE 1 DIMENSIONS OF ELECTRODE SHANKS AND ELECTRODE HOLDERS Nominal Major Engage Cooling Hole Taper Load Size Dia Dia Dia (Inclusive) mm mm mm 01 13.0 12.7 7.0 1/10 02 16.0 15.5 8.5 1/10 03 20.0 19.0 10.5 1/10 For straight loading not over 1500 kgf 04 25.0 24.5 13.5 1/10 05 13.0 12.7 7.0 1/10 06 16.0 15.5 8.5 1/10 07 20.0 19.0 10.5 1/10 For eccentric loading 08 25.0 24.5 13.5 1/10 09 31.5 31.0 14.0 1/5 10 40.0 39.0 16.0 1/5 For straight loading over 1500 kgf 18.11 SP 21 : 2005 3.1.6 Caps and adapter shanks Types A to F. Nominal sizes 1 to 3. Note 1 \u2013 For dimensions of socket gauges for shanks, refer to Tables 2 and 3 with Fig. 1 of the standard. Note 2 \u2013 For electrode designations and other dimensional details, refer to Tables 1 and 4 to 8 and Fig. 2 of the standard. 4. Specification for Electrodes with Standard Morse Tapers 4.1 Sizes and Dimensions \u2014 Nominal size 1, 2 and 3. Major dia 12.24, 15.87 and 22.22 mm for sizes 1, 2 and 3 respectively. 4.1.1 Morse electrode nose configurations \u2013 Pointed, dome, flat, offset, truncated cone and spherical type. Nose lengths (19.0 and 6.5 mm), (22.0 and 10.0 mm) and (28.5 and 10.0 mm) for nominal sizes 1, 2 and 3 respectively in case of pointed and dome types. 4.1.2 Straight electrode with tapered shanks \u2013 Types same as given in 4.1.1. Overall length range 32 to 102 mm for sizes 1 and 2 and 38 to 102 mm for size 3. 4.1.3 Single-bend electrodes, cold-formed from standard straight electrodes \u2013 Pointed, dome, flat, eccentric and truncated types. Overall length 64, 70 and 83 mm for nominal sizes 1, 2 and 3 respectively. 4.1.4 Double-bend electrodes; cold-formed from standard straight electrodes \u2013 Types, overall lengths and sizes are same as given in 4.1.3. 4.1.5 Morse caps and adapter shanks Types A to F. Note 1 \u2013 For dimensions of shanks of electrodes, refer to Fig. 3 and for taper ring and plug gauges, refer to Table 9 of the standard. Note 2 \u2013 For electrode designations and other dimensional details, refer to Tables 10 to 14 and Fig. 4 of the standard. For detailed information, refer to IS 4972 : 1968 Specifications for resistance spot - welding electrodes. 18.12 SP 21 : 2005"
    },
    {
      "standard_id": "IS 5511: 1991",
      "title": "COVERED ELECTRODES FOR MANUAL METAL ARC WELDING OF CAST IRON",
      "scope": "Specifies a system of classification and coding and covers requirements for covered electrodes for manual metal arc welding of cast iron.",
      "pages": [
        746,
        747,
        748
      ],
      "text": "SUMMARY OF IS 5511 : 1991 COVERED ELECTRODES FOR MANUAL METAL ARC WELDING OF CAST IRON (First Revision) 1. Scope \u2013 Specifies a system of classification and coding and covers requirements for covered electrodes for manual metal arc welding of cast iron. 2. Coding 2.1 Method of Coding a) Prefix symbol E b) Symbol for chemical composition of the electrode core wire or weld metal, using a group of letters and possibly a number ; c) Symbol characterising using one or two letters types of coating ; and d) Symbol relating to conditions of use : i) Welding positions \u2013 using a number ii) Power supply \u2013 using a number 2.2 Letter E at the head of the symbol code distinguishes the covered electrodes for are welding from any other filler product. 2.3 Symbols for Chemical Composition Basic Group Symbol T ype of Alloy Iron Base FeC1 Grey cast iron FeC2 Grey cast iron with steel core Fe Steel Nickel Base NiFe Nickel-iron NiCu1 Nickel-copper NiCu2 Nickel-copper Ni Nickel Copper Base CuA1 Copper-aluminium CuSn1 Copper-tin CuSn2 Copper-tin Z Other type 2.4 Symbols of Type of Coating \u2013 B- basic, G\u2013graphite. BG- basic with graphite, S- Organic salt and V- Other type. 2.5 Symbols for Welding Position Symbol Basic Weld Position 1 All 2 All, except vertical downwards 3 Flat (butt and fillet welds) and horizontal vertical (fillet weld) 4 Flat (butt and fillet) 5 As for 3 and recommended for vertical down wards. 2.6 Symbols for Welding Current Symbol Direct Current A.C Current Minmum Recommended Open- Circuit Polarity V oltage,V 0 + 1 + or \u2013 50 2 \u2013 5 0 3 + 5 0 4 + or \u2013 70 5 \u2013 7 0 6 + 7 0 7 + or \u2013 90 8 \u2013 90 9 + 90 3. Dimensions 3.1 Size \u2014 Shall be designated by the diameter of the core wire expressed in mm. as given in Table 1. TABLE 1 SIZE OF ELECTRODES Size Designation Diameter of Core Wire, mm 2.5 2.50 3.15 3.15 4 4.00 5 5.00 6.3 6.30 3.2 Tolerance on the Size \u2013 On the specified diameter of the core wire shall be + 0.00 mm and \u2013 0.15 mm. 3.3 Length \u2013 Shall be 350 mm and 450 mm. 3.4 Tolerances on Length \u2013 Over nominal length shall be plus minus 3 mm. 18.13 SP 21 : 2005 4. Quality Requirements 4.1 The contact end of the electrode shall be bare and clean to a length of 20 to 30 mm. 4.2 The arc striking end of the electrode shall be sufficiently bare to permit easy striking of the arc. The distance from the arc and to the first point where the full cross-section of the covering prevails shall not exceed the diameter of the core wire subject to a maximum of 2.5 mm. 4.3 The covering shall be free from harmful defects and shall be sufficiently robust to withstand normal handling storage and use, without damage. 4.4. The tolerance permitted for uniformity of covering shall be such that the maximum core plus one covering dimensions shall not exceed the minimum core-plus one covering dimension by more than five percent of the mean of the two dimensions. 5. Tests 5.1 Chemical Analysis \u2013 As per Table 5 of the standard. 5.2 Usability Test \u2013 Weld area shall be reasonably free from cracks and porosity, not exceeding 6 pores per 10 square centimeter area\u2013with no pores greater than 1.5mm in diameter. Note 1 \u2013 For chemical composition, refer to Table 5 of the standard . Note 2 \u2013 For method of list refer to the standard. For detailed information, refer to IS 5511 : 1991 Specifications for covered electrodes for manual metal are welding of cast iron (first revision). 18.14 SP 21 : 2005 1. Scope 1.1 Requirements of bare solid filler rods and wires for welding aluminium and aluminium alloys and filler rods for welding magnesium alloys by inert gas tungsten arc welding (TIG) or gas metal arc welding (MIG) processes. The chemical composition of the filler rods and wire is also specified. 1.2 The standard does not specify the chemical composition and the mechanical properties of the weld deposit. 1.3 The rods and wires specified in this standard are all suitable for use with argon or helium or mixture of these gases. 2. Dimensions and Tolerances 2.1 The diameters of rods and wires shall be as specified below. The tolerances appropriate to the specified diameters are also given. Form Diameter Tolerances Plus Minus mm mm mm Wire 0.6 0.01 0.03 0.8 0.01 0.04 1.0 0.01 0.04 Wire and rod 1.2 0.01 0.04 1.6 0.01 0.04 2.0 0.01 0.07 2.4 0.01 0.07 3.2 0.01 0.07 Rod 4.0 0.01 0.07 5.0 0.01 0.07 2.2 Lenght of Rods (Cut Lengths) \u2014 Rods less than 2.5 mm in diameter shall be supplied in lengths of 500 or 1 000 mm. Rods 2.5 mm and larger in diameter shall be supplied in lengths of 1 000 mm. 2.2.1 Tolerance on length shall be plus minus 5 mm. 3. Conditions of Rods and Wires \u2014Finished filler rods and wires shall have a smooth finish free from surface imperfections, corrosion products, grease, excess oxide or other foreign matter which would adversely affect the properties of the weld or the operation of the welding equipment. 4. Classification 4.1 S-A1 19000, S-A1 19500, S-A1 26398, S-A1 31000, S-A143000, S-A1 53000, S-A 1 55000 and S-A1 55330 for Aluminium and Aluminium Alloy filler rods and wires on the basis of their chemical composition. 4.1.1 Here , S denotes bars, solid rod or wire and A1 for aluminium alloy. The last part i.e the 5 digit number denotes the IS designation of the material. 4.2 S-mg1, S-mg2, Smg3 and Smg4 for magnesium alloy filler rods. Here S denotes the base solid welding rod and Mg for magnesium alloy. The digit used Indicates the particular chemical composition. 5. Chemical Composition \u2014 Shall be as given in Ta- bles 5 and 6 of the standard. 6. Usability Test \u2014 Upon welding, the molten metal shall flow freely and uniformly and shall produce a weld bead of uniform appearance, free from cracks and other deleterious defects. Note 1 \u2014 For requirements of spool and reeling condition,refer to 5 to 6 of the standard . Note 2\u2014 For method of test, refer to the standard. For detailed information, refer to IS 5897 : 1985 Specifications for aluminium and aluminium alloy welding rods and wires and magnesium alloy welding rods (first revision)."
    },
    {
      "standard_id": "IS 5897: 1985",
      "title": "ALUMINIUM AND ALUMINIUM ALLOY WELDING RODS AND WIRES AND MAGNESIUM ALLOY WELDING RODS",
      "scope": "1.1 Requirements of bare solid filler rods and wires for welding copper and copper alloys by inert-gas arc process, that is, inert-gas tungsten arc welding (TIG) or gas metal-arc welding (MIG). The chemical composition of the rods and wires is also specified. 1.2 The standard does not specify the chemical composition and mechanical properties of the weld deposit. 1.3 Certain rods and wires specified in this standard are not suitable for use with particular shielding gas. Suitability of their use with a particular shielding gas should, therefore, be ascertained from the manufacturer while purchasing.",
      "pages": [
        748,
        749
      ],
      "text": "SUMMARY OF IS 5897 : 1985 ALUMINIUM AND ALUMINIUM ALLOY WELDING RODS AND WIRES AND MAGNESIUM ALLOY WELDING RODS (First Revision) 18.15 SP 21 : 2005 1. Scope 1.1 Requirements of bare solid filler rods and wires for welding copper and copper alloys by inert-gas arc process, that is, inert-gas tungsten arc welding (TIG) or gas metal-arc welding (MIG). The chemical composition of the rods and wires is also specified. 1.2 The standard does not specify the chemical composition and mechanical properties of the weld deposit. 1.3 Certain rods and wires specified in this standard are not suitable for use with particular shielding gas. Suitability of their use with a particular shielding gas should, therefore, be ascertained from the manufacturer while purchasing. 2. Dimensions and Tolerances 2.1 Diameter Form Diameter T olerances Plus Minus m m m m m m (0.5) 0.01 0.03 Wire 0.6 (0.8) 0.9 1.0 0.01 0.04 Wire and rod (1.2) (1.6) (2.0) 2.4 2.5 0.01 0.07 (3.2) Rod 4.0 5.0 2.2 Length of Rods \u2013 Rods less than 2.5 mm in diameter shall preferably be in lengths of 500 or 1000 mm. Rods 2.5 mm and larger in diameter shall preferably be supplied in lengths of 1000 mm. Lengths other than these two preferred lengths may be supplied by mutual agreement between the purchaser and the manufacturer. 2.2.1 Tolerance on each length of rod shall be plus minus 5 mm. 3. Finish \u2013 Filler rods and wires shall have smooth finish, free from surface imperfections, corrosion products, grease, excess oxide or oil matter which would adversely affect the properties of the weld or the operation of the welding equipment. 4. Classification \u2014 S-Cu1, S-Cu2, S-Cu3 Si, S-Cu Sn1, S-Cu Sn2, S-Cu Al1, S-Cu Al2, S-Cu Al3, S-Cu Zn Al, S- Cu Ni1, S-Cu Ni2, S-Cu Ni3, S-Cu Al Ni, and S-Cu Mn Al1 based on their chemical composition. Note 1 \u2013 For requirement of spools and reeling conditions, refer to 5 and 6 of the standard Note 2 \u2013 For chemical composition, refer to 10.3 to 10.16 of the standard For detailed information, refer to IS 5898 : 1970 Specifications for copper and copper alloy bare solid welding rods and electrodes."
    },
    {
      "standard_id": "IS 5898: 1970",
      "title": "COPPER AND COPPER ALLOY BARE SOLID WELDING RODS AND ELECTRODES [[PAGE 750]]",
      "scope": "1.1 Requirements of solid filler rods and wires for welding structural steels by inert-gas tungsten arc welding (TIG), gas metal arc welding (MIG) or CO 2 welding processes. The chemical composition and tensile properties of filler rods and wires are also specified. 1.2 This standard also specifies the mechanical properties of weld deposits.",
      "pages": [
        749,
        750,
        751,
        752
      ],
