Repository: workbydevansh/bis-standards-recommendation-engine

# BIS Standards Recommendation Engine

Submission-ready prototype for the Bureau of Indian Standards x Sigma Squad AI Hackathon.

The system converts a product description into the top 3-5 relevant BIS standards from **SP 21: Summaries of Indian Standards for Building Materials**. It is deterministic, offline, and designed around the required judging contract.

## Judge Command

```bash
python inference.py --input hidden_private_dataset.json --output team_results.json
```

The output JSON contains:

- `id`
- `retrieved_standards`
- `latency_seconds`

When the input contains `expected_standards`, the field is copied into the output so the provided `eval_script.py` can be run locally.

File: data/index/standards.json (part 42 of 52)
{
      "text": "SUMMARY OF IS 5898 : 1970 COPPER AND COPPER ALLOY BARE SOLID WELDING RODS AND ELECTRODES 18.16 SP 21 : 2005 1. Scope 1.1 Requirements of solid filler rods and wires for welding structural steels by inert-gas tungsten arc welding (TIG), gas metal arc welding (MIG) or CO 2 welding processes. The chemical composition and tensile properties of filler rods and wires are also specified. 1.2 This standard also specifies the mechanical properties of weld deposits. 2. Dimensions and Tolerances 2.1 Diameter Nominal Tolerance, mm Diameter mm Plus Minus 0.6 0.01 0.03 0.8 0.01 0.04 0.9 0.01 0.04 1.0 0.01 0.04 1.2 0.01 0.04 1.6 0.01 0.04 1.8 0.01 0.04 2.0 0.01 0.07 2.4 0.01 0.07 2.5 0.01 0.07 2.8 0.01 0.07 3.0 0.01 0.07 3.2 0.01 0.07 4.0 0.01 0.07 5.0 0.01 0.07 2.2 Length of Rods \u2013 Rods supplied in straight lengths shall preferably have the following lengths, expressed in millimetres \u2013 250, 350, 450, 500, 600, 750, 900, 1000. 2.3 Tolerance on each length of rod shall be plus minus 5 mm 3. Condition of Rod and Wire \u2013 3.1 Finish \u2013 Filler rods and wires shall have a smooth finish and be free from surface imperfections, corrosion products, grease, excessive oxide or other foreign matter which would adversely affect the properties of the weld or the operation of the welding equipment. If the rods and wires are supplied with a protective copper coating, it shall be a uniform well-bonded, smooth coating being applied over a thoroughly clean surface. The copper content of the coated rod or wire (or wire plus the coating) expressed as a percentage of the rod shall not exceed 0.5 percent by weight. 3.2 Temper, Cast and Helix a)Temper \u2013 Shall be such that they are suitable for uninterrupted feeding on automatic or semiautomatic welding equipment. Tensile strength for those wound on spools of 300 mm and greater in diameter shall be as per Table 1. b) Cast \u2013 Shall be such to impart a curvature to the filler metal so that a specimen sufficient in length to bound one loop or a maximum 3m. When cut and laid on flat surface shall form a circle or part thereof of dimaeter shown in Table 2. c) Helix \u2013 Shall be such that the maximum distance from any point on the filler metal to flat surface shall not exceed as shown in Table 2. TABLE 2 DIAMETER OF CAST AND HELIX Type Standard Size Cast Maximum of Package Helix m m m m mm 100mm spool 1.2 and less 200-230 13 All except 100 mm 0.8 and less 305 25 spool 0.9 and more 380 25 4. Classification \u2013 S1, S2, S3, S4, S5 and S6 based on the chemical composition. In a classification for example, S5 - M504, S5 indicates chemical composition of the wire, M indicates that it is a mixed gas, 50 indicates tensile strength of minimum 500 MPa and 4 indicate impact value at 27 joules at minus 30 0C. SUMMARY IS 6419 : 1996 WELDING RODS AND BARE ELECTRODES FOR GAS SHIELDED ARC WELDING OF STRUCTURAL STEEL (First Revision) TABLE 1 TENSILE STRENGTH OF FILLER METAL WIRE Wire diameter, mm 0.6 0.8 0.9 1.0 1.2 1.6 to 2.0 2.1 to 3.2 Tensile length, 1100 1100 1000 950 900 700 600 MPa, Min 18.17 SP 21 : 2005 A. Symbol Indicating Tensile Strength and Elongation Symbol Yield Tensile Percetage Elongation at Strength, Min Strength Gauge Length MPa MPa 5.65 , Min 50 420 500-640 22 B. Symbol Indicating the Impact Energy Symbol Minimum Impact Energy of 27 Joules(Charpy V-Notch at \u00baC Specimen) 1 + 27 2 0 3 - 20 4 - 30 C. Symbol Indicating Shielding Gas Symbol Type of Shielding Gas R Reducing gas I Inert gas M Mixed gas C Carbon dioxide F Nitrogen hydrogen mixture 5. Tests 5.1 Chemical Composition \u2013 See 12 of the standard 5.2 Soundness \u2013 Radiographs shall reveal no cracks or Zone of incomplete fusion. 5.3 All Weld Metal Mechanical Test \u2013 Ultimate tensile strength, yeild stress, percentage elongation and impact values shall be as specified in 4. Note \u2013 For requirements of reels and reeling conditions refer to 6 and 7 of the standard . For detailed information, refer to IS 6419 : 1996 Specifications for welding rods and bare electrodes for gas shielded arc welding of structural steel (first revision). So 18.18 SP 21 : 2005"
    },
    {
      "standard_id": "IS 6560: 1996",
      "title": "MOLYBDENUM AND CHROMIUM-MOLYBDENUM LOW ALLOY STEEL WELDING RODS AND BARE ELECTRODES FOR GAS SHIELDED ARC WELDING",
      "scope": "1.1 Requirements of solid filler rods and wires for welding. It covers molybdenum and chromium molybdenum low alloy steel rods and wires for use in inert-gas tungsten arc welding (TIG), gas metal arc welding (MIG) or CO 2 welding processes. The chemical composition and tensile properties of filler rods and wires are also specified. 1.2 This standard also specifies the mechanical properties of the weld deposits.",
      "pages": [
        752,
        753,
        754
      ],
      "text": "SUMMARY OF IS 6560 : 1996 MOLYBDENUM AND CHROMIUM-MOLYBDENUM LOW ALLOY STEEL WELDING RODS AND BARE ELECTRODES FOR GAS SHIELDED ARC WELDING (First Revision) 1. Scope 1.1 Requirements of solid filler rods and wires for welding. It covers molybdenum and chromium molybdenum low alloy steel rods and wires for use in inert-gas tungsten arc welding (TIG), gas metal arc welding (MIG) or CO 2 welding processes. The chemical composition and tensile properties of filler rods and wires are also specified. 1.2 This standard also specifies the mechanical properties of the weld deposits. 2. Dimensions and Tolerances 2.1 Diameter \u2013 Nominal Diameter Tolerance, mm mm Plus Minus 0.6 0.01 0.03 0.8 0.01 0.04 0.9 0.01 0.04 1.0 0.01 0.04 1.2 0.01 0.04 1.6 0.01 0.04 1.8 0.01 0.04 2.0 0.01 0.07 2.4 0.01 0.07 2.5 0.01 0.07 2.8 0.01 0.07 3.0 0.01 0.07 3.2 0.01 0.07 4.0 0.01 0.07 5.0 0.01 0.07 2.2. Length of Rods \u2013 Rods less than 2.5 mm in diameter shall preferably be supplied in lengths of 500 or 1000 mm. Rods 2.5 mm and larger in diameter shall preferably supplied in lengths of 1000 mm. Lengths other than these two preferred lengths may be supplied by mutual agreement between the purchaser and the supplier. 2.3. Tolerance on each length of rod shall be plus minus 5 mm 3. Conditions of Rods and Wires 3.1 Finish filler rods and wires shall have a smooth finish and be free from surface imperfections, corrosion products, grease, excessive oxide or other foreign matter which would adversely affect the properties of the weld or the operation of the welding equipment. If the rods and wires are supplied with a protective copper coating, it shall be a uniform well-bonded, smooth coating being applied over a throughly clean surface. The copper content of the coated rod or wire expressed as a percentage of the rod (or wire) plus the coating shall not exceed 0.35 percent by weight. 3.2 a) Temper \u2013 Shall be such that they are suitable for uninterrupted feeding on automatic or semi automatic welding equipment. Tensile strength for those wound on spools of 300 mm and greater in diameter shall be as per Table 1. b) Cast \u2013 Shall be such to impart a curvature to the filler metal so that a specimen sufficient in length to wound one loop or a maximum 3 m. When cut and laid on flat surface shall form a circle or part thereof of dimaeter shown in Table 2. c) Helix \u2013 Shall be such that the maximum distance from any point on thefiller metal to flat surface shall not exceed as shown in Table 2. TABLE 1 TENSILE STRENGTH OF FILLER RODS Wire Diameter (mm) 0.6 0.8 0.9 1.0 1.2 1.6 - 2.0 2.4 - 3.2 Tensile Strength 1 100 1 100 1 000 950 900 700 600 MPa, Min 18.19 SP 21 : 2005 4. Classification \u2013 SLA-1, SLA-2, SLA-3, SLA-4 and SLA-5 based on chemical composition. In a classification, for example, SLA-5-M 504 where SLA-5 indicates chemical composition of the filler metal , M indicates that it is mixed gas,50 indicates tensile strength of minimum 500MPa and 4 indicates the impact values of 27 joules at minus 30\u00baC A. Symbol Indicating Tensile Strength and Elongation Symbol Y ield T ensile Percetage Strength, Min Strength Elongation at Gauge Length MPa MPa 5.65 , Min 50 420 500 - 640 20 53 460 530 - 680 18 56 500 560 - 720 16 B. Symbol Indicating the Impact Energy Symbol Minimum Impact Energy of 27 Joules (Charpy V-Notch at \u00baC Specimen) 1 + 27 2 0 3 - 20 4 - 30 C. Symbol Indicating Shielding Gas Symbol Type of Shielding Gas R Reducing gas I Inert gas M Mixed gas C Carbon dioxide F Nitrogen hydrogen mixture 5. Tests 5.1 Chemical Composition \u2013 See 11 of the standard 5.2 Soundness \u2014 Radiographs shall reveal no cracks or zone of incomplete fusion. 5.3 All Weld Metal Mechanical Test \u2013 Ultimate tensile strength, yeild stress percentage elongation and impact values shall be as specified in 4. Note \u2013 For requirements of reels and reeling conditions refer to 6 and 7 of the standard. For detailed information, refer to IS 6560 : 1996 Specifications for molybdenum and chromium-lybdenum, low alloy steel welding rods and bare electrodes for gas shielded arc welding (first revision). TABLE 2 DIAMETER OF CAST HELIX Type of package Standard size Cast Maximum Helix mm mm mm 100mm spool 1.2 and less 100\u2013130 13 Al except 100mm 0.8 and less 305 25 spool 0.9 and larger 380 25 So 18.20 SP 21 : 2005"
    },
    {
      "standard_id": "IS 7280: 1974",
      "title": "BARE WIRE ELECTRODES FOR SUBMERGED ARC WELDING OF STRUCTURAL STEELS",
      "scope": "Requirements of solid filler wires for submerged arc welding of structural steels (28-50 kgf/mm 2 yield strength and 34-70 kgf/mm2 ultimate tensile strength).",
      "pages": [
        754,
        755
      ],
      "text": "SUMMARY OF IS 7280 : 1974 BARE WIRE ELECTRODES FOR SUBMERGED ARC WELDING OF STRUCTURAL STEELS 1. Scope \u2013 Requirements of solid filler wires for submerged arc welding of structural steels (28-50 kgf/mm 2 yield strength and 34-70 kgf/mm2 ultimate tensile strength). Note \u2013 This standard is intended to serve as a guide for the manufacture and selection of bare wire electrodes for submerged arc welding of structural steels. 2. Dimensions and Tolerances 2.1 The diameters of wires shall be 1.6, 2.0, 2.5, 3.15, 4.0, 5.0, 6.3 and 8.0 mm. 2.2 Tolerance on the diameters of wires shall be plus minus 0.05 mm. 3. Conditions of Wires\u2014 Filler wires shall have smooth finish and they shall be free from surface imperfections, corrosion products, grease, excessive oxide or other foreign matter. Temper and surface conditions shall be suitable for uniform uninterrupted feeding on automatic or semi-automatic welding equipment. The copper content of the coated wire expressed as a percentage of the wire and the coating shall not exceed 0.4 percent by weight. 4. Classification\u2014 AS-1, AS-1 Si, AS-2, AS-2Si, AS- 2 Mo, AS-2 Ni, AS-3, AS-3 Mo, AS-3 Mo Ni, AS-4, AS- 4 Mo, AS-6 and AS-6 Mo based on their chemical composition. Note 1\u2013 For requirements of reels for wires and reeling conditions, refer to 5 and 6 of the standard . Note 2\u2013 For chemical composition details, refer to 9 of the standard . For detailed information, refer to IS 7280 : 1974 Specifications for bare wire electrodes for submerged arc welding of structural steels. 18.21 SP 21 : 2005"
    },
    {
      "standard_id": "IS 8363: 1976",
      "title": "BARE WIRE ELECTRODES FOR ELECTROSLAG WELDING OF STEELS",
      "scope": "Requirements of solid bare wire electrodes for electroslag welding of carbon and low alloy steels. Note. \u2013 This standard is intended to serve as a guide for the manufacturer and selection of bare wire electrodes for electroslag welding of carbon manganese and low alloy steels.",
      "pages": [
        755,
        756,
        757,
        758,
        759,
        760
      ],
      "text": "SUMMARY OF IS 8363 : 1976 BARE WIRE ELECTRODES FOR ELECTROSLAG WELDING OF STEELS 1. Scope \u2013 Requirements of solid bare wire electrodes for electroslag welding of carbon and low alloy steels. Note. \u2013 This standard is intended to serve as a guide for the manufacturer and selection of bare wire electrodes for electroslag welding of carbon manganese and low alloy steels. 2. Dimensions and Tolerances 2.1 The diameters of wires shall be 2.0, 3.15, 4.0, 5.0 and 6.3 mm. 2.2 Tolerance on dia on wire shall be 0 05.0 + \u2212 mm 2.3 Ovality of wire shall not exceed 50 percent of tolerance on dia. 3. Conditions of Wires \u2013 Filler wires shall have smooth finish and they shall be free from surface imperfections, corrosion products, grease, excessive oxide or other foreign matter. Temper and surface conditions shall be suitable for uniform uninterrupted feeding on automatic or semi-automatic welding equipment. The copper content of the coated wire expressed as a percentage of the wire and the coating shall not exceed 0.4 percent by weight. 4. Classification \u2013 ES-2, ES-2Si, ES-3, ES-3Mo, ES-3 MO Ni, ES-4, ES-4 Mo, ELS-4, ELS-4 Mo, ELS -2 Mo and ELS-2 Mo Cr based on their chemical composition. Note 1\u2013 For requirements of coils for wires and reeling conditions, refer to 5 and 6 of the standard . Note 2\u2013 For chemical composition details, refer to 9 of the standard . For detailed information, refer to IS 8363 : 1976 Specifications for bare wire electrodes for electroslag welding of steels. 19.1 SECTION 19 THREADED FASTENERS AND RIVETS SP 21 : 2005 19.2 SP 21 : 2005 CONTENTS Title Page IS 207 : 1964 Gate and shutter hooks eyes (first revision) 19.4 IS 723 : 1972 Steel countersunk head wire nails (second revision) 19.5 IS 724 : 1964 Mild steel and brass cup ruler and square hooks and screw eyes ( first revision) 19.6 IS 725 : 1961 Copper wire nails (revised) 19.7 IS 730 : 1978 Hook bo lts for corrugated sheet roofing (second revision) 19.8 IS 1120 : 1975 Coach screws (first revision) 19.9 IS 1363 : 2002 Hexagon head bolts screws and nuts of product grade C Part 1 hexagon head bolts (size range M5 to M64) (third revision) 19.10 Part 2 Hexagon head screws (size range M5 to M64) (third revision) 19.11 Part 3 Hexagon head nuts (size range M5 to M64) (third revision) 19.12 IS 1364 : 2002 Hexagon head bolts, screws and nuts of product grades A and B Part 1 hexagon head bolts, (size range M1.6 to M64)(third revision) 19.13 Part 2 Hexagon head screws (size range M1.6 to M64)(third revision) 19.14 Part 3 Hexagon head nuts (size range M1.6 to M64)(third revision) 19.15 Part 4 Hexagon thin nuts (chamfered) (size range M1.6 to M64) (third revision) 19.16 Part 5 Hexagon thin nuts (unchamfered) (size range M1.6 to M64) (third revision) 19.17 IS 1365 : 1978 Slotted countersunk head screws ( third revision) 19.18 IS 1366 : 2002 Slotted cheese head screws (third revision) 19.19 IS 1929 : 1982 Hot forged steel rivets for hot closing (12 to 36 mm diameter)(first revision) 19.20 IS 2016 : 1967 Plain washers (first revision) 19.21 IS 2155 : 1982 Cold forged solid steel rivets for hot closing (6 to 16 mm diameter) (first revision) 19.23 IS 2585 : 1968 Black square bolts and nuts (dia range 6 to 39 mm) and black square screws (dia range 6 to 24 mm) (first revision) 19.24 IS 2687 : 1991 Cap nuts (second revision) 19.25 IS 2907 : 1998 Non-Ferrous rivets (1.6 to 10 mm) 19.26 IS 2998 : 1982 Cold forged steel rivets for cold closing (1 to 16 mm diameter) (first revision) 19.27 IS 3063 : 1994 Fasteners-single coil rectangular section spring lock washers(second revision) 19.28 IS 3121 : 1989 Rigging screws and stretching screws (first revision) 19.29 IS 3468 : 1991 Pipe nuts (second revision) 19.30 IS 3757 : 1985 High strength structural bolts ( Second revision) 19.31 IS 4762 : 1984 W orm drive hose clamps for general purposes (first revision) 19.32 IS 5369 : 1975 General requirements for plain washers and lock washers (first revision) 19.33 19.3 SP 21 : 2005 Title Page IS 5372 : 1975 T aper washers for channels (ISMC) (first revision) 19.34 IS 5373 : 1969 Square washers for wood fastening 19.35 IS 5374 : 1975 T aper washers for I-Beams (ISMB) (first revision) 19.36 IS 5624 : 1993 Foundation bolts (first revision) 19.37 IS 6113 : 1970 Aluminium fasteners for building purposes 19.38 IS 6610 : 1972 Heavy washers for steel structures 19.39 IS 6623 : 2004 High strength structural nuts (first revision) 19.40 IS 6639 : 1972 Hexagonal bolts for steel structures 19.41 IS 6649 : 1985 Hardened and tempered washers for high strength structural bolts and nuts (first revision) 19.42 IS 6733 : 1972 W all and roofing nails 19.43 IS 6736 : 1972 Slotted raised countersunk head wood screws 19.44 IS 6739 : 1972 Slotted round head wood screws 19.45 IS 6760 : 1972 Slotted countersunk head wood screws 19.46 IS 8033 : 1976 Round washers with square hole for wood fastenings 19.47 IS 8412 : 1977 Slotted countersunk head bolts for steel structures 19.48 IS 8869 : 1978 W ashers for corrugated sheet roofing 19.49 IS 10238 : 2001 Step bolts for steel structures 19.50 IS 12427 : 2001 Tra nsmission tower bolts 19.51 19.4 SP 21 : 2005"
    },
    {
      "standard_id": "IS 207: 1964",
      "title": "GATE AND SHUTTER HOOKS AND EYES (Revised)",
      "scope": "Requirements for gate and shutter hooks and eyes which are commonly used on doors and windows for keeping them in position when kept open.",
      "pages": [
        760,
        761
      ],
      "text": "SUMMARY OF IS 207 : 1964 GATE AND SHUTTER HOOKS AND EYES (Revised) 1. Scope \u2013 Requirements for gate and shutter hooks and eyes which are commonly used on doors and windows for keeping them in position when kept open. 2. Types Type 1\u2013 Mild steel and hard-drawn brass hooks and eyes, and Type 2\u2013 Cast brass hooks and plates. 3. Size and Dimensions (in mm) 3.1 Type 1\u2013 65 (4.17), 5 (4.52), 100(5.23),125 (5.59)150 (5.59), 200 (6.30), 250 (6.30) 300 (7.01). 3.2 Type \u2013 75(4), 100(5), 125(6.5), 200(8) Note \u2013 Figure in brackets indicate diameter (average diameter in case of cast brass hooks) of unthreaded shank. 4. Tolerances For length upto size 250 plus minus 2 mm For length upto size 300 plus minus 3 mm For average Diameter of plus minus 0.5 mm cast brass hooks 5. Finish \u2013 The articles shall be finished bright. Note \u2013 For detailed dimensions and shapes, refer to Table 1 and 11, Fig.1 and 2 of the standard For detailed information, refer to IS 207 : 1964 Specification for gate and shutter hooks and eyes (revised). 19.5 SP 21 : 2005"
    },
    {
      "standard_id": "IS 723: 1972",
      "title": "STEEL COUNTER SUNK HEAD WIRE NAILS",
      "scope": "Requirements of steel countersunk head wire nails.",
      "pages": [
        761,
        762
      ],
      "text": "SUMMARY OF IS 723 : 1972 STEEL COUNTER SUNK HEAD WIRE NAILS (Second Revision) 1. Scope \u2013 Requirements of steel countersunk head wire nails. 2. Dimensions and Tolerances (in mm) 2.1 Dimensions Shank Length Head Diameter Diameter 1.25 20 3.4 1.4 20 3.8 1.6 15, 20, 25 4 1.8 25, 30 4.5 2 25, 30, 40, 50 4 2.24 40 4.5 2.5 50 5 2.8 60 5.6 3.15 60 5.7 3.55 80 6.4 4 100 7.2 4.5 90, 100, 125 8.1 5 100, 125, 150 9 6.3 150 11.3 8 200, 225 14.4 10 250 18 2.2 Tolerances (in mm) a) On shank dia 1.25 to 2.24 plus minus 0.04 2.5 plus minus 0.05 2.8 to 10 plus minus 0.06 b) On length 15 to 20 plus minus 1 25 to 30 plus minus 1.2 40 plus minus 1.5 50 to 60 plus minus 2.1 80 plus minus 2.6 90 plus minus 3.1 100 plus minus 3.4 125 to 150 plus minus 3.8 200 to 250 plus minus 4.4 2.3 Bend of shank shall not exceed 1 percent of length. 2.4 Eccentricity and ovality of centre of nail head from axis of shank: a) Maximum12 percent of shank diameter for nails with shank diameter 2 mm and above. b) Maximum14 percent of shank diameter for nails with shank diameter below 2 mm. Note \u2013 For detailed dimensions and tolerances, refer to Tables 1 to 4 of the standard. 3. Designation \u2013 As an example, a countersunk head nail of size 4.00 mm and length 100 mm shall be designated as `Nail 4 \u00d7 100 IS : 723\u2019. 4. Finish \u2013 Shall be supplied plain finished. 5. Test (Bend Test) \u2013 Test piece shall not break or develop crack when doubled over by pressure or hammer blows until internal radius equals diameter of test piece and sides are parallel. For detailed information, refer to IS 723 : 1972 Specification for steel countersunk head wire nails (second revision). 19.6 SP 21 : 2005 For detailed information, refer to IS 724 :1964 Specification for mild steel and brass cup, ruler and square hooks and screw eyes ( revised)."
    },
    {
      "standard_id": "IS 724: 1964",
      "title": "MILD STEEL AND BRASS CUP, RULER AND SQUARE HOOKS AND SCREW EYES (Revised)",
      "scope": "Requirements for mild steel and brass cup, ruler and square hooks and screw eyes.",
      "pages": [
        762,
        763
      ],
      "text": "SUMMARY OF IS 724 : 1964 MILD STEEL AND BRASS CUP, RULER AND SQUARE HOOKS AND SCREW EYES (Revised) 1. Scope \u2013 Requirements for mild steel and brass cup, ruler and square hooks and screw eyes. 2. Types \u2013 a) Shouldered cup hooks b) Shouldered ruler hooks c) Shouldered square hooks d) Plain cup hooks e) Plain ruler hooks f) Plain square hooks 2.1 Screw Eyes shall be of One Type Only. 3. Designation \u2013 Shall be based on type, length, and screw designation No. of the fitting. For example, shouldered cup hook of length 25 mm and of screw designation No.5. shall be designated as \u201cShouldered cup hook 25\u00d7No. 5\u201d 4. Dimensions 4.1 Shouldered cup, ruler and square hooks Dimension Designation 15\u00d7No.3 20\u00d7No.4 25\u00d7No.5 35\u00d7No.7 40\u00d7No.8 50\u00d7No.10 50\u00d7No12 D(mm) 2.39 2.74 3.10 3.81 4.17 4.88 5.59 T(mm) 4.7 6.5 8.0 12.5 14.0 17.5 20.0 4.2 Plain Cup and Ruler Hooks Dimension Designation 25\u00d7No.5 30\u00d7No.7 40\u00d7No.8 45\u00d7No.8 5o\u00d7No.8 D(mm) 3.10 3.81 4.17 4.17 4.17 T(mm) 8.0 10.0 12.0 15.0 18.0 4.3 Plain Square hooks Dimension Designation 20\u00d7No.4 25\u00d7No.5 30\u00d7No.6 40\u00d7No.7 50\u00d7No.9 60\u00d7No.12 75\u00d7No14 D(mm) 2.74 3.10 3.45 3.81 4.52 5.59 6.30 T(mm) 8.0 10.0 14.0 15.0 20.0 24.0 28.0 M 4.4 Screw eyes Dimension Designation 16\u00d7No.0 20\u00d7No.1 20\u00d7No.2 25\u00d7No.3 25\u00d7No.4 30\u00d7No.5 D(mm) 1.52 1.78 2.08 2.39 2.74 3.10 T(mm) 5.5 6.5 7.5 9.5 9.0 12.0 Dimension Designation 30\u00d7No.6 35\u00d7No.8 40\u00d7No.10 45\u00d7No.12 50\u00d7No.14 D(mm) 3.45 4.17 4.88 5.59 6.30 T(mm) 11.0 12.0 12.5 15.0 19.0 Note1 \u2013D\u2013Nominal diameter of threaded shank.T\u2013 threaded length of shank Note2 \u2013 For detailed dimensions, tolerances and shapes ,refer to Tables 1 to 5 and Fig.1 to7 of the standard 5. Finish \u2013 Hooks and eyes shall be finished bright. 19.7 SP 21 : 2005"
    },
    {
      "standard_id": "IS 725: 1961",
      "title": "COPPER WIRE NAILS (Revised)",
      "scope": "Covers the following types of copper wire nails: a) Rose-head boat nails, square shank, square point. b) Countersunk-head boat nails, square shank, sharp square point. c) Countersunk-head boat nails, square shank, round point, d) Wrought tacks e) Cut-lath nails (Cut tacks)",
      "pages": [
        763,
        764
      ],
      "text": "SUMMARY OF IS 725 : 1961 COPPER WIRE NAILS (Revised) 1. Scope \u2013 Covers the following types of copper wire nails: a) Rose-head boat nails, square shank, square point. b) Countersunk-head boat nails, square shank, sharp square point. c) Countersunk-head boat nails, square shank, round point, d) Wrought tacks e) Cut-lath nails (Cut tacks) 2. Dimensions (in mm) \u2013 Lengths of different types of copper nails are given in 2.1 to 2.5. V alues given in brackets are the sizes of shank across flats except in case of Type (e) where it is diameter. 2.3 Type (c) \u2013 40 (2.5), 25 (2.5) 2.4 Type (d) \u2013 30 (2), 25 (2), 20 (2), 20 (1.6) 2.5 Type (e) \u2013 20 (1.8), 15 (1.8), 10 (1.8), 10 (1.6) 3. Finish \u2013 Shall be finished bright and free from burrs and sharp edges except at the points. In case of tinned copper nails, tin coating shall cover nails completely and uniformly. 2.1 Type (a) 110 (5) 110 (4) 100(5) 100 (4) 100(3.15) 90 (5) 90 (4) 90(3.15) 80 (4.5) 80(4) 80(3.15) 80 (2.5) 70 (4) 70 (3.15) 70 (2.5) 60 (4) 60 (3.15) 60 (2.5) 60 (2) 50 (3.15) 50 (2.5) 50 (2) 45(3.15) 45 (2.5) 45 (2) 40(3.15) 40(2.5) 40(2) 35(3.15) 35(2.5) 35 (2) 30(3.15) 30 (2.5) 30 (2) 25(5) 25 (2.5) 25 (2) 25(1.6) 2.2 Type (b) 125 (5) 100 (5) 100 (4) 100 (3.15) 90(3.55) 80 (5) 80 (3.15) 70 (5) 70 (3.15) 60 (4) 60 (3.15) 50(3.55) 50(3.15) 40 (3.15) 30 (3.15) 25 (3.15) 20 (3.15) Note 1\u2013 Head diameter of side of square shall be 2.5 times the size of shank in case of Types (a), (b) and (c) and shall be 3 times the size of shank in case of types (d) and ( e) copper nails. Note 2 \u2013 For detailed dimensions, approximate count of copper nails and tolerances refer to 4 (Table 1) with Fig. 1 to 5 of the standard . For detailed information, refer to IS 725 : 1961 Specification for copper wire nails (revised). 19.8 SP 21 : 2005 1. Scope \u2013 Requirements for hook bolts for corrugated sheet roofing. 2. Types \u2013 a) J - type hook bolts b) L - type hook bolts c) U - type hook bolts 3. Dimensions (in mm) 4. Grade \u2013 Product grade C according to IS : 1367 (Part 2) Technical supply conditions for thneaded steel fasteners : Part 2 product grades and toleraqnces (second revision). 5. Mechanical Properties \u2013 Property class 4.60 IS : For detailed information, refer to IS 730 : 1978 Specification for hook bolts for corrugated sheet roofing (second revision). 1367 (Part 3) \u2013 1979 Technical supply conditions for thneaded steel fasteners : Part 3 mechanical properties and test methods for boths, snows and stands with full loadipility (second revision) 6. Designation \u2013 The hook bolts shall be designated by the type, size, length, inside width in case of L and U-type bolts) and number of the standard. For example, U hook bolt of type II with square nut of size M10, inside width 80 mm and length 180 mm shall be designated as ``U Bolt II M10 \u00d7 180N - 80 IS 730\u2019\u2019. 7. General Requirements \u2013 7.1 Hook bolts and nuts shall be surface protected with suitable coating. 7.2 The square nuts used with bolts shall conform to IS 2585 : 1968 \u2020. Type Size (Dia) Inside Width Preferred Length J-Type Hook Bolts M6 12 70 to 150 in steps of 10 (Types I and II) M8 14 70 to 200 in steps of 10 M10 16 70 to 200 in steps of 10 L-Type Hook Bolts M8 50, 60, 70 120 to 200 in st eps of 10 M10 80, 95 150 to 200 in st eps of 10 110 180, 190, 200, 225 U-Type Hook Bolts M8 50, 60, 80 150 to 200 in st eps of 10 (Types I and II) 90 225 M10 50, 60, 80 150 to 200 in st eps of 10 90 225 Note 1\u2013 All type of hook bolts are with square nuts. Note 2\u2013 For tolerances and detailed dimensions, refer to Tables 1 to 3 of the standard . Note 3\u2013 The screw threads on the hook bolts shall conform to tolerance class as specified in IS 4218 : (Part 4) ISO metric screw threads \u2013 Part IV Tolerence systems (first revision). \u2020 Black square bolts and nuts (diameter range 6 to 39 mm) and black square screws (diameter range 6 to 24 mm) ( first revision ). Note \u2013 In regard to requirements not covered in the standard, including grade and mechanical properties refer to IS 1367 Technical supply conditions for threaded fasteners."
    },
    {
      "standard_id": "IS 730: 1978",
      "title": "HOOK BOLTS FOR CORRUGATED SHEET ROOFING",
      "scope": "Requirements of hexagon head coach screws (hexagon head wood screws).",
      "pages": [
        764,
        765
      ],
      "text": "SUMMARY OF IS 730 : 1978 HOOK BOLTS FOR CORRUGATED SHEET ROOFING (Second Revision) 19.9 SP 21 : 2005 Note 1\u2013 Preferred lengths \u2013 20, 25, 30, 35, 40, 45, 50, 55, 60, 65, 70, 75, 80, 85, 90, 100, 110, 120, 130, 140, 150, 160, 170, 180, 190 and 200mm. Note 2\u2013 Threaded portion of the screw shall nearly be equal to two-thirds times the total length of the screw. Note 3\u2013 For detailed dimensions, refer to Table 1 of the standard . Note 4\u2013 For tolerances, refer to 3 (Fig. 1) of the standard . 1. Scope \u2013 Requirements of hexagon head coach screws (hexagon head wood screws). 2. Dimensions (in mm) For detailed information, refer to IS 1120 : 1975 Specification for coach screws (first revision). Size No. Diameter of Unthreaded Shank Range of Preferred Screw Length (See Note 1) Designation Nominal Max Min 10 4.88 5.00 4.72 20 - 35 14 6.33 6.43 6.05 20 - 100 18 7.72 7.85 7.47 25 - 110 24 9.86 9.98 9.00 25 - 200 28 11.28 11.40 11.02 25 - 200"
    },
    {
      "standard_id": "IS 1120: 1975",
      "title": "COACH SCREW",
      "scope": "Gives specifications for hexagon head botts with threads from M5 up to and including M64 of product grade C.",
      "pages": [
        765,
        766
      ],
      "text": "SUMMARY OF IS 1120 : 1975 COACH SCREW (First Revision) 3. Designation \u2014 As an example, a hexagon head coach screw of screw No. 10, length 30 mm and made of steel, shall be designated as Coach Screw No.10 x 30 IS 1120 Steel. Note \u2013 In regard to the requirements not covered in the standard, refer to IS 451 : 1999 Technical supply conditions for wood screws (third revision). 19.10 SP 21 : 2005 1. Scope \u2013 Gives specifications for hexagon head botts with threads from M5 up to and including M64 of product grade C. 2. Dimensions M5, M6, M8, M10, M12, M16, M20, M24, M30, M36, M42, M48, M56 and M64. Note \u2013 For details,of preferred and non preferred threads refer to Tables 1 and 2 of the standard."
    },
    {
      "standard_id": "IS 1363 (Part 1): 2002",
      "title": "ISO 4016 : 1999 HEXAGON HEAD BOLTS, SCREWS AND NUTS OF PRODUCT GRADE C PART 1 : HEXAGON HEAD BOLTS (SIZE RANGE M5 TO M64)",
      "scope": "Gives specifications for hexagon head screws with threads from M5 up to and including M64 of product grade C.",
      "pages": [
        766,
        767
      ],
      "text": "SUMMARY OF IS 1363 (Part 1) : 2002 ISO 4016 : 1999 HEXAGON HEAD BOLTS, SCREWS AND NUTS OF PRODUCT GRADE C PART 1 : HEXAGON HEAD BOLTS (SIZE RANGE M5 TO M64) (Fourth Revision) 2.1 Prefered threads \u2013 M5, M6 and M64 2.2 Non - Prfered threads \u2013 M14, M18, M22, M27, M33, M39, M45, M52, and M60 3. Specifications \u2013 See Table 1 Note \u2013 For corresponding Indian Standards of certain International standard refer, along with their degree of equivalence, refer the National Foreward of the standard. For detailed information, refer to IS 1363 (Part I) : 2002 \u2013 ISO 4016 : 1999. Specification for Hexagon head bolts, screws and nuts of product grade C : Part I Heaxagon head bolts (size range M5 to M64) (fourth revision). 4. Designation \u2013 Example for the designation of a hexagon head bolt, with thread M12, nominal length l = 80 mm and property class 4.6 : Hexagon head bolt IS 1363 (Part I) \u2013 ISO 4016 M12 \u00d7 80 \u2013 4.6\u2019 TABLE 1 SPECIFICATIONS AND REFERENCE STANDARDS Material Steel General requirements International Standard ISO 8992 Tolerance 8g Thread International Standards ISO 724, ISO 965-1 Property class a) d\u2264 39 mm : 3.6, 4.6, 4.8 Mechanical properties d > 39 mm : as agreed International Standards d \u2264 39 mm : ISO 898-1 d > 39 mm : as agreed Product grade C Tolerance International Standard ISO 4759-1 As processed Finish (1)Requirements for electroplating are covered in ISO 4042. (2)If different electroplating requirements are desired or if requirements are needed for other finishes, they should be agreed between customer and supplier Acceptability For acceptance procedure see ISO 3269 a) For other property classes see ISO 898 - 1 2) Requirement for non - electrolytically applied zero flake coategs are covered in ISO 10683. 19.11 SP 21 : 2005 1. Scope \u2013 Gives specifications for hexagon head screws with threads from M5 up to and including M64 of product grade C. 2. Dimensions \u2013 M5, M6, M8, M10, M12, M16, M20, M24, M30, M36, M42, M48, M56 and M64. Note \u2013 For details, of preferred and non preferred threads size refer to Tables 1 and 2 of the Standard). 2.1 Prefered the neads 2.2 Non - Preferred thneads \u2013 M14, M22, M27, M33, M39, M45, M52, M60 3. Specifications \u2013 See Table 1"
    },
    {
      "standard_id": "IS 1363 (Part 2): 2002",
      "title": "ISO 4018 : 1999 HEXAGON HEAD BOLTS, SCREWS & NUTS OF PRODUCT GRADE C PART 2 : HEXAGON HEAD SCREWS (SIZE RANGE M5 TO M64)",
      "scope": "Gives specifications for hexagon nuts with thread diameters from M5 to M64 inclusive and product grade C.",
      "pages": [
        767,
        768
      ],
      "text": "SUMMARY OF IS 1363 (PART 2) : 2002 ISO 4018 : 1999 HEXAGON HEAD BOLTS, SCREWS & NUTS OF PRODUCT GRADE C PART 2 : HEXAGON HEAD SCREWS (SIZE RANGE M5 TO M64) (Fourth Revision) 4. Designation \u2013 Example for the designation of a hexagon head screw with thread M12, nominal length Note \u2013 For corresponding Indian standards of cerain International standard referred, along with their degree of equivalence, refer , the National Forewrd of the standard . For detailed information, refer to IS 1363 (Part 2) : 2002 ISO 4016 : 1999 Specification for hexagon head bolts, screws and nuts of product grade C : Part 2 Hexagon head screws (size range M5 to M64) (fourth revision). TABLE 1 SPECIFICATIONS AND REFERENCE STANDARDS Material Steel General requirements International Standard ISO 8992 Tolerance 8g Thread International Standards ISO 724, ISO 965-1 Classa) d \u2264 39 mm : 3.6, 4.6, 4.8 Mechanical properties d > 39 mm : as agreed International Standards d \u2264 39 mm : ISO 898-1 d > 39 mm : as agreed Product grade C Tolerance International Standard ISO 4759-1 As processed Finish (1) Requirements for electroplating are covered in ISO 4042.(2) if different electroplating requirements are desired or if requirements are needed for other finishes, they should be agreed between customer and supplier. Acceptability For acceptance procedure see ISO 3269 a) For other property classes see ISO 898 \u2013 1 l = 80 mm and property class 4.6 : Hexagon head screw IS 1363 (Part 2) \u2014 ISO 4018- M12 \u00d7 80 \u2013 4.6 2) Requirement for non - electrolytically applied zero flake coategs are covered in ISO 10683. 19.12 SP 21 : 2005 1. Scope \u2013 Gives specifications for hexagon nuts with thread diameters from M5 to M64 inclusive and product grade C. 2. Dimensions \u2013 M5, M6, M8, M10, M12, M16, M20, M24, M30, M36, M42, M48, M56 and M64. 4. Designation \u2014 Example for the designation of a hexagon nut with thread size d=M12 and property class Note \u2014 For Corresponding Indian standards of cerain International standards referred, along with their degree of equivalence, refer, the National Foreward of the standard. For detailed information, refer to IS 1363 (Part 3) : 2002\u2013 ISO 4034 : 1986. Specification for hexagon head bolts, screws and nuts of product grade C : Part 3 Hexagon nuts (size range M5 to M64) (third revision). TABLE 1 SPECIFICATIONS AND REFERENCE STANDARDS Material Steel General requirements International Standard ISO 8992 Tolerance 7H Thread International Standards ISO 724, ISO 965 -1 Class d \u2264 M16 : 5 Mechanical properties M16 < d \u2264\u039c 39 : 4,5 d > 39 mm : as agreed International Standards d \u2264 39 mm : ISO 898-2 d > 39 mm : as agreed Product grade C Tolerance International Standard ISO 4759-1 As processed Finish Requirements for electroplating are covered in ISO 4042 If different electroplating requirements are desired or if requirements are needed for other finishes, they should be agreed between customer and supplier. Acceptability For acceptance procedure see ISO 3269"
    },
    {
      "standard_id": "IS 1363 (Part 3): 2002",
      "title": "ISO 4034 : 1999 HEXAGON HEAD BOLTS, SCREWS & NUTS OF PRODUCT GRADE C PART 3 : HEXAGON NUTS (SIZE RANGE M5 TO M64)",
      "scope": "Gives specifications for hexagon head bolts with threads from M1,6 up to and including M64, of product grade A for threads M1,6 to M24 and nominal lengths up to and including 10 d or 150 mm, whichever is shorter and product grade B for threads over M24 or nominal lengths over 10 d or 150 mm, whichever is shorter.",
      "pages": [
        768,
        769
      ],
      "text": "SUMMARY OF IS 1363 (PART 3) : 2002 ISO 4034 : 1999 HEXAGON HEAD BOLTS, SCREWS & NUTS OF PRODUCT GRADE C PART 3 : HEXAGON NUTS (SIZE RANGE M5 TO M64) (Fourth Revision) Note \u2014 For details, of preferred and non preferred size refer to Tables 1 and 2 of the Standard. 2.1 Preferred threads 2.2 Non \u2013 preferred threads \u2013 M14, M18, M22, M27, M33, M39, M45, M52, M60 5 \u2014 Hexagon Nut ISO\u2014 4034: M12\u20145 2) Requirement for non - electrolytically applied zero flake coategs are covered in ISO 10683. 19.13 SP 21 : 2005 1. Scope \u2013 Gives specifications for hexagon head bolts with threads from M1,6 up to and including M64, of product grade A for threads M1,6 to M24 and nominal lengths up to and including 10 d or 150 mm, whichever is shorter and product grade B for threads over M24 or nominal lengths over 10 d or 150 mm, whichever is shorter. 2. Dimensions 4. Designation : Example for the designation of a hexagon head bolt with thread M12, nominal length l = Note \u2013 For Corresponding Indian standards of cerain International standard referred, along with their degree of equivalence,refer , the National Foreward of the standard. 80 mm and property class 8.8 : Hexagon head bolt IS 1364 (Part 1) \u2013 ISO \u2013 4014 \u2013 M12 \u00d7 80 \u2013 8.8 2.1 Preferred threads \u2013 M1.6, M2, M2.5, M3, M4, M5, M6, M8, M10, M12, M16, M20, M24, M30, M36, M42, M48, M56 and M64 Note\u2014For details, of preferred and non preferred threads refer to Tables 1 and 2 of the standard. 2.2 None \u2013 Preferred threads \u2013 M 3.5, M 14, M18, M22, M27, M33, M39, M45, M52, M60 3. Specifications \u2013 See Table 1"
    },
    {
      "standard_id": "IS 1364 (Part 1): 2002",
      "title": "ISO 4014 : 1999 HEXAGON HEAD BOLTS, SCREWS AND NUTS OF PRODUCT GRADES A AND B PART 1 : HEXAGON HEAD BOLTS (SIZE RANGE M1.6 TO M64)",
      "scope": "",
      "pages": [
        769,
        770
      ],
      "text": "SUMMARY OF IS 1364 (Part 1) : 2002 ISO 4014 : 1999 HEXAGON HEAD BOLTS, SCREWS AND NUTS OF PRODUCT GRADES A AND B PART 1 : HEXAGON HEAD BOLTS (SIZE RANGE M1.6 TO M64) (Third Revision) For detailed information, refer to IS 1364 (Part 1) :1992. Specification for ISO 4014 : 1998. Hexagon head bolts, screws and nuts of product grades A and B \u2013 Part I \u2013 Hexagon head bolts (size range M1.6 to M64) (third revision). TABLE 1 SPECIFICATION AND REFERENCE STANDARDS Material S teel S tainless steel Non-ferrous metal General International Standard ISO 8992 requirements Thread Tolerance 6g International Standards ISO 724, ISO 965-1 Mechanical Property class a d < mm: as agreed d \u2264 24 m: A2-70, A4-70 Materials properties 3 mm \u2264 d \u2264 39 mm 24 mm < d \u2264 mm: specified 5.6, 8.8, 9.8, 10.9 A2-50, A4-50 ISO 8839 d > 39 mm: as agreed d > 39 mm: as agreed International Standard 3 mm \u2264 d \u2264 39 mm: d \u2264 39 mm: ISO 3506-1 ISO 898-1 d > 39 mm: as agreed d < 3 mm and d > 39 mm: as agreed Tolerance Product grade Ford \u2264 24 mm and / \u2264 10 d or 150 mm b: A Ford > 24 mm or / > 10 d or 150 mm b: B International Standard ISO 4759-1 Finish and/or coating As processed Plain Plain Requirements for Requirements for electroplating are covered in electroplating are ISO 4042 covered in ISO 4042 Requirements for non-electrolytically applied zinc flake coating are covered in ISO 10683 If different electroplating requirements are desired or if requirements are needed for other finishes, thy should be agreed between customer and supplier. Limits for surface discontinuities are covered in ISO 6157-1 Acceptability For acceptance procedure, see ISO 3269. a For other property classes see ISO 898-1 for steel and ISO 3506-1 for stainless steel respectively. b Whichever is shorter. 19.14 SP 21 : 2005"
    },
    {
      "standard_id": "IS 1364 (Part 2): 2002",
