Repository: workbydevansh/bis-standards-recommendation-engine

# BIS Standards Recommendation Engine

Submission-ready prototype for the Bureau of Indian Standards x Sigma Squad AI Hackathon.

The system converts a product description into the top 3-5 relevant BIS standards from **SP 21: Summaries of Indian Standards for Building Materials**. It is deterministic, offline, and designed around the required judging contract.

## Judge Command

```bash
python inference.py --input hidden_private_dataset.json --output team_results.json
```

The output JSON contains:

- `id`
- `retrieved_standards`
- `latency_seconds`

When the input contains `expected_standards`, the field is copied into the output so the provided `eval_script.py` can be run locally.

File: data/index/standards.json (part 43 of 52)
{
      "title": "ISO 4017 : 1999 HEXAGON HEAD BOLTS, SCREWS & NUTS OF PRODUCT GRADE A & B PART 2 : HEXAGON HEAD SCREWS (SIZE RANGE 1.6 TO M64)",
      "scope": "Gives specifications for hexagon head screws with threads from M1.6 upto and including M64, of product grade A for threads M1 6 to M24 and nominal lengths up to and including 10 d or 150 mm, whichever is shorter and product grade B for threads over M24 or nominal lengths over 10 d or 150 mm, whichever is shorter.",
      "pages": [
        770,
        771
      ],
      "text": "SUMMARY OF IS 1364 (PART 2):2002 ISO 4017 : 1999 HEXAGON HEAD BOLTS, SCREWS & NUTS OF PRODUCT GRADE A & B PART 2 : HEXAGON HEAD SCREWS (SIZE RANGE 1.6 TO M64) (Fourth Revision) 1. Scope \u2013 Gives specifications for hexagon head screws with threads from M1.6 upto and including M64, of product grade A for threads M1 6 to M24 and nominal lengths up to and including 10 d or 150 mm, whichever is shorter and product grade B for threads over M24 or nominal lengths over 10 d or 150 mm, whichever is shorter. 2. Dimensions Note \u2014 For corresponding Indian standards of certain International standards referred, along with their degree of equivalence refer to the National foreward of the standard. For detailed information, refer to IS 1364(Part 2) :1992\u2014 ISO 4017 : 1998. Specification for Hexagon head bolts,screw and nuts of product grades A and B - Part 2- Hexagon head screws (Size range M1.6 to M64) (third revision). 4. Designation \u2014 Example for the designation of a hexagon screw with thread size M12, nominal length l = 2.1 Prefered threads \u2013 M1.6, M2, M2.5, M3, M4, M5, M6, M8, M10, M12, M16, M20, M24, M30, M36, M42, M48, M56 and M64. 2.2 Non\u2013 Preferred threads \u2013 M3.5, M14, M18, M22, M27, M33, M39, M45, M52, and M60. Note \u2014 For details, of preferred and non preferred threads refer to Tables 1 and 2 of the Standard. 3. Specifications \u2014 See Table 1 80 mm and property class 8.8\u2014Hexagon head bolt IS 1364 (Part 2) \u2014 ISO 4017 \u2014 M12 x 80\u2014 8.8 TABLE 2 SPECIFICATION AND REFERENCE STANDARDS Material S teel S tainless steel Non-ferrous metal General International Standard ISO 8992 requirements Thread Tolerance 6g International Standards ISO 724, ISO 965-1 Mechanical Property class a d < mm: as agreed d \u2264 24 m: A2-70, A4-70 Materials properties 3 mm \u2264 d \u2264 39 mm 24 mm < d \u2264 mm: specified 5.6, 8.8, 9.8, 10.9 A2-50, A4-50 ISO 8839 d > 39 mm: as agreed d > 39 mm: as agreed International Standard d \u2264 39 mm: ISO 898-1 d \u2264 39 mm: ISO 3506-1 d < 3 mm and d > 39 mm: d > 39 mm: as agreed as agreed Tolerance Product grade Ford \u2264 24 mm and / \u2264 10 d or 150 mm b: A Ford > 24 mm or / > 10 d or 150 mm b: B International Standard ISO 4759-1 Finish and/or coating As processed Plain Plain Requirements for Requirements for electroplating are covered in electroplating are ISO 4042 covered in ISO 4042 Requirements for non-electrolytically applied zinc flake coating are covered in ISO 10683 If different electroplating requirements are desired or if requirements are needed for other finishes, thy should be agreed between customer and supplier. Limits for surface discontinuities are covered in ISO 6157-1 Acceptability For acceptance procedure, see ISO 3269. a For other property classes see ISO 898-1 for steel and ISO 3506-1 for stainless steel respectively. b Whichever is shorter. 19.15 SP 21 : 2005 1. Scope \u2014 Gives specifications for hexagon nuts style 1, with thread diameters from M1.6, to M64, with product grade A for threads d \u2264\u2264\u2264\u2264\u2264 M16 and product grade B for d > M16. 2. Dimensions \u2014 2.1 Threads Preferred throads \u2013M1.6, M2, M2.5, M3, M4, M5, M6, M8, M10, M12, M16, M20, M24, M30, M36, M42, M48, M56 and M64. 2.2 Non - preferred threads \u2013 M3.5, M14, M18, M22, M27, M33, M39, M45, M52, M60. Note\u2014For details, of preferred and non preferred sizes refer to Tables 1 and 2 of the Standard. 3. Specifications \u2014 See Table 1"
    },
    {
      "standard_id": "IS 1364 (Part 3): 2002",
      "title": "ISO 4032 : 1999 HEXAGON HEAD BOLTS, SCREWS AND NUTS OF PRODUCT GRADES A & B PART 3 : HEXAGON NUTS (SIZE RANGE M1.6 TO M64)",
      "scope": "Gives specifications for chamfered hexagon thin nuts, with thread diameters from M1.6 to M64,including , with product grade A for threads d \u2264 M16 and product grade B for threads d > M16.",
      "pages": [
        771,
        772
      ],
      "text": "SUMMARY OF IS 1364 (Part 3) : 2002 ISO 4032 : 1999 HEXAGON HEAD BOLTS, SCREWS AND NUTS OF PRODUCT GRADES A & B PART 3 : HEXAGON NUTS (SIZE RANGE M1.6 TO M64) (Fourth Revision) For detailed information, refer to IS 1364(PART 3) :1992.Specification for ISO 4032:1986 Hexagon head bolts,screw and nuts of product grades A and B\u2014 Part 3\u2014 Hexagon nuts (Size range M1.6 to M64) (third revision). 4. Designation : Example for the designation of a hexagon nut,style1, with thread size d= M12, and property class 8: Hexagon nut IS 1364(PART 3)\u2014 ISO4032\u2014M12 \u2014 8 TABLE 3 SPECIFICATION AND REFERENCE STANDARDS Material S teel S tainless steel Non-ferrous metal General International Standard ISO 8992 requirements Thread Tolerance 6H International Standards ISO 724, ISO 965-1 Mechanical Property class a d < M3: as agreed d \u2264 M24: A2-70, A4-70 Materials properties M3 \u2264 d \u2264 M39: 6,8,10 M24 < d \u2264 M39: specified d > M39: as agreed A2-50, A4-50 ISO 8839 d > M39: as agreed International Standard M3 \u2264 d \u2264 M39: ISO 898-2 d \u2264 M39: ISO 3506-2 d < M3 and d > M39 d > M39: as agreed as agreed Tolerance Product grade d < M16:A d < M16: B International Standard ISO 4759-1 Finish and/or coating As processed Plain Plain Requirements for Requirements for electroplating are covered in electroplating are ISO 4042 covered in ISO 4042 Requirements for non-electrolytically applied zinc flake coating are covered in ISO 10683 If different electroplating requirements are desired or if requirements are needed for other finishes, thy should be agreed between customer and supplier. Limits for surface discontinuities are covered in ISO 6157-1 Acceptability For acceptance procedure, see ISO 3269. a For other property classes see ISO 898-1 for steel and ISO 3506-1 for stainless steel respectively. Note \u2014 For corresponding Indian standards of certain International standards referred, along with their degree of equivalence, after to the National foreward of the standard. 19.16 SP 21 : 2005 1. Scope \u2013 Gives specifications for chamfered hexagon thin nuts, with thread diameters from M1.6 to M64,including , with product grade A for threads d \u2264 M16 and product grade B for threads d > M16. 2. Dimensions \u2013 2.1 Preferred threads \u2013M1.6, M2, M2.5, M3, M4, M5, M6, M8, M10, M12, M16, M20, M24, M30, M36, M42, M48, M56 and M64 2.2 Non\u2013preferred threads \u2013 M3.5, M14, M18, M22, M2.7, M33, M39, M45, M52, M60 Note \u2013 For details, on preferred and non -preferred sizes refer to Tables 1 and 2 of the standard. 3. Specifications \u2013 See Table 1"
    },
    {
      "standard_id": "IS 1364 (Part 4): 2003",
      "title": "ISO 4035 : 1999 HEXAGON HEAD BOLTS,SCREWS&NUTS OFPRODUCTGRADEA &B PART 4 HEXAGON THIN NUTS (CHAMFERED) (SIZE RANGE M1.6 TO M64)",
      "scope": "",
      "pages": [
        772,
        773
      ],
      "text": "SUMMARY OF IS 1364 (PART 4) : 2003 ISO 4035 : 1999 HEXAGON HEAD BOLTS,SCREWS&NUTS OFPRODUCTGRADEA &B PART 4 HEXAGON THIN NUTS (CHAMFERED) (SIZE RANGE M1.6 TO M64) (Fourth Revision) Note \u2013 For corresponding Indian standards of certain International standards referred, along with their degree of equivalence, refer to National Foreward of the standard . For detailed information, refer to IS 1364 (Part 4):1992. - ISO 4035: 1986 hexagon head bolts, screw and nuts of product grades A and B - Part 4 \u2013 Hexagon thin nuts (chamfered) (size range M1.6 to M64) (third revision). 4. Designation : Example for the designation of a hexagon chamfered haxagon thin nut with thread size d= M12, and property class 05 :Hexagon thin nut IS 1364 (Part 4) \u2014 ISO 4035\u2014 M12 \u2014 05 TABLE 3 SPECIFICATION AND REFERENCE STANDARDS Material S teel S tainless steel Non-ferrous metal General International Standard ISO 8992 requirements Thread Tolerance 6H International Standards ISO 724, ISO 965-1 Mechanical Property class a d < M3: as agreed d \u2264 M24: A2-35, A4-35 Materials properties M3 \u2264 d \u2264 M39: 4, 5, M24 < d \u2264 M39: A2-25 specified d > M39: as agreed A4-025 ISO 8839 International Standard d \u2264 M3: as agreed d \u2264 M39: ISO 3506-2 M3 \u2264 d \u2264 M39: ISO 898-2 d > M39: as agreed d > M39: as agreed Tolerance Product grade d \u2264 M16:A d < M16: B International Standard ISO 4759-1 Finish and/or coating As processed Plain Plain Requirements for Requirements for electroplating are covered in electroplating are ISO 4042 covered in ISO 4042 Requirements for non-electrolytically applied zinc flake coating are covered in ISO 10683 If different electroplating requirements are desired or if requirements are needed for other finishes, thy should be agreed between customer and supplier. Limits for surface discontinuities are covered in ISO 6157-1 Acceptability For acceptance procedure, see ISO 3269. 19.17 SP 21 : 2005"
    },
    {
      "standard_id": "IS 1364 (Part 5): 2002",
      "title": "ISO 4036 : 1999 HEXAGON HEAD BOLTS, SCREWS AND NUTS OF PRODUCT GRADES A AND B PART 5 HEXAGON THIN NUTS (UNCHAMFERED) (SIZE RANGE M1.6 TO M10)",
      "scope": "Gives specifications for hexagon thin nuts with metric dimensions and thread diameters from 1.6, up to and including 10 mm and product grade B.",
      "pages": [
        773,
        774
      ],
      "text": "SUMMARY OF IS 1364 (PART 5): 2002 ISO 4036 : 1999 HEXAGON HEAD BOLTS, SCREWS AND NUTS OF PRODUCT GRADES A AND B PART 5 HEXAGON THIN NUTS (UNCHAMFERED) (SIZE RANGE M1.6 TO M10) (Third Revision) 1. Scope \u2013 Gives specifications for hexagon thin nuts with metric dimensions and thread diameters from 1.6, up to and including 10 mm and product grade B. 2. Dimensions \u2013 M1.6, M2, M2.5, M(3.5), M4, M5, M6, M8, M10. Note \u2013 For details see 3 of the standard 3. Specifications \u2014 See Table Note \u2014 For corresponding Indian standards of certain International standards referred, along with their degree of equivalence, refer to National foreward of the standard. 4. Designation \u2014 Example for the designation of an hexagon thin nut with metric thread d=M6 For detailed information, refer to IS 1364 (Part 5) :1992 - ISO 4036 : 1979 Hexagon head bolts,screw and nuts of product grades A and B Part 5 Hexagon thin nuts (unchamfered) (Size range M1.6 to M10) (fourth revision). made from steel with 110 HV 30.(st): Hexagon nut IS 1364 (Part 5) \u2014 ISO 4036 M6-st TABLE 4 SPECIFICATION AND REFERENCE STANDARDS Material Steel (S) Non - ferrous metal General International ISO 8992 requirments Standard Thread Tolerance 6H International ISO 724, ISO 965-1 Standards Mechanical Hardness min. 110 HV30 International Materials as specified in ISO 8839 Standard Tolerances Product grade B International ISO 4759-1 Standard As processed Plain Requirements for electroplating are covered in ISO 4042. Requirements for non-electrolytically applied zinc flake coatings are covered in ISO 10683. If different electroplating requirements are desired or if requirements are needed for other finishes, they should be agreed between customer and s upplier. Limits for surface discontinuities are covered in ISO 6157- 2 Acceptability For acceptance procedure, see ISO 3269. 19.18 SP 21 : 2005"
    },
    {
      "standard_id": "IS 1365: 1978",
      "title": "SLOTTED COUNTERSUNK HEAD SCREWS",
      "scope": "Requirements for slotted countersunk head screws in the diameter range 1 to 20 mm.",
      "pages": [
        774,
        775
      ],
      "text": "SUMMARY OF IS 1365 : 1978 SLOTTED COUNTERSUNK HEAD SCREWS (Third Revision) 1. Scope \u2013 Requirements for slotted countersunk head screws in the diameter range 1 to 20 mm. 2. Requirements 2.1 Mechanical Properties \u2013 Shall conform to IS : 1367*. Where brass or aluminium alloy is used, it shall have minimum tensile strength of 300 MPa. 2.2 Grade\u2014 Precision Grade (P) of IS : 1367*\u2014 3. Designation \u2014 Shall be designated by name, nominal size, length, the number of this standard and the property class. For example, a slotted countersunk head screw of size M4, length 10 mm and of property class 4.8 shall be designated as : Countersunk Screw M4 \u00d7 10 \u2014IS 1365\u20144.8 For detailed information, refer to IS 1365 : 1978 Specification for slotted countersunk head screws (third revision). 4. Dimensions (in mm) Nominal Diameter Length Size Nom Max Min M1 1.9 1.90 1.76 1.10 M1.2 2.3 2.30 2.16 1.12 (M1.4) 2.6 2.60 2.46 1.14 M1.6 3.0 3.00 3.00 2.16 (M1.8) 3.4 3.40 3.10 2.18 M2 3.8 3.80 3.50 2.52 (M2.2) 4.2 4.20 3.90 2.52 M2.5 4.7 4.70 4.40 3.25 M3 5.6 5.60 5.30 4.30 (M3.5) 6.5 6.50 6.14 4.35 M4 7.5 7.50 7.14 5.40 (M4.5) 8.3 8.30 7.94 7.45 M5 9.2 9.20 8.84 7.50 M6 11 11.0 10.57 7.55 M8 14.5 14.5 14.07 9.80 M10 18 18.00 17.57 11.100 M12 22 22.00 21.48 14.120 (M14) 25 25.00 24.48 18.140 M16 29 29.00 28.48 22.160 (M18) 33 33.00 32.38 28.180 M20 36 36.00 35.38 28.200 Note 1 \u2014 Sizes shown in the Parantheses are of second preference. * Technical supply conditions for threaded fasteners. 19.19 SP 21 : 2005 1. Scope \u2013 Requirements for slotted cheese head screws of product grade A and with the neads from M1.6 to M10."
    },
    {
      "standard_id": "IS 1366: 2002",
      "title": "ISO 1207 - 1992 SLOTTED CHEESE HEAD SCREWS",
      "scope": "",
      "pages": [
        775,
        776
      ],
      "text": "SUMMARY OF IS 1366 : 2002 ISO 1207 - 1992 SLOTTED CHEESE HEAD SCREWS (Third Revision) 2. Dimensions \u2013 M1.6, M2, M2.5, M3, (M3.5), M4, M6, M8, M12 3. Specification \u2013 See Table 1 4. Designation \u2013 as per sheet attahced. For detailed information, refer to IS 1366 : 1982. Specification for Slotted cheese head screws (third revision). Material Steel Stainless steel Non-ferrous metal General requirements International Standard ISO 8992 Tolerance 6 g Thread International Standards ISO 261, ISO 965-2 Property class 4, 8, 5.8 A2-70, A2-50 Mechanical properties International Standards ISO 898-1 ISO 3506 ISO 8839 Product grade A Tolerance International Standard ISO 4759-1 Plain Requirements for electroplating are covered in ISO 4042. If different electroplating requirements are desired or if requirements Finish areneeded for other finishes, they should be agreed between customer and supplier. Limits for surface discontinuities are covered in ISO 6157-1 and ISO 6157 - 3. Acceptability Acceptance procedure is covered in ISO 3269. 19.20 SP 21 : 2005"
    },
    {
      "standard_id": "IS 1929: 1982",
      "title": "HOT FORGED STEEL RIVETS FOR HOT CLOSING (12 TO 36 mm DIAMETER)",
      "scope": "Requirements of hot forged solid mild steel and high tensile steel rivets (snap head, flat countersunk head and flat head rivets) for hot closing in the diameter range 12 to 36 mm intended for general engineering purposes.",
      "pages": [
        776,
        777
      ],
      "text": "SUMMARY OF IS 1929 : 1982 HOT FORGED STEEL RIVETS FOR HOT CLOSING (12 TO 36 mm DIAMETER) (First Revision) 1. Scope \u2013 Requirements of hot forged solid mild steel and high tensile steel rivets (snap head, flat countersunk head and flat head rivets) for hot closing in the diameter range 12 to 36 mm intended for general engineering purposes. 2. Dimensions 2.1 Range of Preferred Length Diameter Combinations and Diameter of Rivet Holes Diameter Range of Preferred Diameter of Lengths (See Note 2) Rivet Hole mm m m mm 12 28-80 13.5 14 32-95 15.5 16 35-110 17.5 18 40-120 19.5 20 45-125 21.5 22 50-140 23.5 24 55-160 25.5 27 65-180 29 30 70-200 32 33 85-225 35 36 95-225 38 For detailed information, refer to IS 1929 : 1982 Specification for hot forged steel rivets for hot closing (12 to 36 mm diameter) (first revision). Note 1\u2013 The nominal diameters 14, 18, 22, 27 and 33 mm are of second preference. Note 2 \u2013 Preferred lengths 28, 30, 32, 35, 38, 40, 45, 50, 55,50, 65, 70, 75, 80, 85, 90, 100,105, 110, 115, 120, 125, 130, 135, 140, 145, 150, 155, 160, 165,170, 175, 180,185, 190, 195, 200, 205, 210, 215, 220, and 225 mm. 3. Tolerances \u2013 On length, +1.5, \u2013 0 mm for diameter upto 16 mm and +3.0, \u2013 0 mm for diameter above 16 mm. 4. Tests 4.1 Shear Test \u2013 Shear stength shall not be less than 260 MPa for mild steel rivets and 280 MPa for high tensile rivets. 4.2 Head Soundness Test \u2013 Rivets shall withstand the test without exhibiting any sign of cracking at the fillet between head and shank. 5. Designation \u2013 As an example, a high tensile steel snap head rivet of 16 mm diameter having a length of 70 mm shall be designated as ``Snap Head Rivet 16 \u00d7 70HT IS 1929\u201d. In case of mild steel revet, the symbol `HT\u2019 shall not be included in designation. Note 1\u2013 For detailed dimensions, refer to Tables 1 to 3 of the standard . Note 2\u2013 For general requirements for supply of rivets and their workmanship, limits of surface cracks on rivets, tolerances, methods of tests, refer to IS 10102 : 1982 Technical supply conditions for rivets. 19.21 SP 21 : 2005 1. Scope \u2013 Requirements for plain washers of the following types : a) Machined washers, for precision and semi- precision grade of general purpose bolts and screws, in diameter range 1.7 to 155 mm. b) Punched washers, Type A, for black grade general purpose bolts and screws, in diameter range 1.8 to 52 mm. c) Punched washers, Type B, for slotted head screws, in diameter range 7.8 to 22 mm. 2. Requirements 2.1 Shall be of steel, brass, aluminium or any other specified material. 2.2 The washers shall be free from cracks, burrs, pits and other defects. The holes shall be reasonably concentric with the outer periphery. 3. Designation \u2014 A washer shall be designated by name, type, size, number of the standard and material. For example, a punched washer, Type B of size 14 mm made of brass shall be designated as, Punched Washer B 14 IS 2016 \u2014 Brass\u2019. 4. Dimensions (in mm) 4.1 Machined Washers Size External Thickness For Bolt/ (Diameter Diameter Screw Size of Hole) 1.7 4 0.3 M1.6 (2) 5 0.3 (M1.8) 2.2 5 0.3 M2 (2.4) 6 0.5 (M2.2) 2.7 6.5 0.5 M2.5 3.2 7 0.5 M3 (3.7) 8 0.8 (M3.5) 4.3 9 0.8 M4 (4.8) 10 1 (M4.5) 5.3 10 1 M5 6.4 12.5 1.6 M6 (7.4) 14 1.6 (M7) 8.4 17 1.6 M8 10.5 21 2 M10 13 24 2.5 M12 (15) 28 2.5 (M14) 17 30 3 M16 Size External Thickness For Bolt/ Screw (Diameterof Hole) Diameter Size (19) 34 3 (M18) 21 37 3 M20 (23) 39 3 (M22) 25 44 4 M24 (28) 50 4 (M27) 31 56 4 M30 (34) 60 5 (M33) 37 66 5 M36 (40) 72 6 (M39) 43 78 7 M42 (46) 85 7 (M45) 50 92 8 M48 (54) 98 8 (M52) 58 105 9 M56 (62) 110 9 (M60) 66 115 9 M64 (70) 120 10 (M68) 74 125 10 M72 (78) 135 10 (M76) 82 140 12 M80 (87) 145 12 (M85) 93 160 12 M90 (98) 165 12 (M95) 104 175 14 M100 (109) 180 14 (M105) 114 185 14 M110 (119) 200 14 (M115) (124) 210 16 (M120) 129 220 16 M125 (134) 230 16 (M130) 144 240 18 M140 (155) 250 18 (M150)"
    },
    {
      "standard_id": "IS 2016: 1967",
      "title": "PLAIN WASHERS",
      "scope": "Requirements of cold forged solid steel rivets for hot closing in the diameter range 6 to 16 mm, intended for general engineering purposes.",
      "pages": [
        777,
        778,
        779
      ],
      "text": "SUMMARY OF IS 2016 : 1967 PLAIN WASHERS (First Revision) 19.22 SP 21 : 2005 4.2 Punched Washers, Type A, for Hexagonal Bolts and Screws (Diameter External Thickness For Bolt/ Size of Hole) Diameter Screw 1.8 4 0.4 M1.6 (2.1) 5 0.4 (M1.8) 2.4 5 0.4 M2 (2.6) 6 0.5 (M2.2) 2.9 6.5 0.5 M2.5 3.4 7 0.5 M3 (4) 8 0.8 (M3.5) 4.5 9 0.8 M4 (5) 10 1 (M4.5) 5.5 10 1 M5 6.6 12.5 1.6 M6 (7.6) 14 1.6 (M7) 9 17 1.6 M8 11 21 2 M10 14 24 2.5 M12 (16) 28 2.5 (M14) 18 30 3.15 M16 (20) 34 3.15 (M18) 22 37 3.15 M20 (24) 39 3.15 (M22) 26 44 4 M24 (30) 50 4 (M27) 33 56 4 M30 (36) 60 5 (M33) 39 66 5 M36 (42) 72 6 (M39) 45 78 6 M42 (48) 85 8 (M45) 52 92 8 M48 4.3 Punched Washers, Type B, for Round and Cheese Head Screws (Diameter External Thickness For Bolt/ Size of Hole) Diameter Screw 1.8 3.5 0.4 M1.6 (2.1) 3.5 0.4 (M1.8) 2.4 4.5 0.4 M2 (2.6) 4.5 0.4 (M2.2) 2.9 5 0.5 M2.5 3.4 6 0.5 M3 (4) 7 0.5 (M3.5) 4.5 8 0.8 M4 (5) 9 0.8 (M4.5) 5.5 9.5 1 M5 6.6 11 1.6 M6 (7.6) 13 1.6 (M7) 9 14 1.6 M8 11 18 2 M10 14 20 2.5 M12 (16) 24 2.5 (M14) 18 27 3.15 M16 (20) 30 3.15 (M18) 22 33 3.15 M20 Note 1\u2013 Sizes in brackets are of second preference. Note 2\u2013 For detailed dimensions of machined washers, refer to Table 1 of the Standard. 5. Tolerances \u2013 For tolerances on diameters, thickness, concentricity, permissible deviations for parallelism and flatness for machined and punched washers, refer to precision and ordinarywashers respectively as specified in IS 5369 : 1975*. 6. Finish \u2013 Plain washers shall be supplied in natural finish. At the request of purchasers, washers may be phosphate coated, nickel plated, tinned, galvanized, copper plated, cadmium plated, etc. *General requirements of plain washers and lock washers (first revision ). For detailed information, refer to IS 2016 : 1967 Specification for Plain washers (first revision). 19.23 SP 21 : 2005 1. Scope \u2013 Requirements of cold forged solid steel rivets for hot closing in the diameter range 6 to 16 mm, intended for general engineering purposes. 2. Dimensions 2.1 Range of Preferred Length \u2013 Diameter Combinations and Diameter of Rivet Holes \u2013 Diameter Range of Preferred Diameter of Lengths (See Note 2) Rivet Hole mm m m mm 6 12-55 6.3 8 14-70 8.4 10 18-85 10.5 12 20-100 13 14 22-110 15 16 24-110 17 Note 1\u2013 The nominal diameter 14 mm is of second preference. Note 2\u2013 Preferred lengths\u2013- 12, 14, 16, 18, 20, 22, 24, 26, 28, 30, 32, 35, 38, 40, 42, 45, 48, 50, 55, 60, 65,70, 75, 80,85, 90, 95, 100, 105, 110 mm. 3. Tolerances \u2013 +0.5 for l \u2264 10; 4. Tests 4.1 Shear Test \u2013 Shear strength shall not be less than 260 MPa. 4.2 Heat Soundness Test \u2013 Rivets shall withstand the test without exhibiting any sign of marking at the fillet between head and shank. 5. Designation \u2013 As an example, a snap head rivet of 6 mm diameter having a length of 30 mm shall be designated as Snap Head Rivet 6 \u00d7 30 IS 2155. For detailed Information, refer to IS 2155 : 1982 Specification for cold forged solid steel rivets for hot closing (6 to 16 mm diameter) (first revision). Note 1 \u2013 For detailed dimensions, refer to Tables 1 to 3 of the standard . Note 2 \u2013 For general requirements for supply of rivets and their workmanship, limits of surface cracks on rivets, tolerances, Methods of tests, refer to IS 10102 : 1982 technical supply conditions for rivets."
    },
    {
      "standard_id": "IS 2155: 1982",
      "title": "COLD FORGED SOLID STEEL RIVETS FOR HOT CLOSING (6 TO 16 mm DIAMETER)",
      "scope": "Requirements for black square bolts and nuts in the diameter range 6 to 39 mm and black square screws in the diameter range 6 to 24 mm.",
      "pages": [
        779,
        780
      ],
      "text": "SUMMARY OF IS 2155 : 1982 COLD FORGED SOLID STEEL RIVETS FOR HOT CLOSING (6 TO 16 mm DIAMETER) (First Revision) 200 5 . 1 ; 20 10 0 . 1 0 >\u2212 + \u2264 <+ l for l for 19.24 SP 21 : 2005 1. Scope \u2013 Requirements for black square bolts and nuts in the diameter range 6 to 39 mm and black square screws in the diameter range 6 to 24 mm. 2. Requirements 3. Designation 2.1 Mechanical Properties \u2013 Bolts and screws shalll conform to the property class 4.6 and those for nuts to property class as specified in the prescribed standard. 2.2 Grade \u2013 Shall conform to the black grade B as specified in prescribed Fastener Thread Length Designation Size (mm) Square bolt with square nut M10 30 Square bolt M10\u00d730N \u2014 IS 2585 Square bolt only M10 30 Square bolt M10\u00d730 \u2014 IS 2585 Square screw M10 30 Square screw M10\u00d730 \u2014 IS 2585 Square nut M10 - Square nut M10 \u2014 IS 2585 Square bolt with hexagon nut M10 30 Square bolt M10\u00d730HN \u2014 IS 2585 4. Dimensions (in mm) Size Nominal Maximum Minimum Thickness Length of Length of Diameter Diameter Diameter of Head of Head Bolt* Screw \u2020 M6 6 6.48 5.7 4 25-100 16-40 M8 8 8.9 7.64 5.5 30-120 16-50 M10 10 10.9 9.64 7 35-150 16-60 M12 12 13.1 11.57 8 40-300 20-80 (M14) 14 15.1 13.57 9 45-300 25-80 M16 16 17.1 15.57 10 50-300 25-80 (M18) 18 19.1 17.57 12 55.300 40-80 M20 20 21.5 19.48 13 60-400 45-80 (M22) 22 23.3 21.48 14 65-400 50-80 M24 24 25.3 23.48 15 70-400 55-80 (M27) 27 28.3 26.48 17 80-400 - M30 30 31.3 29.48 19 90-400 - (M33) 33 34.6 32.38 21 100-400 - M36 36 37.6 35.38 23 110-400 - (M39) 39 40.6 38.38 25 110-400 - Note 1\u2014 Preferred lengths for bolts \u2013 25, 30, 35, 40, 45, 50, 55, 60, 65, 70, 75, 80, 90, 100, 110, 120, 130, 140, 150, 160, 170, 180, 190, 200, 220, 240, 260, 280, 300, 320, 340, 360, 380, and 400. Note 2\u2014 Preferred lengths for screws \u2013 16, 20, 25, 30, 35, 40, 45, 50, 55, 60, 65, 70, 75 and 80 Note 3\u2014 Sizes shown in brackets are of second preference. Note 4\u2014 For detailed dimensions, refer to Tables 2 and 3 of the standard."
    },
    {
      "standard_id": "IS 2585: 1968",
      "title": "BLACK SQUARE BOLTS AND NUTS (DIAMETER RANGE 6 TO 39 mm) AND BLACK SQUARE SCREWS (DIAMETER RANGE 6 TO 24 mm)",
      "scope": "Requirements for cap nuts of product Grade A in the size range M4 to M48 with coarse pitch and fine pitch threads. For detailed information, refer to IS 2687 : 1991. Specification for cap nuts (second revision) Tolerances Product Grade A Screw Threads Tolerance 6H Material Steel Stainless Steel Non-ferrous Metal Mechanical Property <M36 : 5 <36 : Al \u2013 50 Brass or Properties Class >M36: as agreed >M36 : as agreed Al. Alloy by purchaser by purchaser and supplier and supplier Min 300 N/mm 2 As produced or Bright As produced electroplated Finish coatings Hot-dip galvanized coatings",
      "pages": [
        780,
        781
      ],
      "text": "SUMMARY OF IS 2585 : 1968 BLACK SQUARE BOLTS AND NUTS (DIAMETER RANGE 6 TO 39 mm) AND BLACK SQUARE SCREWS (DIAMETER RANGE 6 TO 24 mm) (First Revision) For detailed information, refer to IS 2585 : 1968 Specification for black square bolts and nuts (diameter range 6 to 39 mm) and black square screws (diameter range 6 to 24 mm) (first revision). * Range of preferred lengths for bolts (bolts with lengths less than the minimum preferred lengths are to be treated as scr ews). \u2020 Range of preferred lengths for screws. 19.25 SP 21 : 2005 1. Scope \u2013 Requirements for cap nuts of product Grade A in the size range M4 to M48 with coarse pitch and fine pitch threads. For detailed information, refer to IS 2687 : 1991. Specification for cap nuts (second revision) Tolerances Product Grade A Screw Threads Tolerance 6H Material Steel Stainless Steel Non-ferrous Metal Mechanical Property <M36 : 5 <36 : Al \u2013 50 Brass or Properties Class >M36: as agreed >M36 : as agreed Al. Alloy by purchaser by purchaser and supplier and supplier Min 300 N/mm 2 As produced or Bright As produced electroplated Finish coatings Hot-dip galvanized coatings 3. Dimensions \u2013 M4, M5, M6, M8, M10, M12, M16, M20, M24, M30, M36, M42, and M48. Note \u2013 For details See Table 1 of the standard. 4. Designation 4.1 The Cap Nuts shall be designated by the nomenclature, thread size and number of this standard. 4.1.1 A Cap Nut of thread size M8 shall be designated as \u2013 Cap Nut IS 2687 : M8 4.2 When stainless steel, brass or aluminium alloy is used for manufacture of cap nuts, the word `Stainless Steel\u2019, `Brass\u2019 and `Aluminium\u2019 shall be added at the end of the designation. Note1 \u2013 Refer to various Parts of IS 1367 Technical supply conditions for threaded steel fasteners. Note2 \u2013 For references to corresponding Indian standards for tolerences, screw threads, mechanical properties and finish, refer to 3. 2. Technical Supply Conditions 4.2.1 A Cap Nut of thread size M10 and made of brass shall be designated as\u2014Cap Nut IS 2687: M10 Brass 5. General Requirements 5.1 With respect to surface discontinuities, the cap nuts shall conform to IS 1367 (Part 10) : 1979.* 5.2 In respect of requirement not covered in this standard, the nuts shall conform to IS 1367 (Part 1) : 1980. * Technical supply conditions for threaded steel fasteners \u2013 Part 10: Suface dis continuities \u2013 Nuts (third revision) \u2020 Technical supply ...... Part 1: General requirements for botts, screws and stands ( third revision)"
    },
    {
      "standard_id": "IS 2687: 1991",
      "title": "CAP NUTS",
      "scope": "",
      "pages": [
        781,
        782
      ],
      "text": "SUMMARY OF IS 2687 : 1991 CAP NUTS (Second Revision) 19.26 SP 21 : 2005"
    },
    {
      "standard_id": "IS 2907: 1998",
      "title": "NON-FERROUS RIVETS (1.6 TO 10 mm)",
      "scope": "Requirements of copper, tinned copper, brass and aluminium rivets in the diameter range of 1mm to 10mm, intended for general engineering purposes.",
      "pages": [
        782,
        783
      ],
      "text": "SUMMARY OF IS 2907 : 1998 NON-FERROUS RIVETS (1.6 TO 10 mm) (First Revision) 1. Scope \u2013 Requirements of copper, tinned copper, brass and aluminium rivets in the diameter range of 1mm to 10mm, intended for general engineering purposes. 2. Dimensions a) Snap head rivets\u2014 Nominal sizes 1, 1.6, 2, 2.5, 3, 4.0, 5, 6, 8 and 10 mm. b)Flat Counter sink head \u2013 (90\u00ba and 120 \u00ba) rivets Nomininal sizes 1,1.6, 2, 2.5, 3, 4.0, 5, 6, 8 and 10 mm. c) Flat head rivets \u2013 Nominal sizes 1,1.6, 2, 2.5, 3, 4.0, 5, 6, 8 and 10 mm Note 1\u2013 For detailed dimensions refer to Table 1 to 3 of the standard. Note 2 \u2013 For preferred diameter-length combinations refer to Table 4 of the standard. 3. Designation \u2013 Shall be designated by type head, nominal diameter, length, material and number of this standard. In case of countersunk head rivets. A . Note * \u2013 For method of test refer to IS 10102 : 1982 Technical supply condition for rivets. For detailed information, refer to IS 2907 : 1998 Specification for non-ferrous rivets (1.6 to 10 mm) (first revision). countersunk angle (90\u00ba or 120\u00ba) shall be included in the designation. Example \u2014 A snap head rivet of 6 mm nominal diameter, having length of 30 mm and made of copper, shall be designated as snap head rivet 6 \u00d7 30 IS 2907 Copper. 4. Manufacture \u2013 Shall be made by cold forging and shall subseqnently be appropriately head treated, if necessary. 5. Tests 5.1 Heat Soundness Test \u2013 Shall withstand the prescribed test without exhibiting any sign of cracking at the filled between head and the shank. 6. General Requirement 6.1 In respect of requirements not covered in this standard, the rivets shall conform to IS 10102 : 1982* 6.2 Limits of Surface cracks on rivets shall be in Technical suply conditino for rivels accordance with IS 10102 : 1982*. 19.27 SP 21 : 2005 1. Scope \u2013 Requirements of cold forged rivets, for cold closing in the diameter range 1 to 16 mm, intended for general engineering purposes. 2. Material a) Grade 1 \u2013 Steel Class 1A, and b) Grade 2 \u2013 Steel 10C4 of prescribed standards. 3. Dimensions 3.1 Range of Preferred Length \u2013 Diameter Combinations and Diameter of Rivet Holes Diameter Range of Preferred Diameter of Lengths (See Note 2) Rivet Hole mm mm mm 1 3-6 1.05 1.2 4-7 1.25 1.4 4-8 1.45 1.6 5-10 1.65 2 6-12 2.1 2.5 6-16 2.6 3 6-35 3.1 3.5 7-40 3.6 4 8-45 4.2 5 10-45 5.3 6 12-55 6.3 7 14-65 7.3 8 14-70 8.4 10 18-85 10.5 12 20-100 13 14 22-110 15 16 24-110 17 4. Tolerances 5. Tests 5.1 Shear Test \u2013 Minimum shear strength shall be 230 MPa for Grade 1 and 200 MPa for Grade 2. 5.2 Hardness Test \u2013 Hardness on the head of rivet shall be for \u2013 Grade 1 \u2013 56 to 78 HRB (100 \u2013 139 VPM) Grade 2 \u2013 48 to 73 HRB (91\u2013 127 VPM) 5.3 Head Soundness Test \u2013 Rivets shall withstand the test without exhibiting any sign of cracking at the fillet between head and shank. 6. Designation \u2013 As an example, a countersunk head rivet, with a countersunk angle of 90 0, diameter 4 mm, length 24 mm and made from material Grade 2 shall be designated as Countersunk Head (900) Rivet 4x24 Grade 2 IS 2998."
    },
    {
      "standard_id": "IS 2998: 1982",
      "title": "COLD FORGED STEEL RIVETS FOR COLD CLOSING (1 TO 16 MM DIAMETER)",
      "scope": "",
      "pages": [
        783,
        784
      ],
      "text": "SUMMARY OF IS 2998 : 1982 COLD FORGED STEEL RIVETS FOR COLD CLOSING (1 TO 16 MM DIAMETER) (First Revision) For detailed information, refer to IS 2998 : 1982 Specification for cold forged steel rivets for cold closing (1 to 16 mm diameter) (first revision). Note 1\u2013 For detailed dimensions, refer to Tables 1 to 4 of the standard . Note 2\u2013 For general requirements for supply of rivets and their workmanship, limits of surface crack on rivets, tolerances, refer to IS 10102 : 1982 Technical supply conditions of rivets. Note 3 \u2013 For methods of tests, refer to IS 1500 : 1983 Method for Brinell hardness test for Metallic material (second revision ) and IS 10102 : 1982 Technical supply conditionsfor rivets. Note 1\u2013 The nominal diameters 1.4, 3.5, 7 and 14 mm are of second preference. Note 2\u2013 Preferred Lengths 3, 4, 5, 6, 7, 8, 9, 10, 12, 14, 16, 18, 20, 22, 24, 26, 28, 30, 32, 35, 38, 40, 42, 45, 48, 50, 55, 60, 65, 70, 75, 80, 85, 90, 95, 100, 105 and 110 mm. mm for \u226410 \u226410\u226410 \u226410\u226410 0 \u2014 5 . 0+ 20 1 for 0 \u2014 5 . 1 >+ 20 1 10 for 0 \u2014 0 . 1 \u2264 <+ 19.28 SP 21 : 2005"
    },
    {
      "standard_id": "IS 3063: 1994",
      "title": "FASTENERS-SINGLE COIL RECTANGULAR SECTION SPRING LOCK WASHERS",
      "scope": "Requirements for single coil rectangular section spring lock washers suitable for use with bolt/ nut assemblies involving fasteners of property class 5.8 or less in the size range 2 to 100 mm.",
      "pages": [
        784,
        785
      ],
      "text": "SUMMARY OF IS 3063 : 1994 FASTENERS-SINGLE COIL RECTANGULAR SECTION SPRING LOCK WASHERS (Second Revision) 1. Scope \u2013 Requirements for single coil rectangular section spring lock washers suitable for use with bolt/ nut assemblies involving fasteners of property class 5.8 or less in the size range 2 to 100 mm. 2. Types Type A \u2013 Spring lock washers with bent (deflected or tong ) ends Type B \u2013 Spring lock washers with flat (square ends) 3. Dimensions \u2013 Nominal sizes 2, 2.2, 2.5, 3, 4, 5, 6, 8, 10, 12, 16, 20, 24, 30, 36, 42, 48, 52, 56, 60, 64, 68, 72, 80, 90 and 100 mm. Nominal sizes of non-prefered sizes are 3.5 ,7,14, 18, 22, 27, 33, 39 and 45 mm. Note \u2014 For detailed dimensions and tolerances refer to Table 1A and 1B of the standard. 4. Material \u2014 The spring lock washers shall be made from suitable steel according to IS 4072 : 1975 * to meet the requirements specified 5. Finish\u2014 Natural \u2013 May be phosphate coated, nickel plated, electro-galvanized, copper plated or cadmium plated if specified. 6. Designation \u2013 The spring lock washers shall be designated by the nomenclature, type, nominal size, the number of this standard and the surface protection, if any. Example \u2013 A spring lock washer of nominal size 10 mm, Type A and with phosphate coating shall be designated as follows : Spring Lock W ashers A 10 - IS 3063 Phosphate coated * Steel spring washers ( first revision ). For detailed information, refer to IS 3063 : 1994 Specification for fasteners-single coil rectangular section spring lock washers (second revision). Note 1\u2013 For test detailed, refer to 11 of the standard. Note 2\u2013 For spring force test,refer to Annex A of the standard. 6.1 In case the spring washer is intended for use with LH thread, the designation shall be modified as follows: Spring Lock Washer LH-A 10 IS 3063 Phosphate coated 7. General Requirements 7.1 The flat faces of washers and the inner and outer peripheries shall be smooth and free from knurling, serrations, die-marks, deep scratches, etc, although slight feed roll marks shall be permissible. 7.2 Washers shall also be free from burrs, rust, pit marks, loose scale and defects that might affect their serviceability. 7.3 The clearances and angles of the cut ends shall be in such degree so that the washers do not cause lapping when they are completely compressed and shall not be liable to tangle or link together when in the free condition. 8. Tests 8.1 Hardness Test \u2013 Shall be HV 430 to 530 8.2 Permanent Set Test \u2014 Free height of washers after release of load shall not be less than the values specified in Table 2A and 2B of the standard. 8.3 Permanent Load Test \u2013 Shall not crack or fracture. 8.4 Twist Test \u2013 The washer shall show no sign of fracture. 19.29 SP 21 : 2005"
    },
    {
      "standard_id": "IS 3121: 1981",
      "title": "RIGGING SCREWS AND STRETCHING SCREWS",
      "scope": "Requirements regarding materials, components, dimensions, finishing and tests for rigging screws and stretching screws (double-ended and single- ended) of the following nominal size : a) Rigging screws \u2013 M12 to M90 b) Stretching screws \u2013 M6 to M52",
      "pages": [
        785,
        786
      ],
