Repository: workbydevansh/bis-standards-recommendation-engine

# BIS Standards Recommendation Engine

Submission-ready prototype for the Bureau of Indian Standards x Sigma Squad AI Hackathon.

The system converts a product description into the top 3-5 relevant BIS standards from **SP 21: Summaries of Indian Standards for Building Materials**. It is deterministic, offline, and designed around the required judging contract.

## Judge Command

```bash
python inference.py --input hidden_private_dataset.json --output team_results.json
```

The output JSON contains:

- `id`
- `retrieved_standards`
- `latency_seconds`

When the input contains `expected_standards`, the field is copied into the output so the provided `eval_script.py` can be run locally.

File: data/index/standards.json (part 44 of 52)
{
      "text": "SUMMARY OF IS 3121 : 1981 RIGGING SCREWS AND STRETCHING SCREWS (First Revision) 1. Scope \u2013 Requirements regarding materials, components, dimensions, finishing and tests for rigging screws and stretching screws (double-ended and single- ended) of the following nominal size : a) Rigging screws \u2013 M12 to M90 b) Stretching screws \u2013 M6 to M52 2. Dimensions 2.1 Rigging Screws (With Screwed Eye at Both Ends): Nom. Siz Length Proof (Dia of Load Screw) Closed/mm Open/ mm kN M12 330 525 10.0 M16 370 550 18.0 M20 400 570 28.0 M24 475 700 36.0 M27 550 825 44.0 M30 550 825 63.0 M33 600 875 75.0 M36 600 875 86.0 M39 660 960 100.0 M45 700 960 112.0 M52 750 1 000 144.0 M56 775 1 025 194.0 M60 800 1 050 214.0 M64 1 070 1 450 286.0 M68 1 120 1 590 342.0 M75 1 270 1 700 400.0 M80 1 360 1 760 500.0 M90 1 440 1 860 624.0 2.2 Stretching Screws Nominal SizeLoad Body Length Proof (Dia of Screw) mm kN M6 100 2.0 M8 125 3.0 M10 160 6.0 M12 200 9.0 M14 225 12.0 M16 250 15.2 M20 315 22.4 M22 355 32.4 M24 400 40.0 M30 450 63.0 M36 450 90.0 M45 450 142.0 M52 450 190.0 Note 1\u2014 Safe working load = 1/2 proof load Note 2\u2013 Tolerance plus minus 5 percent on all dimensions Note 3\u2013 For detailed dimensions and shapes of riggings crews, tubular body, screwed eye, screwed fork, screwed stud eye and stretching screws (open body, screw eyes and swivel eye), refer to Tables 1 to 6 of the Standard . 3. Requirements 3.1 Galvanizing \u2013 All components of assembled stretching screw shall be galvanized as per IS 4759 : 1996 All screw threads shall be `brush\u2019 or `spun\u2019 galvanized. 3.2 Workmanship 3.2.1 Rigging screw \u2013 The tubular body shall be neatly and clearly made and finished. The screwed eye, screwed fork and screwed stud eye shall be cleanly forged and finished. The thimble, when in place in the fork, shall be capable of free movement. 3.2.2 Stretching screw \u2013 The body, the screw eye and the swivel eye shall be solid forging without weld, neatly and cleanly made and finished. 3.2.3 Each component of the completed rigging screw or stretching screw shall be free from any visible flaw or defect. 4. Tests 4.1 Proof Testing \u2013 Each screw shall withstand the proof load without any sign of defect. 4.2 Tests for Galvanizing : Shall be tested in accordance with IS 2633 : 1986 + and IS 6745 : 1972+ if specified. * Methods of testing uniformity of coating on fine coated articles ( second revision ). + Methods for determination of weight of zinc coating on zinc coated iron and steel articles. * Hot dip zinc coatings on structural steel and other allied products ( third revision ). For detailed information, refer to IS 3121 : 1981 Specification for ringging screws and stretching screws (first revision). 19.30 SP 21 : 2005 Product grade B Tolerances Indian Standard IS 1367 (Part 2) : 1979 * Type : Pipe threads Threads Indian Standard IS 2643 Material Steel Stainles Steel Brass Minimum Mechanical Property Class 14 H A2-50 tensile strength 300 MPa properties Indian Standard IS 1367(Part 7) IS 1367(Part 14)+ 1. Scope \u2013 Requirements for pipe nuts in the size range G 1/8 to G6. 2. Specifications 3. Dimensions\u2014 Thread sizes 4 1G , 8 3G , 2 1G , 8 5G , 4 3G , 8 7G ,G1, ) 8 11G( , ) 4 11G( ) 2 11G( , ) 4 31G( , G2, ) 4 12G( , ) 2 12G( , G3, G4, G5 and G6. Note 1 \u2013 For detailed dimension see Table 1 of the standard. Note 2 \u2013 Sizes shown within braclcets are of second preference. 3. Designation 3.1 The pipe nuts shall be designated by nomenclature, thread size and number of this standard. 3.1.1 A pipe nut of thread size G6 shall be designated as\u2014 Pipe Nut G 6 \u2013 IS 3468 3.2 When the pipe nuts are manufactured from stainless steel or brass, the word `stainless steel\u2019 or `Brass\u2019 shall be added at the end of the designation. 3.2.1 A pipe nut of thread size G 3/8 and made from brass shall be designated as \u2013 Pipe Nut G 3/8 \u2013 IS 3468-Brass * Technical supply conditions for threaded steel fasteners (V arious Parts) + Dimension, tolerances and designatino for pipe threads where pressure \u2013 tight joints are not made on the threads. + As per sheet attached \u2020 As per sheet attached 4. General Requirements 4.1 With respect to surface discontinuities, the pipe nuts shall conform to IS 1367 (Part 10). 4.2 In respect of requirements not covered in this standard, the nuts shall conform to IS 1367 (Part 1) : For detailed information, refer to IS 3468 : 1991 Specification for pipe nuts (second revision)."
    },
    {
      "standard_id": "IS 3468: 1991",
      "title": "PIPE NUTS",
      "scope": "",
      "pages": [
        786,
        787
      ],
      "text": "SUMMARY OF IS 3468 : 1991 PIPE NUTS (Second Revision) 19.31 SP 21 : 2005"
    },
    {
      "standard_id": "IS 3757: 1985",
      "title": "HIGH STRENGTH STRUCTURAL BOLTS",
      "scope": "Requirements for large series hexagon, high strength structural steel bolts in property classes 8.8 and 10.9 and in the size range M16 to M36 with short thread lengths suitable for use in both friction-type and bearing-type structural steel joints. Bolts to this standard when matched with the appropriate nuts have been designed to provide an assembly with a high level of assurance against failure by thread stripping on overtightening.",
      "pages": [
        787,
        788
      ],
      "text": "SUMMARY OF IS 3757 : 1985 HIGH STRENGTH STRUCTURAL BOLTS (Second Revision) 1. Scope \u2013 Requirements for large series hexagon, high strength structural steel bolts in property classes 8.8 and 10.9 and in the size range M16 to M36 with short thread lengths suitable for use in both friction-type and bearing-type structural steel joints. Bolts to this standard when matched with the appropriate nuts have been designed to provide an assembly with a high level of assurance against failure by thread stripping on overtightening. Note \u2013 Attention is drawn to the importance of ensuring that the bolts are correctly used if satisfactory results are to be obtained. 2. Dimensions and Tolerence 2.1 Thread sizes shall be M16, M20, (M22), M24, (M27), M30 and M36. Note 1 \u2013 For detailed dimensions refer to Table 1of the standard. Note 2 \u2013 Sizes shown in brackets are of second preference. 2.2 Recommended length size combinations shall be as given in Table 2 of the standard. 2.3 Threads shall conform to tolerence class 6g of IS 4218 (Part 6) * For detailed information, refer to IS 3757 : 1985 Specification for high strength structural bolts (second revision). 3. Grade \u2013 The bolts shall be of product grade C as specified in IS 1367(Part 2) * 4. Mechanical Properties \u2013 The bolts shall as specified in prescribed standard. 5. Finish \u2013 Shall be in dull black heat treated condition with a residual coating of light oil. Where property class 8.8 bolts are required to be hot dip galbanized they shall be galvanized in accordance with the requirements of IS 1367(Part13) + Note \u2013 Bolts of property class 10.9 should not be hot dip galvanized since this may cause hydrogen embritlement. 6 General Requirements 6.1 In regard to permissible surface discontinuities, the bolts shall conform to prescribed standards. 6.2 In regard to requirements not covered in the standard, tbe bolts shall conform to IS 1367(Part I)+ * ISO Metric screw thread * As per sheet + Attahced + For commercial bolts and nuts (diameter range 1 to 52 mm) (first revision ) 19.32 SP 21 : 2005"
    },
    {
      "standard_id": "IS 4762: 1984",
      "title": "WORM DRIVE CLAMPS FOR GENERAL PURPOSE",
      "scope": "Requirements for worm drive hose clamps for general purposes.",
      "pages": [
        788,
        789
      ],
      "text": "SUMMARY OF IS 4762 : 1984 WORM DRIVE CLAMPS FOR GENERAL PURPOSE (First Revision) 1. Scope \u2013 Requirements for worm drive hose clamps for general purposes. 2. Size \u2013 12, 16, 20, 22, 25,28, 30, 35, 38, 40, 45, 55, 60, 65, 70, 75, 80, 90, 100, 110, 115, 120, 130, 140, 145, 150 and 160. Note \u2014For detailed dimensions refer to Table 1 of the standard. 3. Materials \u2013 Shall be selected at the manufacturer\u2019s discretion provided that the finished clamps meet the test requirements. 4. Manufacture 4.1 Screw \u2013 Shall be held captive in the clamp housing 4.2 Band \u2013 Shall have a thread form commencing at the free end and extending for a length sufficent to enable the clamp to be tightened on to the smallest diameter of component within the working range for which it is designed. 4.3 Housing \u2013 Shall be readily removable from the band. 5. Designation \u2013 Shall be designated by nomenclature, size and number of this standard. 5.1 A hose clamp of size 25 mm shall be designated as \u2013 Hose clamp 25 \u2013 IS 4762. 6. General Requirements 6.1 When the loop is formed, the screw shall be held firmly in engagement with the band during tightening and the clamp shall be capable of being decreased in diameter by turning the screw in clockwise direction and increased in diameter by turning the screw in anti- clockwise direction. 6.2 After expanding until the band is disconnected from the screw, it shall be to open clamps of size 35 and above to provide a gap equal to the largest diameter of the hose for which the clamp is designed and to permit easy fitting and removal of the clamp by passing the clamp over the hose in position without disturbing any connections. 6.3 The clamp shall be so designed that when tightened on the hose, it shall remain positively secured in position without the need for any additional locking device and in firm engagement with the hose on which it is fitted. 7. Finish \u2013 Shall be smooth and free from burrs and sharp edges. Clamps other than those manufactured from corrosion-resistant materials shall be protected against corrosion by electroplating as specified. 8. Tests 8.1 Free Turning Toque Test \u2013 Shall be conducted to ensure smooth action of the lubricated clamp in its free- turning state. 8.2 Torque Test \u2014 Shall reveal no sign of permanent distortion of the housing nor damage determental to the efficient functioning of the clamp when tightened to 75 percent of torque load specified. Also, the torque load at premanent distortion or failure shall be in excess of the appropriate value specified. 8.3 Fatique Torque Loading Test \u2013 These shall be no distortion or permanent deformation of the clamp as a whole when tested as prescribed. 8.4 Hydraulic Pressure Test \u2013 At leakage or other failure, the pressure shall not be less than the appropriate value specified. For detailed information, refer to IS 4762 : 1984 Specification for worm drive clamps for general purposes (first revision). Note\u2014 For methods of tests, refer to Table 1 of the standard. 19.33 SP 21 : 2005"
    },
    {
      "standard_id": "IS 5369: 1975",
      "title": "GENERAL REQUIREMENTS FOR PLAIN WASHERS AND LOCK WASHERS",
      "scope": "General requirements and permissible deviation for plain washers, lock washers and similar parts.",
      "pages": [
        789,
        790
      ],
      "text": "SUMMARY OF IS 5369 : 1975 GENERAL REQUIREMENTS FOR PLAIN WASHERS AND LOCK WASHERS (First Revision) 1. Scope \u2014 General requirements and permissible deviation for plain washers, lock washers and similar parts. 2. Grades\u2014 Precision and ordinary. For detailed information, refer to IS 5369 : 1975 Specification for general requirements for plain washers and lock washers (first revision) Note\u2013 For permissible deviation on main dimensions and concentricity of the hole with respect to outside diameter of precision grade washers as well as of ordinary grade washers, refer to Tables 1 to 4 of the standard. 3. Requirements 3.1 Finish \u2014Natural. May be phosphate-coated, nickel plated, tinned, galvanized, copper-plated or cadmium-coated. 3.2 Shall be free from cracks, burrs, pits and other defects. All sharp edges shall be removed. 19.34 SP 21 : 2005 1. Scope\u2014 Requirements for taper washers for use with Indian Standard Medium Weight Channels (ISMC) with bolts in diameter range of 10 to 39 mm. 2. Dimensions (in mm) Nominal L \u00d7 B Thickness For Bolt Size (See Note 1) Size (Diameter Thin Thick of Hole) End End 11 22 \u00d7 22 2 4.3 M10 14 26 \u00d7 30 2.5 5.7 M12 18 32 \u00d7 36 3 6.8 M16 22 40 \u00d7 44 3.5 8.1 M20 (24) 44 \u00d7 50 4 9.2 (M22) 26 56 \u00d7 56 4 9.9 M24 (30) 56 \u00d7 56 4 9.9 (M27) 33 62 \u00d7 62 4 10.5 M30 (36) 68 \u00d7 68 4 11.2 (M33) 39 75 \u00d7 75 4 11.9 M36 (42) 80 \u00d7 80 4 12.4 (M39) For detailed information, refer to IS 5372 : 1975 Specification for taper washers for channels (ISMC) (first revision). Note 1\u2013 L \u00d7 B are dimensions for taper washers in plan. Note 2\u2013 Sizes shown in brackets are of second preference. Note 3 \u2013 For detailed dimensions, refer to Table 1 of the standard. 3. Grade \u2013 \u2018Ordinary\u2019 grade of IS 5369 : 1975* 4. Designation \u2013 Shall be designated by the name, size and number of the standard. For example, a taper washer of nominal size 18 mm shall be designated as `Taper Washer 18 - IS : 5372\u2019. * General requirements for plain washers and lock washers (first revision)."
    },
    {
      "standard_id": "IS 5372: 1975",
      "title": "TAPER WASHERS FOR CHANNELS (ISMC)",
      "scope": "",
      "pages": [
        790,
        791
      ],
      "text": "SUMMARY OF IS 5372 : 1975 TAPER WASHERS FOR CHANNELS (ISMC) (First Revision) 19.35 SP 21 : 2005"
    },
    {
      "standard_id": "IS 5373: 1969",
      "title": "SQUARE WASHERS FOR WOOD FASTENINGS",
      "scope": "Requirements for square washers intended for use in wood fastenings with bolts in diameter range 10 to 52 mm.",
      "pages": [
        791,
        792
      ],
      "text": "SUMMARY OF IS 5373 : 1969 SQUARE WASHERS FOR WOOD FASTENINGS 1. Scope \u2013 Requirements for square washers intended for use in wood fastenings with bolts in diameter range 10 to 52 mm. 2. Dimensions (in mm) Nominal Sides Thickness For Bolt Size Size (Dia of Hole) 11.5 30 3 M10 14 40 4 M12 18 50 5 M16 23 60 5 M20 24 70 6 M22 27 80 6 M24 (30) 90 6 (M27) 33 95 6 M30 (36) 100 6 (M33) For detailed information, refer to IS 5373 : 1969 Specification for square washers for wood fastenings. Note\u2014 Other Requirements not covered in the standard shall conform to IS : 5369-1975 General requirements for plain washers and lock washers ( first revision ). 39 110 8 M36 (42) 125 8 (M39) 45 135 8 M42 48 140 8 M45 52 150 10 M48 56 160 10 M52 Note 2 \u2013 Sizes shown in brackets are of second preference. 3. Designation \u2013 As an example, a square washer for wood fastenings having a nominal size of 18 mm shall be designated as `Square Washer18 \u2013 IS 5373\u2019. 19.36 SP 21 : 2005"
    },
    {
      "standard_id": "IS 5374: 1975",
      "title": "TAPER WASHERS FOR I-BEAMS (ISMB)",
      "scope": "Requirements for taper washers for use with Indian Standard Medium Weight Beams (ISMB) with bolts of 10 mm to 39 mm diameter.",
      "pages": [
        792,
        793
      ],
      "text": "SUMMARY OF IS 5374 : 1975 TAPER WASHERS FOR I-BEAMS (ISMB) (First Revision) 1. Scope \u2013 Requirements for taper washers for use with Indian Standard Medium Weight Beams (ISMB) with bolts of 10 mm to 39 mm diameter. 2. Dimensions (in mm) Nominal L \u00d7 B Thickness For Bolt Size (See Note 1) Size (Diameter Thin Thick of Hole) End End 11 22 \u00d7 22 1.5 4.6 M10 14 26 \u00d7 30 2 6.2 M12 18 32 \u00d7 36 2.5 7.6 M16 22 40 \u00d7 44 3 9.2 M20 (24) 44 \u00d7 50 3 10 (M22) 26 56 \u00d7 56 3 10.8 M24 (30) 56 \u00d7 56 3 10.8 (M27) 33 62 \u00d7 62 3 11.7 M30 (36) 68 \u00d7 68 3 12.6 (M33) 39 75 \u00d7 75 3 13.6 M36 (42) 80 \u00d7 80 3 14.2 (M39) For detailed information, refer to IS 5374 : 1975 Specification for taper washers for I-beams (ISMB) (first revision). Note 1\u2013 L \u00d7 B are dimensions for taper washers in plan Note 2\u2013 Sizes shown in brackets are of second preference. Note 3\u2013 For detailed dimensions, refer to Table 2 of the Standard. 3. Grade \u2013 \u2018Ordinary\u2019 grade of IS : 5369-1975 * 4. Designation \u2013 As an example, a taper washer of nominal size 18 mm shall be designated as `Taper Washer 18 IS : 5374. * General requirements for plain washers and lock washers (first revision). 19.37 SP 21 : 2005 1. Scope \u2013 Requirements for foundation bolts in the size range M8 to M72. 2. Technical Supply Conditions 5. Designation \u2013 Shall be designated by the nomenclature, thread size, length and number of this standard. Example \u2013 A foundation bolt of thread size M20 and length 200 mm shall be designated as \u2013 Foundation Bolt M20 \u00d7 200 IS 5624 5.1 When foundation bolts are required/supplied with hexagon nuts conforming to IS 1363 (Part 3) \u00a7 letter `N\u2019 shall be added after length, in the designation. Example \u2013 A foundation bolt of therad size M20, length 200 mm supplied with hexagon nut shall be designated as\u2014Foundation Bolt M20 \u00d7 200 N IS 5624 a) Hexagon head bolts screws and nuts of product grade C. Note \u2014 For some typical shank forms and their dimensions see Annex A of the standard . 5.2 If foundation bolts are to be hot dip galvanized the word `GALV\u2019 shall be added at the end of the designation. Example \u2013 A foundation bolt of thread size M20, length 200 mm and hot dip galvanized shall be designated as\u2013 Foundation Bolt M20 \u00d7 200 IS 5624 GALV 5.3 In addition, type of the shank form required may also be indicated with the designation. However, if no shank form is specified in the designation it shall be at the discretion of the manufacturer. 6. General Requirements\u2013 In respect of requirements not covered in this standard, the nuts shall conform to IS 1367 (Part 1) \u00a7 + Technical supply conditions for threaded steel fasteners. * ISO Metric Screw Threads. \u00a7 Hexagen head bolts, screwesand nuts of product grade C-Part 3: Hexagen Nuts (size range M5 to M64) (third revision) For detailed information, refer to IS 5624 : 1993 Specification for foundation bolts (first revision) 3. Dimensions \u2013 M8, M10, M12, M16, M20, M24, M30, M36, M42, M48, M56, M64, and M72 3.1 Dimensions and Preferred \u2013 SeeTable 1 of the standard Length-Dia Combination Material Steel Tolerances 8g Thread Indian IS 4218 (Part 5) : 1979 * Standards IS 4218 (Part 6) : 1978 + Mechanical Property Class 4.6 Properties Indian Standard IS 1367 (Part 3) : 1991 ++ Tolerance Produce Grade C Indian Standard IS 1367 (Part 2) : 1979 t As produced or Hot-dip galvanized,IS 1367** (Part 13):1983,+ if agreed between supplier and purchaser."
    },
    {
      "standard_id": "IS 5624: 1993",
      "title": "FOUNDATION BOLTS",
      "scope": "Requirements for J-type hook bolts and nuts, mushroom head seam bolts and nuts, and washers of aluminium for roofing sheets.",
      "pages": [
        793,
        794
      ],
      "text": "SUMMARY OF IS 5624 : 1993 FOUNDATION BOLTS (First Revision) 19.38 SP 21 : 2005 1. Scope \u2013 Requirements for J-type hook bolts and nuts, mushroom head seam bolts and nuts, and washers of aluminium for roofing sheets. 2. Requirements 2.1 Material \u2013 Aluminium and aluminium alloys, as specified in the standard. Size Nominal Dia Thread Length, Size of Nut Preferred Lengths Min M6 6 25 M6 70, 80, 90, 100, 110, 120, 130, 140 and 150 M8 8 25 M8 70, 80, 90, 100, 110, 120, 130, 140, 150, 160, 170, 180, 190 and 200 M10 10 25 M10 70, 80, 90, 100, 110, 120, 130, 140, 150,160, 170, 180, 190 and 200 3.2 Mushroom Head Seam Bolts and Nuts \u2014 Size Nominal Dia Thickness of , Size of Nut Preferred Lengths Head (Nom) M5 5 3 M5 12, 14, 16, 20, 25, 30, 35, 40, 45 and 50 M6 6 4 M6 12, 14, 16, 20, 25, 30, 35, 40, 45, 50, 55, 60, 70, 80, 90 and 100 M8 8 5 M8 12, 14, 16, 20, 25, 30, 35, 40, 45, 50, 55, 60, 70, 80, 90 and 100 M10 10 6 M10 12, 14, 16, 20, 25, 30, 35, 40, 45 and 50 3.3 Washers \u2014 Types A, B, C and D. Hole diameter 5.8, 7, 10 and 12 for size 5, 6, 8 and 10 respectively. Note \u2013 For detailed dimensions of bolts, nuts and washers, refer to Tables 1 to 3 of the standard Note \u2014 For other requirements in regard to manufacture tolerence, test etc of bolts and nuts, refer to the prescribed standards 2.2 Grade \u2014 Black Grade B. 3. Dimensions (in mm) 3.1 J-Type Hook Bolts For detailed information, refer to IS 6113 : 1970 Specification for aluminium fasteners for building purposes."
    },
    {
      "standard_id": "IS 6113: 1970",
      "title": "ALUMINIUM FASTENERS FOR BUILDING PURPOSES",
      "scope": "Requirements for heavy washers for use in steel structures in the diameter range 14 to 42 mm. Nominal Tolerance on Outer Dia Tolerance Thickness Suitable for Size Size on Outer Bolt Size (Diameter) Dia 14 +0.43 24 -1.30 8 M12 18 +0.43 30 -1.30 8 M16 22 +0.52 37 -1.60 8 M20 24 +0.52 39 -1.60 8 M22 26 +0.52 44 -1.60 8 M24 30 +0.52 50 -1.60 8 M27 33 +0.62 56 -1.90 8 M30 36 +0.62 60 -1.90 8 M33 39 +0.62 66 -1.90 8 M36 42 +0.62 72 -1.90 8 M39",
      "pages": [
        794,
        795
      ],
      "text": "SUMMARY OF IS 6113 : 1970 ALUMINIUM FASTENERS FOR BUILDING PURPOSES 4. Designation \u2014 As an example, seam bolt size M8, length 20 mm and material HG 19 shall be designated as `Seam Bolts M8 x 20, IS 6113\u2014 HG 19\u2019. 19.39 SP 21 : 2005 For detailed information, refer to IS 6610 : 1972 Specification for heavy washers for steel structures. 1. Scope \u2013 Requirements for heavy washers for use in steel structures in the diameter range 14 to 42 mm. Nominal Tolerance on Outer Dia Tolerance Thickness Suitable for Size Size on Outer Bolt Size (Diameter) Dia 14 +0.43 24 -1.30 8 M12 18 +0.43 30 -1.30 8 M16 22 +0.52 37 -1.60 8 M20 24 +0.52 39 -1.60 8 M22 26 +0.52 44 -1.60 8 M24 30 +0.52 50 -1.60 8 M27 33 +0.62 56 -1.90 8 M30 36 +0.62 60 -1.90 8 M33 39 +0.62 66 -1.90 8 M36 42 +0.62 72 -1.90 8 M39 3. Material \u2013 Shall be made from steel. Note \u2013 Other requirements of washers shall be as specified in IS 5369 : 1975 General requiremens for plain washers and lock washers ( first revision )."
    },
    {
      "standard_id": "IS 6610: 1972",
      "title": "HEA VY WASHERS FOR STEEL STRUCTURES",
      "scope": "",
      "pages": [
        795,
        796
      ],
      "text": "SUMMARY OF IS 6610 : 1972 HEA VY WASHERS FOR STEEL STRUCTURES 2. Dimensions (in mm) 4. Designation \u2013 By nominal size and the number of this standard. Example \u2013 Washer 14 IS 6610. 19.40 SP 21 : 2005 For detailed information, refer to IS 6623 : 2004 Specification for high strength structural nuts (second revision). 4. Mechanical Properties \u2013 Shall be of property class B 10 as per the specified standard, except that all nuts shall be or C hardened and then tempered at a temperature of atleast 425 0c and the proof load and hardness values as given in Table 2 of the standard. 5. Finish : Shall be supplied in the dull black heat- treated condition with a residual coating of light oil. 6.1 Where property class 10 nuts are required to be hot-dip galvanized, they shall be galvanized in accordance with the requirements of IS : 1367 (Part 13)- 1983. * The hot-dip galvanized nuts shall be subjected to the anti-seizing test. 6. Requirements \u2014 In regard to permissible surface discontinuities, the nuts shall conform toIS 1367 (Part 10) :2002 * 6.1 In regard to requirements not covered in the standard, the nuts shall conform to IS 1367 (Part1) :2002 + 6.2 The high strength structural bolts to be used with these nuts shall conform to the requirements of IS : 3757** 7. Designation \u2014 Shall be designated by name , size, the number of this standard and the property class identification symbol 8s or 10s. In case of hot dip galvanized nuts the word galvanized shall be added to the designation. Example \u2013 A high strength structural nut of size M24, propery class 8 and galvanized shall be designated as \u2014 High Strength Structural Nut M24 IS 6623\u20148S Galvanized ** High strength structural bolts (second revision)"
    },
    {
      "standard_id": "IS 6623: 2004",
      "title": "HIGH STRENGTH STRUCTURAL NUTS",
      "scope": "Requirements for large series hexagon, high strength structural steel nuts in property classes 8 and 10 and in the size range M16 to M36 suitable for use in both friction-type and bearing-type structural steel connections. Nuts to this standard when matched with the appropriate bolts have been designed to provide an assembly with a high level of assurance against failure by thread stripping on overtightening.",
      "pages": [
        796,
        797
      ],
      "text": "SUMMARY OF IS 6623 : 2004 HIGH STRENGTH STRUCTURAL NUTS (Second Revision) 1. Scope \u2013 Requirements for large series hexagon, high strength structural steel nuts in property classes 8 and 10 and in the size range M16 to M36 suitable for use in both friction-type and bearing-type structural steel connections. Nuts to this standard when matched with the appropriate bolts have been designed to provide an assembly with a high level of assurance against failure by thread stripping on overtightening. Note \u2013 Attention is drawn to the importance of ensuring that the nuts are correctly used if satisfactory results are to be obtained. 2. Dimensions and Tolerances 2.1 Thread Sizes \u2013 M12, M16, M20, (M22), M24, (M27), M30 and M36 Note 1 \u2013 Sizes shown in brackets are of second preference Note 2 \u2013 For detailed dimensions refer to Table 1 of the standard 2.2 Threads of the nuts shall be in a condance to IS 4218 [Parts (1, 2, 3 and 4)] 3. Grade \u2013 Unless other wire specified the nuts shall be of product grade B as specified in IS 1367 (Part 2). The tolerances on the threads shall conform to tolerance 6H of IS 14962 [Part (1, 2 and 3) and in case of hot dip galramized with the tolerances shall be in accordance with IS 14962 [(Part 4 and 5)] * Technical supply conditions for threaded steel fasteners (various parts) + ISO metric Threads 19.41 SP 21 : 2005 For detailed information, refer to IS 6639 : 1972 Specification for hexagon bolts for steel structures. 1. Scope \u2013 Requirements for hexagon bolts in the size range 12 to 39 mm for steel structures. 2. Dimensions (in mm) 3. Requirements 3.1 Mechanical Properties\u2013 Shall conform to property class 4.6 or 5.6 of IS 1367(Part3) :1991*. The bolts shall withstand a minimum shear stress of 260 MPa (for bolt testing purposes and is not related to actual design stresses). 3.2 Grade \u2013 Product grade C according to IS 1367(Part 2) : 1979 * * Technical supply conditions for threaded fasteners (various Parts) 4. Designation \u2013 By size, length, number of the standard and property class. Example \u2013 Hex Bolt M12 \u00d7 30 \u2013 IS 6639 \u2013 4.6 + Hexagon head bolts, screws and nuts of product grade C. ** Industrial Hexagon nut of product grade C Hot dip galvanized (size range M12 to M36 fasteners) Size Diameter Distance Between Length of Bolts Parallel Side, Nom Nom (see Note 1) Nom Max Min M12 12 12.70 11.30 19 30-120 M16 16 16.70 15.30 24 35-150 M20 20 20.84 19.16 30 40-175 (M22) 22 22.84 21.16 32 40-200 M24 24 24.84 23.16 36 45-200 (M27) 27 27.84 26.16 41 60-200 M30 30 30.84 29.16 46 80-200 (M33) 33 34.00 32.00 50 100-200 M36 36 37.00 35.00 55 100-200 (M39) 39 40.00 38.00 60 110-200 Note 1\u2014 Range of preferred lengths. Note 2\u2014 Preferred lengths - 30, 35, 40, 45, 50, 55, 60, 70, 75, 80, 85, 90, 95, 100, 105, 110, 115, 120, 125, 130, 135, 140, 145,150, 155, 160, 165, 170, 175, 180, 185, 190, 195 and 200. Note 3\u2014 Sizes shown in brackets are of second preference. Note 4\u2014 For detailed dimensions, refer to Table 1 and for tolerance, refer to Fig. 1 of the Standard . Note 5\u2014 For clamping lengths for bolts, refer to Table 2 of the Standard . Note1\u2014 For other requirements of bolts, refer to IS 1367 (Part1) and IS 14394** and for requirements of hexagon nuts used with bolts, refer to IS 1363 (Part3). Note 2\u2014 For approximate weight of bolts with nuts, refer to Appendix A of the standard for guidance."
    },
    {
      "standard_id": "IS 6639: 1972",
      "title": "HEXAGON BOLTS FOR STEEL STRUCTURES [[PAGE 798]]",
      "scope": "Requirements for through hardened and tempered steel washers intended for assembly with large series hexagon, high strength structural bolts and nuts in the size range M16 to M36.",
      "pages": [
        797,
        798
      ],
      "text": "SUMMARY OF IS 6639 : 1972 HEXAGON BOLTS FOR STEEL STRUCTURES 19.42 SP 21 : 2005 1. Scope \u2013 Requirements for through hardened and tempered steel washers intended for assembly with large series hexagon, high strength structural bolts and nuts in the size range M16 to M36. 2. Types Type A \u2013 Plain hole circular washers. Type B \u2013 Square taper washers for use with channels (6 0 taper) Type C\u2013 Square taper washers for use with I-beams (8 0 taper) 3. Dimensions and Tolerances\u2014 3.1 Nominal Size (Thread Size of Associated Bolt) M16, M20, (M22), M24, (M27), M30 and M36. See Tables 1 and 2 of the standard. 3.2 The washers shall be flat with a maximum deviation not exceeding 0.25 mm from the straightedge laid along a line passing through the centre of the hole. 3.3 The hole of the washer shall be concentric with the outside dimensions within 0.50 mm. 3.4 When circular or square taper washers are required to be clipped to provide clearance, the clipped edge shall not be closer to the centre of the washer than 0.9 of the bolt diameter. In case of square taper washers, these may be clipped along the thin edge parallel to the opposite edge. 4. Grade \u2013 Shall conform to IS 5369 : 1975 +. 5. Material \u2013 The washers shall be made from 45C8 steel as perscribed. 6. Hardness \u2013 Shall be between 35 to 45 HRC. The minimum for hot-dip galvanized washers shall be 26 HRC. 7. Finish \u2013 Shall be supplied in the dull black heat- treated condition with a residual coating of light oil. 7.1 Where washers are required to be hot-dip galvanized, they shall conform to the prescribed standard except that the minimum value of average mass of coating shall be 300 g/m 2. 8. General Requirements \u2013 In regard to requirements not covered in the standard, the washers shall conform to the requirements specified for ordinary washers according to IS 5369 : 1975. 8.1 The high strength structural bolts to be used with these washers shall conform to the requirements of IS 3757:1985. # 8.2 The high strength structural nuts to be used with these washers shall conform to the requirements of IS 6623:1985. * 9. Designation \u2013 Shall be designated by the word `washer\u2019, nominal size, type and the number of this standard. In case of hot-dip galvanized washers the word galvanized\u2019 shall be added to the designation. Examples \u2013 A plain hole circular washer of nominal size M24 conforming to this standard and galvanized shall be designated as \u2013 Washer M24A \u2013 IS 6649 galvanized. 9.1 A square taper washer of 6 0 taper for use with channels, of nominal size M24 conforming to this standard and galvanized shall be designated as \u2013 Washer M24B\u2013 IS 6649 galvanized. # High strength structural bolt s (second revision). * High strength structural nuts (first revision). + General reqirements for plain washers and lock washers (first revision) For detailed information, refer to IS 6649 : 1985 Specification for hardened and tempered washers for high strength structural bolts and nuts (first revision)."
    },
    {
      "standard_id": "IS 6649: 1985",
      "title": "HARDENED AND TEMPERED WASHERS FOR HIGH STRENGTH STRUCTURAL BOLTS AND NUTS",
      "scope": "Requirements of wall and roofing nails.",
      "pages": [
        798,
        799
      ],
      "text": "SUMMARY OF IS 6649 : 1985 HARDENED AND TEMPERED WASHERS FOR HIGH STRENGTH STRUCTURAL BOLTS AND NUTS (First Revision) 19.43 SP 21 : 2005 1. Scope \u2013 Requirements of wall and roofing nails. 2. Dimensions (in mm) Type of Size Dia of Length Approx Nail (Dia of Head No. of Shank) Nails/kg Wall nail 4.00 8.0 30 260 4.50 9.0 40 190 Wall nail 5.60 13.4 50 95 60 80 6.30 15.1 70 60 80 50 2.1 Maximum eccentricity and ovality of the centre of the nail head from axis of shank shall be 14 percent of shank diameter, Max. Note 1\u2014 For tolerance, refer to Table 1 of the standard. Note 2\u2014 Length of tapered portion (pointed at bottom) of the nail shall be 1 to 1.5 times the diameter of shank. 3. Designation \u2013 Shall be designated by size, length and the number of the standard. Example\u2013 Wall nail 4 \u00d7 30 \u2014 IS 6733 Roofing nail 5.6 \u00d7 50 \u2014 IS 6733 4. General Requirements \u2013 Nails shall be machine made and may have die marks and feeding knife marks on shank. They shall be uniformly circular in section, straight, free from wastes. Wall nails shall have sharp points and roofing nails, a chiesel point. The heads shall be properly formed and concentric with shanks. 5. Finish \u2013 Plain finished. 6. Test 6.1 Bend Test \u2013 Nails when cold shall not break or crack when doubled over either by pressure or by blows from a hammer until the internal radius is equal to the diameter of the test piece For detailed information, refer to IS 6733 : 1972 Specification for wall and roofing nails."
    },
    {
      "standard_id": "IS 6733: 1972",
      "title": "WALL AND ROOFING NAILS [[PAGE 800]]",
      "scope": "Requirements for slotted raised countersunk head wood screws.",
      "pages": [
        799,
        800
      ],
      "text": "SUMMARY OF IS 6733 : 1972 WALL AND ROOFING NAILS 19.44 SP 21 : 2005 For detailed information, refer to IS 6736 : 1972 Specification for slotted raised countersunk head wood screws. 1. Scope \u2013 Requirements for slotted raised countersunk head wood screws. 2. Dimensions (in mm) No. Dia of Unthreaded shank Range of Screw Preferred Lengths Designation) Nom Max Min (see Note1) 0 1.52 1.55 1.47 8-12 1 1.78 1.85 1.70 8-12 2 2.08 2.16 1.98 8-12 3 2.39 2.46 2.29 8-12 4 2.74 2.87 2.64 12-25 5 3.10 3.23 2.97 12-30 6 3.45 3.58 3.33 12-40 7 3.81 3.94 3.68 12-40 8 4.17 4.29 4.04 12-75 9 4.52 4.65 4.39 15-75 10 4.88 5.00 4.72 15-75 12 5.59 5.72 5.38 20-75 14 6.30 6.43 6.05 25-75 16 7.01 7.14 6.76 30-75 18 7.72 7.85 7.47 30-75 20 8.43 8.56 8.18 30-75 24 9.86 9.98 9.60 30-75 Note 1\u2013 Preferred lengths - 8, 10, 12, 15, 20, 25, 30, 35, 40 45, 50, 55, 60, 65, 70 and 75mm Note 2\u2013 Threaded portion of the screw shall nearly be equal to 2/3 times the total length of the screw. Note 3\u2013 Dia of head (Max) shall be 2 times the diameter of unthreaded shank (Nom). Note 4\u2013 For detailed dimensions, refer to Table 1of the standard. Note 5\u2013 For tolerances, see Fig 1 of the standard. 3. Designation \u2013 As an example, a slotted raised countersunk head wood screw No. 8, length 20 mm and made of steel shall be designated as `Wood Screw No. 8 \u00d7 20 IS 6736 Steel. Note \u2013 In regard to the requirements not covered in the standard, Refer to IS 451 : 1999 Technical supply conditions for wood screws (third revision) ."
    },
    {
      "standard_id": "IS 6736: 1972",
      "title": "SLOTTED RAISED COUNTERSUNK HEAD WOOD SCREWS [[PAGE 801]]",
      "scope": "",
      "pages": [
        800,
        801
      ],
      "text": "SUMMARY OF IS 6736 : 1972 SLOTTED RAISED COUNTERSUNK HEAD WOOD SCREWS 19.45 SP 21 : 2005"
    },
    {
      "standard_id": "IS 6739: 1972",
      "title": "SLOTTED ROUND HEAD WOOD SCREWS",
      "scope": "Requirements for slotted round head wood screws.",
      "pages": [
        801,
        802
      ],
      "text": "SUMMARY OF IS 6739 : 1972 SLOTTED ROUND HEAD WOOD SCREWS 1. Scope \u2013 Requirements for slotted round head wood screws. 2. Dimensions (in mm) No. Dia of Unthreaded Shank Range of Screw Preferred Designation) Nom Max Min Lengths (See Note1) 0 1.52 1.55 1.47 8-12 1 1.78 1.85 1.70 8-12 2 2.08 2.16 1.98 8-12 3 2.39 2.46 2.29 8-12 4 2.74 2.87 2.64 12-25 5 3.10 3.23 2.97 12-30 6 3.45 3.58 3.33 12-40 7 3.81 3.94 3.68 12-40 8 4.17 4.29 4.04 12-75 9 4.52 4.65 4.39 15-75 10 4.88 5.00 4.72 15-75 12 5.59 5.72 5.38 20-75 14 6.30 6.43 6.05 25-75 16 7.01 7.14 6.76 30-75 18 7.72 7.85 7.47 30-75 20 8.43 8.56 8.18 30-75 24 9.86 9.98 9.60 30-75 Note 1\u2014 Preferred lengths - 8, 10, 12, 15, 20, 25, 30, 35, 40, 45, 50, 55, 60,65, 70 and 75 mm Note 2\u2014 Threaded portion of the screw shall nearly be equal to 2/3 times the total length of the screw. Note 3\u2014 Dia of head ( Max) shall be 2 times the diameter of unthreaded shank ( Nom). Note 4\u2014 For detailed dimensions, refer to Table 1of the standard. Note 5\u2014 For tolerances, see Fig 1 of the standard. 3. Designation \u2013 As an example, a slotted round head wood screw No. 8, length 20 mm and made of steel shall be designated as `Wood Screw No. 8\u00d720 \u2013 IS 6739 Steel\u2019. For detailed information, refer to IS 6739 : 1972 Specification for slotted round head wood screws. Note \u2013 In regard to the requirements not covered in the standard, Refer to IS 451 : 1999. Technical supply conditions for wood screws (third revision). 19.46 SP 21 : 2005 For detailed information, refer to IS 6760 : 1972 Specification for slotted countersunk wood screws. 1. Scope \u2013 Requirements for slotted countersunk head wood screws. 2. Dimensions (in mm) No. Dia of Unthreaded Range of Shank Preferred (Screw Designation) Nom Max Min Lengths (See Note1) 0 1.52 1.55 1.47 8-12 1 1.78 1.85 1.70 8-12 2 2.08 2.16 1.98 8-12 3 2.39 2.46 2.29 8-12 4 2.74 2.87 2.64 12-25 5 3.10 3.23 2.97 12-30 6 3.45 3.58 3.33 12-40 7 3.81 3.94 3.68 12-40 8 4.17 4.29 4.04 12-75 9 4.52 4.65 4.39 15-75 10 4.88 5.00 4.72 15-75 12 5.59 5.72 5.38 20-100 14 6.30 6.43 6.05 30-100 16 7.01 7.14 6.76 30-200 18 7.72 7.85 7.47 30-200 20 8.43 8.56 8.18 30-200 24 9.86 9.98 9.60 30-200 Note 1\u2014 Preferred lengths - 8, 10, 12, 15, 20, 25,30, 35, 40, 45, 50, 55, 60, 65, 70, 75, 80, 85, 90, 95, 100, 110, 125, 150, 175 and 200 mm Note 2 \u2013 Threaded portion of the screw shall nearly be equalto 2/3 times the total length of the screw. Note 3 \u2013 Dia of head ( Max) shall be 2 times the diameter of unthreaded shank ( Nom). Note 4 \u2013 For detailed dimensions, refer to Table 1 of the Standard Note 5 \u2013 For tolerances, see Fig 1 of the Standard . 3. Designation \u2013 As an example, a slotted countersunk head wood screw No. 8, length 20 mm and made of steel shall be designated as `Wood Screw No. 8\u00d720 \u2013 IS 6760 Steel\u2019. Note \u2013 In regard to the requirements not covered in the standard, Refer to IS 451 : 1999 Technical supply conditions for wood screws (third revision) ."
    },
    {
      "standard_id": "IS 6760: 1972",
      "title": "SLOTTED COUNTERSUNK HEAD WOOD SCREWS [[PAGE 803]]",
      "scope": "Requirements for washers with square hole for use in wood fastenings with bolts in dia range 6 to 24 mm.",
      "pages": [
        802,
        803
      ],
      "text": "SUMMARY OF IS 6760 : 1972 SLOTTED COUNTERSUNK HEAD WOOD SCREWS 19.47 SP 21 : 2005 For detailed information, refer to IS 8033 : 1976 Specification for round washers with square hole for wood fastenings. 1. Scope \u2013 Requirements for washers with square hole for use in wood fastenings with bolts in dia range 6 to 24 mm. 2. Grade \u2013 Ordinary grade as specified in IS 5369 3. Dimensions (in mm) Size (Side of External Thickness Suitable of Internal Square) Dia / Side Bolt Size 6.6 22 1 M6 9 28 2 M8 11 34 2 M10 14 45 3.15 M12 18 58 4 M16 22 68 4 M20 26 92 4 M24"
    },
    {
      "standard_id": "IS 8033: 1976",
      "title": "WASHERS WITH SQUARE HOLE FOR WOOD FASTENINGS",
      "scope": "Requirements of slotted countersunk head bolts for steel structures in the dia range 10 to 24 mm.",
      "pages": [
        803,
        804
      ],
