Repository: workbydevansh/bis-standards-recommendation-engine

# BIS Standards Recommendation Engine

Submission-ready prototype for the Bureau of Indian Standards x Sigma Squad AI Hackathon.

The system converts a product description into the top 3-5 relevant BIS standards from **SP 21: Summaries of Indian Standards for Building Materials**. It is deterministic, offline, and designed around the required judging contract.

## Judge Command

```bash
python inference.py --input hidden_private_dataset.json --output team_results.json
```

The output JSON contains:

- `id`
- `retrieved_standards`
- `latency_seconds`

When the input contains `expected_standards`, the field is copied into the output so the provided `eval_script.py` can be run locally.

File: data/index/standards.json (part 45 of 52)
{
      "text": "SUMMARY OF IS 8033 : 1976 WASHERS WITH SQUARE HOLE FOR WOOD FASTENINGS 4. Designation \u2013 As an example, a round washer with square hole of nominal size 14 mm shall be designated as `Washer With Square Hole 14 IS : 8033\u2019. * General requirements for plain washers and lock washers (first revision) Note 1 \u2014Dimensional tolerances as well as tolerances for form and position shall conform to those of ordinary washers of IS 5369. Note 2 \u2014 In regard to requirements not covered, refer to IS 5369. 19.48 SP 21 : 2005 For detailed information, refer to IS 8412 : 1977 Specification for slotted countersunk head bolts for steel structures. 1. Scope \u2013 Requirements of slotted countersunk head bolts for steel structures in the dia range 10 to 24 mm. 2. Dimensions (in mm) Nominal Nominal Dia Range of Preferred Size Lengths (See Note 1) M10 10 20-160 M12 12 25-160 M16 16 30-160 M20 20 50-160 M22 22 55-160 M24 24 60-160 Note 1\u2013 Preferred lengths \u2013 20, 25, 30, 35, 40, 45, 50, 55, 60, 65, 70, 75, 80, 90, 100, 110, 120, 130, 140, 150 and 160 mm. Note 2\u2013 For detailed dimensions and tolerances, refer to Table 1 of the Standard. Note 3 \u2013 For lengths of fully threaded bolts, refer to Table 2 of the Standard. 3. Grade \u2013 Black grade (B) as specified in the prescribed standard. 4. Designation \u2013 As an example, a slotted countersunk head bolt of nominal size M16, length 70 mm with nut and property class 8.8 shall be designated as `Slotted Countersunk Head Bolt M16 \u00d7 70 N IS 8412\u2014 8.8\u2019. 4.1 When the bolts are required without nuts, the letter `N\u2019 appearing between length and number of the standard in the designation shall be omitted. 5. Mechanical Properties \u2013 Property classes 4.6 or 8.8 of the prescribed standard. 6. General Requirements \u2013 Nuts used with slotted countersunk head bolts shall conform to the requirements as specified in the prescribed standard."
    },
    {
      "standard_id": "IS 8412: 1977",
      "title": "SLOTTED COUNTERSUNK HEAD BOLTS FOR STEEL STRUCTURES [[PAGE 805]]",
      "scope": "Requirements for washers for corrugated sheet roofing.",
      "pages": [
        804,
        805
      ],
      "text": "SUMMARY OF IS 8412 : 1977 SLOTTED COUNTERSUNK HEAD BOLTS FOR STEEL STRUCTURES 19.49 SP 21 : 2005 1. Scope \u2013 Requirements for washers for corrugated sheet roofing. 2. Types a) Bituminous felt washers, b) Steel washers, and c) Lead washers. 2.1 Bituminous felt washers and lead washers are of two types namely Type A and Type B, and steel washers are four types namely Type A, Type B, Type C and Type D. 3. Dimensions (in mm) Nominal Size Thickness Suitable (Dia of Hole) Bolt Size 7 1.6 M6 10 1.6 M8 12 1.6 M10 For detailed information, refer to IS 8869 : 1978 Specification for washers for corrugated sheet roofing. Note 1\u2014 The dimensions given in the above table shall be applicable to all types of washersmentioned in 2 and 2.1 . Note 2\u2014 For detailed dimensions and shapes of washers of all types, refer to Tables 1 to 3 of the standard . 4. Grade \u2013 Ordinary grade specified in IS 5369. 5. Designation \u2013 As an example, a bituminous felt washer, Type A of nominal size 7 shall be designated as `Bituminous Felt Washer A7 \u2013 IS 8869. 6. General Requirements 6.1 Steel washers shall be galvanized by hot dipping. 6.2 Bituminous felt washers shall be suitably impregnated. These washers when heated and maintained at a temperature of 75 plus minus 1 0C for 1 hour shall not get separated and flow out. * General requirements for plain washers and lock washers (first revision)."
    },
    {
      "standard_id": "IS 8869: 1978",
      "title": "WASHERS FOR CORRUGATED SHEET ROOFING [[PAGE 806]]",
      "scope": "",
      "pages": [
        805,
        806
      ],
      "text": "SUMMARY OF IS 8869 : 1978 WASHERS FOR CORRUGATED SHEET ROOFING 19.50 SP 21 : 2005"
    },
    {
      "standard_id": "IS 10238: 2001",
      "title": "FASTENERS \u2013 THREADED STEEL FASTENERS \u2013 STEP BOLT FOR STEEL STRUCTURES",
      "scope": "1.1 Covers the requirements for step bolt used in steel structures including transmission towers to gain access to the top. 1.2 Each bolt shall be supplied with two hexagon nuts.",
      "pages": [
        806,
        807
      ],
      "text": "SUMMARY OF IS 10238 : 2001 FASTENERS \u2013 THREADED STEEL FASTENERS \u2013 STEP BOLT FOR STEEL STRUCTURES (First Revision) For detailed information, refer to IS 10238 : 2001 Specification for Fasteners \u2013 Threaded steel fasteners \u2013 Step bolt for steel structures. 1. Scope 1.1 Covers the requirements for step bolt used in steel structures including transmission towers to gain access to the top. 1.2 Each bolt shall be supplied with two hexagon nuts. 2. Dimensions and Tolerances \u2013 Shall be as given in figure 1 of the standard. 3. Grades \u2013 The step bolts shall be of product Grade C as specified in IS 1367 (Part 2) + 4. Mechanical Properties \u2013 The step bolts shall conform to the requirements of property class 4.6 as specified in IS1367 (Part 3) ++ 5. Mating Nuts and Washers 5.1 Nuts \u2013 The hexagon nuts used with step bolts covered in this standard shall be of property class 5 and conforms to the requirements of the prescribed standard. 5.2 Washers \u2013 The plain washers used on these bolts shall be of Type A punched washers type and conform to the requirements given in the prescribed standard except the thickness of washers which shall be 5 plus minus 1mm. The washers supplied along with bolts shall shall be hot-dip galvanized 6. General Requirements \u2013The permissible surface discontinuities of the step bolts shall conform to IS 1367(Part 9/Sec2). * 7. Finish 7.1 The step bolts shall be galvanized in accordance with IS1367(Part13)* 8. Tests 8.1 The step bolts shall not have any permanent set when subjected to the cantilever test as shown in Fig. 2 of the standard. 9. Designation \u2013 The step bolts shall be designated by the size, length and the number of this Indian Standard. The letter NN shall be added to the designation to indicate supply with two nuts. Example \u2013 A step bolt of size M16 and length 175mm with two hexagon nuts shall be designated as \u2013 Step bolts M16\u00d7175 NN IS 10238 + Technical supply conditions for threaded steel fasteners 19.51 SP 21 : 2005"
    },
    {
      "standard_id": "IS 12427: 2001",
      "title": "FASTENERS \u2013 THREADED STEEL FASTENERS \u2013 HEXAGON HEAD TRANSMISSION TOWER BOLTS",
      "scope": "Covers the requirements for hot-dip galvanized hexagon head transmission tower bolts in the size range M12 to 24 for use in the construction of transmission towers, sub-stations and similar steel structures 1.1 The bolts covered in this standard are not suitable for applications requiring improved low temperatures characteristics.",
      "pages": [
        807,
        808,
        809,
        810,
        811
      ],
      "text": "SUMMARY OF IS 12427 : 2001 FASTENERS \u2013 THREADED STEEL FASTENERS \u2013 HEXAGON HEAD TRANSMISSION TOWER BOLTS (First Revision) 1. Scope \u2013 Covers the requirements for hot-dip galvanized hexagon head transmission tower bolts in the size range M12 to 24 for use in the construction of transmission towers, sub-stations and similar steel structures 1.1 The bolts covered in this standard are not suitable for applications requiring improved low temperatures characteristics. 2. Dimensions 2.1 The dimensions of the bolts shall be as given in Table 1 when read with Fig 1. of the standard. 2.2 The length-size combinations as well as grip ranges shall be as given in Table 2 of the standard. 3. Grades \u2013 Unless otherwise specified, the bolts shall be of product grade \u2018C\u2019 as specified in IS 1367 (Part 2) * 4. Mating Nuts and Washers 4.1 Nuts \u2014The hexagon nuts used with these bolts shall conform to the requirements given in IS 14394. 4.2 Washers 4.2.1 The plain washers used with these bolts shall be of type A, punched washer type and shall conform to the requirements of the prescribed standard to except the thickness of the washer which shall be 5 plus minus 1 m m. The washers supplied along with these bolts shall be hot-dip galvanised. 5. Mechanical Properties 5.1 The bolts shall be of property class 5.6, 5.8 or 8.8 as specified in IS : 1367 (Part 3)* and shall be tested full size. 5.2 Shear Strength 5.2.1 The Bolts with shank lengths l s more than the nominal diameter shall withstand a minimum shear stress as given below\u2013 Property Class Minimum Shear Stress (MPa) 5.6 310 5.8 322 8.8 515 6. Finish 6.1 The bolts and nuts shall be hot-dip galvanized in accordance with the requirements of IS 1367 (Part13)* 7. General Requirements \u2013 The permissible surface discontinuities of the bolts shall conform to IS 1367 (Part 9/sec 1) * 8. Designation \u2013 The bolts shall be designated by nomenclature, thread size, nominal length, number of this standard and property class.. The letters N and W shall be added to the designation to indicate supply with nut and plain wsher respectively. Example \u2013 A transmission tower bolt of thread size M16 and nominal length 50mm with nut and property class 5.6 shall be designated as\u2014Transmission Tower Bolts M16 \u00d7 50 N\u2013 5.6 IS 12427. A transmission tower bolt of thread size M16, nominal length 50mm, property class 5.6 with nut and plain washers shall be designated as: Transmission Tower Bolt M16\u00d7 50NW\u20145.6 IS 12427. For detailed information, refer to IS 12427 : 2001 Specification for fasteners \u2013 Threaded steel fasteners hexagon head transmissiom tower bolts (first revision). *Technical supply conditions for threaded steel fasteners SECTION 20 WIRES ROPES AND WIRE PRODUCTS 20.2 SP 21 : 2005 CONTENTS Title Page IS 278 : 1978 Galvanized steel barbed wire for fencing (third revision) 20.3 IS 2140 : 1978 Stranded galvanized steel wire for fencing (first revision) 20.4 IS 2365 : 1977 Steel wire suspension ropes for lifts, elevators, and hoist (first revision) 20.5 IS 2721 : 2003 Galvanized steel chain link fence fabric (first revision) 20.6 20.3 SP 21 : 2005"
    },
    {
      "standard_id": "IS 278: 1978",
      "title": "GALV ANIZED STEEL BARBED WIRE FOR FENCING",
      "scope": "Requirements for two types of galvanized steel barbed wire with two strands of wire.",
      "pages": [
        811,
        812
      ],
      "text": "SUMMARY OF IS 278 : 1978 GALV ANIZED STEEL BARBED WIRE FOR FENCING (Third Revision) 1. Scope \u2013 Requirements for two types of galvanized steel barbed wire with two strands of wire. 2. Types \u2013 2.1 Types A (Iowa Type) \u2013 Barbs shall have 4 points, formed by twisting two point wires, each two turns, tightly around both line wires making altogether four complete turns. 2.2 Types B (Glidden Type) \u2014 Barbs shall have 4 points, formed by twisting two point wires, each two turns, tightly around one line wire making altogether four complete turns. Note \u2014 For details, see Fig. 1 of the standard. 3. Sizes (in mm) Sizes Nominal Diameter Mass of Distance Desig- Complete Between nation Line Point Barbed Two Wire Wire Wire Barbs g/m 1. 2.50 2.50 136-155 75 plus minus 12 2. 2.50 2.50 108-120 150 plus minus 12 3. 2.50 2.00 108-125 75 plus minus 12 4. 2.50 2.00 89-103 150 plus minus 12 5. 2.24 2.00 97-106 75 plus minus 12 6. 2.24 2.00 78-85 150 plus minus 12 Note \u2013 Number of lays between the two consecutive barbs shall vary between 2 to 7. 3.1 Tolerances \u2013 plus minus 0.08 mm on diameter of line wire and point wire. 4. Requirements 4.1. Material \u2014 Galvanized mild steel wire conforming to IS 280 : 1978.* * Mild steel wire for general engineering purposes (third revision ) Note \u2013 For methods of tests refer to IS 1608 : 1995 Mechanical testing of metals\u2013tensile testing ( second revision ), IS 1755 : 1983 Method for wrapping test of mettalic wire ( first revision) and IS 4826 : 1979 Hot-dipped galvanized coatings on round steel wires ( first revision). For detailed infomation, refer to IS 278 : 1978 Specifications for galvanized steel barbed wire for fencing. (third revision). 4.2 Freedom from Defects 4.2.1 Line and point wires shall be circular in section, free from scales and other defects and shall be uniformly galvanized. 4.2.2 Line wire shall be in continuous lengths and shall not contain any welds other than those in rod before it is drawn. The distance between two successive weldings in the line of finished barbed wire shall not be less than 15 m. Note \u2014 For requirements in regard to manufacture, galvanizing and chromating, refer to 6 and 7 of the standard. 5. Designation \u2013 A galvanized steel barbed wire of Type A and of size designation 1 shall be designated as: Steel Barbed Wire, A-1 IS 278 6. Tests 6.1 Tensile Test \u2013 Tensile strength of line wire shall be 390 to 590 N/mm 2. Minimum breaking loads of completed barbed wire and individual line wires shall be 3.7 and 3.0 kN for 2.50 and 2.24 line wire respectively. 6.2 Zinc Coating \u2013 6.2.1 Line wire \u2013 Shall satisfy the requirements as for minimum medium coated wire given in IS 4826 : 1979 \u2020. subject to a reduction of not more than 15 percent of the specified values. 6.3 Ductility Test \u2013 Line wire shall withstand wrapping and unwrapping eight turns round its own diameter without fracture. \u2020 Hot-dipped galvanized coatings on round steel wires (first revision ). 20.4 SP 21 : 2005"
    },
    {
      "standard_id": "IS 2140: 1978",
      "title": "STRANDED GALV ANIZED STEEL WIRE FOR FENCING",
      "scope": "Requirements for galvanized strand fencing wire of 3-ply and 7-ply construction. For detailed information, refer to IS 2140 : 1978 Specifications for stranded galvanized steel wire for fencing (first revision).",
      "pages": [
        812,
        813
      ],
      "text": "SUMMARY OF IS 2140 : 1978 STRANDED GALV ANIZED STEEL WIRE FOR FENCING (First Revision) 1. Scope \u2013 Requirements for galvanized strand fencing wire of 3-ply and 7-ply construction. For detailed information, refer to IS 2140 : 1978 Specifications for stranded galvanized steel wire for fencing (first revision). 2. Dimensions 2.1 Wire Strand, 3-Ply Construction Nominal Dia Minimum Breaking Load Length of Tolerance on of Single Wire Lay Length of Lay SingleWire Completed 540 N/mm2 Strand* m m N N m m m m 1.60 1080 3078 40 plus minus 10 2.24 2160 6156 50 plus minus 10 2.50 2700 7695 60 plus minus 10 2.80 3240 9234 60 plus minus 10 3.15 4320 12312 70 plus minus 10 3.55 5400 15390 80 plus minus 10 *The minimum breaking load of the completed strand is 95 percent of the minimum aggregate breaking load. 2.2. Wire Strand, 7- Ply Construction Nominal Dia Minimum Breaking Load Length of Tolerance on of Single Wire Lay Length of Lay SingleWire Completed 540 N/mm2 Strand ** m m N N m m m m 0.50 135 898 40 plus minus 10 0.80 270 1796 50 plus minus 10 1.25 735 4888 60 plus minus 10 1.60 1080 7182 60 plus minus 10 2.24 2160 14362 70 plus minus 10 2.50 2700 17955 80 plus minus 10 2.80 3240 21546 80 plus minus 10 3.15 4320 28728 90 plus minus 10 3.55 5400 35910 100 plus minus 10 **The minimum breaking load of the completed strand is 95 percent of the minimum aggregate breaking load. 3. Material \u2013 3.1 Shall be manufactured from galvanized mild steel wire conforming to IS 280 : 1978*. The wire shall have a tensile strength of 540 N/mm2, Min. 3.2 The galvanized Mild steel wire used shall conform to the requirements for galvanizing as laid down for the\u2019 heavily- coated wire\u2019 or \u2018 medium coated wire as per the prescribed standard. * Mild steel wire for general engineering purposes (third revision). 4. Lay \u2013 Shall be right-hand. The strand shall be evenly and uniformly laid . The length of the lay shall be as specified in 2.1 and 2.2. 5. Freedom from Defects \u2013 Shall be free from scale, irregularities,imperfections, flaws, sand- spilts and other defects. The galvanizing shall be smooth, even and bright. 6. Tests 6.1 Minimum Breaking Load \u2014 As given in 2.1 and 2.2 20.5 SP 21 : 2005"
    },
    {
      "standard_id": "IS 2365: 1977",
      "title": "STEEL WIRE SUSPENSION ROPES FOR LIFTS, ELEV ATORS AND HOISTS",
      "scope": "Requirements of steel wire ropes for use with lifts, elevators and hoists having cars or platforms carrying passengers or goods and working in guides. Does not apply to ropes used for winding purposes in mines. Following rope constructions and size ranges are covered: Nominal Approximate Range of Minimum Breaking Load Corresponsing Diameter Mass Range to T ensile Designation of Wires of m m kg/100m 1230 1420 1570 kN kN kN 6 12.5 to 13.7 13.6 to 15 15.7 to 17.3 17.4 to 19.1 7 17.0 to 18.6 18.5 to 20.4 21 to 23 24 to 26 8 22.1 to 24.3 23 to 27 26 t 31 29 to 34 9 28.0 to 30.8 29 to 34 33 to 39 37 to 43 10 34.6 to 38.0 35 to 42 41 to 48 45 to 53 11 41.9 to 46.0 43 to 50 49 to 58 55 to 64 12 49.8 to 54.7 51 to 60 59 to 69 65 to 76 13 58.9 to 64.3 60 to 70 69 to 81 76 to 90 14 68.3 to 74.5 69 to 81 80 to 94 88 to 104 16 89.2 to 97.3 90 to 106 104 to 123 115 to 136 18 113 to 123 114 to 135 132 ",
      "pages": [
        813,
        814
      ],
      "text": "SUMMARY OF IS 2365 : 1977 STEEL WIRE SUSPENSION ROPES FOR LIFTS, ELEV ATORS AND HOISTS (First Revision) 1. Scope \u2013 Requirements of steel wire ropes for use with lifts, elevators and hoists having cars or platforms carrying passengers or goods and working in guides. Does not apply to ropes used for winding purposes in mines. Following rope constructions and size ranges are covered: Nominal Approximate Range of Minimum Breaking Load Corresponsing Diameter Mass Range to T ensile Designation of Wires of m m kg/100m 1230 1420 1570 kN kN kN 6 12.5 to 13.7 13.6 to 15 15.7 to 17.3 17.4 to 19.1 7 17.0 to 18.6 18.5 to 20.4 21 to 23 24 to 26 8 22.1 to 24.3 23 to 27 26 t 31 29 to 34 9 28.0 to 30.8 29 to 34 33 to 39 37 to 43 10 34.6 to 38.0 35 to 42 41 to 48 45 to 53 11 41.9 to 46.0 43 to 50 49 to 58 55 to 64 12 49.8 to 54.7 51 to 60 59 to 69 65 to 76 13 58.9 to 64.3 60 to 70 69 to 81 76 to 90 14 68.3 to 74.5 69 to 81 80 to 94 88 to 104 16 89.2 to 97.3 90 to 106 104 to 123 115 to 136 18 113 to 123 114 to 135 132 to 155 146 to 172 19 126 to 137 127 to 150 147 to 173 161 to 191 20 139 to 152 141 to 166 163 to 192 180 to 212 Note 1 \u2013The nominal diameter 19 mm is non-preferred. Note 2 \u2013For exact value of minimum breaking load and approximate mass corresponding to each rope construction. refer to Tables 1 to 5 of the standard. For detailed information, refer to IS 2365 : 1977 Specifications for steel wire suspension ropes for lifts, elevators and hoists (first revision) Construction Tensile Disignation Core Size Range 1230 1420 1570 Fibre Steel mm 6\u00d719(12/6/1) \u00d7 \u00d7 \u00d7 \u00d7 -- 6 to 12 6\u00d719(9/9/1) \u00d7 \u00d7 \u00d7 \u00d7 -- 6 to 20 6\u00d719(12/6+6F/1) \u00d7 \u00d7 \u00d7 \u00d7 -- 6 to 20 8\u00d719(9/9/1) \u00d7 \u00d7 \u00d7 \u00d7 -- 8 to 20 8\u00d719(12/6+6 F/1) \u00d7 \u00d7 \u00d7 \u00d7 -- 8 to 20 2. Rope Size, Tolerance and Minimum Breaking load 2.1 The sizes of the rope, designated as \u2018nominal diameter\u2019 shall be 6, 7, 8, 9, 10, 11, 12, 13, 14, 16, 18, 19 and 20 mm. Size range of breaking load and mass for different rope construction is given below: 3.1 The main core of rope shall be of fibre only. 3.2 If jointing by tucking is required, it shall be in case of wires 0.5 mm diameter and smaller. 3.3 The mass of ropes given in 2.1 are for fully greased ropes. 2.2 The actual diameter of rope shall be within +4 and- 1 percent of the nominal diameter. 3. General Requirements \u2013 The wire ropes shall conform to IS 6594 : 1977* and also meet the following requirements of 3.1 to 3.3. * Technical supply conditions for wire ropes and strands (first revision ). 20.6 SP 21 : 2005"
    },
    {
      "standard_id": "IS 2721: 1979",
      "title": "GALV ANIZED STEEL CHAIN LINK FENCE FABRIC",
      "scope": "Requirements for galvanized steel chain fence fabric intended for various purposes. This standard does not cover the requirements pertaining to straining posts, struts, base plates and other fittings. *Mild steel wire for general engineering purposes (third revision)",
      "pages": [
        814,
        815,
        816,
        817,
        818,
        819
      ],
      "text": "SUMMARY OF IS 2721 : 1979 GALV ANIZED STEEL CHAIN LINK FENCE FABRIC (First Revision) 1. Scope \u2013 Requirements for galvanized steel chain fence fabric intended for various purposes. This standard does not cover the requirements pertaining to straining posts, struts, base plates and other fittings. *Mild steel wire for general engineering purposes (third revision) 2. Dimensions \u2013 See Table 2.1 Mesh Size \u2013 Shall be determined by measuring the minimum clear distance between the wires forming the parallel sizes of the mesh when measured in normal structured condition. 2.2 Width \u2013 Shall be the overall dimension from one extreme line wire to other extreme line wire and shall be checked in fully stretched condition. The tolerance on the width shall be plus minus 0.7 of the mesh size. 2.3 Length \u2013 Shall be supplied in rolls of 5, 10, 15,20, and 25m or as per the requirements of the purchaser The supplied length shall not be less than the above values when measured in fully stretched condition. 2.4 Tolerances \u2013 As per IS 280 * 3. Material \u2013 The mesh wire and the line wire of the fabric shall be manufactured from galvanized steel conforming to IS 280* having a tensile strength within the range of 400 to 550 MPa. 4. Galvanizing \u2013 The chain link fence fabric shall have zinc coating of type \u2018 heavy\u2019 as given in the prescribed standards. 5. Workmanship and Finish \u2013 Each roll shall be warranted to contain no weld joint or splice whatever. The wire shall be circular and shall be free from scales, irregularities, imperfections, flaws, sand splits and other defects. The zinc coating shall be smooth, even and bright. 5.1 The fabric shall be manufactured in widths of 0.90 m, 1.20m, 1.50 m, 1.80 m, 2.00 m, 2.50, and 3.00 m, or as per the requirements of the purchaser. Table 1 Dimensions and Tolerances Mesh Nominal Line Wire Size Dia of Mesh Wire Diameter Number of wires mm mm mm Up to and Above 2 m including width 2 m width (1) (2) (3) (4) (5) 2.00 2.50 2 3 25 plus minus 3 2.50 3.15 2 3 3.15 4.00 2 5 2.00 2.50 2 3 40 plus minus 4 2.50 3.15 2 3 3.15 4.00 2 3 4.00 4.50 2 3 2.00 2.50 2 3 50 plus minus 4 2.50 3.15 2 3 3.15 4.00 2 3 4.00 4.50 2 3 3.15 4.00 2 3 63 plus minus 4 4.00 4.50 2 3 4.50 5.00 2 3 3.15 4.00 2 3 75 plus minus 4 4.00 4.50 2 3 4.50 5.00 2 3 5.00 5.50 2 3 3.15 4.00 2 3 100 plus minus 5 4.00 4.50 2 3 4.50 5.00 2 3 5.00 5.50 2 3 125 plus minus 5 4.00 4.50 2 3 4.50 5.00 2 3 5.00 5.50 2 3 150 plus minus 5 4.00 4.50 2 3 4.50 5.00 2 3 5.00 5.50 2 3 Note \u2013 Sizes other than those mentinoed above shall be supplied subject to agreement between the purchaser and the manufacturer. 20.7 SP 21 : 2005 6. Test \u2013 6.1 Tensile Test \u2013 Tensile strength shall be within the range of 400 to 550 N/mm2. 6.2 Wrapping Test \u2013 Wires shall not break or split when wrapped eight times round its own diameter and subsequently straightened. 6.3 Twist Test \u2013 Mesh and line wires shall withstand not less than 18 twists on a length equal to 100 diameters between rices. 6.4 Bend test\u2013 Mesh wire and line wire of 5 mm diameter and above shall be subjected to this test. The wire shall withstand being bent through an angle of 90 0 round a former of diameter equal to twice its own diameter without breaking or splitting. 6.5 Galvanizing Test \u2013 Shall be up to 10 percent less than the minimum mass of zinc coating specified in the prescribed standard and withstand one dip of half minute duration less than specified. For detailed information, refer to IS 2721 : 1979 Specifications for galvanized steel chain link fence fabric (first revision). for details of tests for fabric refer to cl.9. of the standard SECTION 21 GLASS 21.2 SP 21 : 2005 CONTENTS Title Page IS 2553 : (Part 1):1990 Safety Glass: Part 1\u2013 General purposes (third revision) 21.3 IS 2835 : 1987 Flat transparent sheet glass ( third revision) 21.5 IS 3438 : 1994 Silvered glass mirror for General purposes ( second revision) 21.7 IS 5437 : 1994 Figured rolled and wired glass ( first revision) 21.8 21.3 SP 21 : 2005"
    },
    {
      "standard_id": "IS 2553 (Part 1): 1990",
      "title": "SAFETY GLASS PART 1 GENERAL PURPOSE",
      "scope": "Requirements and the methods of sampling and test for safety glass meant for general purposes such as for use in glazing windows, doors of buildings and railway coaches.",
      "pages": [
        819,
        820,
        821
      ],
      "text": "SUMMARY OF IS 2553 ( PART 1) : 1990 SAFETY GLASS PART 1 GENERAL PURPOSE (Third Revision) 1. Scope \u2013 Requirements and the methods of sampling and test for safety glass meant for general purposes such as for use in glazing windows, doors of buildings and railway coaches. 2. Types a) Toughened safety (tempered) glass (TS) b) Toughened float safety glass(TF), c) Laminated safety glass (LS) and d) Laminated float safety glass (LF). 3. Requirements 3.1 General 3.1.1 Material \u2013 Safety glass shall be made of \u2018A A\u2019 and \u2018A\u2019 quality [see IS 2835 : 1987*] from flat transparent glass. Note \u2013 Safety glass may also be made from float glass, if agreed to between the manufacturer and the purchaser. 3.1.1.1 Safety glass may be flat or curved and tinted/ coloured itself or by providing coloured interlay(s),as agreed to between the manufacturer and the purchaser. 3.1.2 Measurement of thickness \u2014 The thickness of safety glass shall be measured in accordance with the method prescribed in 5.1 and Annex B of IS 2835 : 1987.* 3.1.3 Distribution of allowable defects \u2014 Safety glass made from AA or A quality sheet glass shall not have defects greater than those specified for AA or A quality of sheet glass as the case may be in Table 2 of IS 2835 : 1987.* Note \u2014 Safety glass made from float glass shall not have waviness more than 8 mm (Refer IS 2835:1987* test for waviness) both in central and outer area and for other defects it shall not have more than those specified for AA quality of sheet glass of IS 2835 : 1987. * Flat transparent sheet glass ( third revision ). 3.1.3.1 Tonghened safety glass made from float glass shall and have cluster of defects more than those specified for \u2018AA \u2019 quality of sheet glass and tonghened safety glass made from \u2018AA \u2019 or \u2018A \u2019 quality and sheet glass shall not have cluster of defects more than those specified respectively for \u2018AA\u2019 or \u2018A \u2019 quality of sheet glass, as the case may be in Table 2A of IS 2835. 3.1.3.2 As the laminated safety glass contains two pieces or more of sheet glass, cluster of defects in the product made from AA or A quality of sheet glass or float glass as the case may be shall be as agreed to between the purchaser and the manufacturer. 3.2. Specific Requirements for Toughened Safety Glass\u2013 3.2.1 Thickness \u2013 Toughened safety glass shall be of nominal thickness and range of thickness as specified in Table 1 of IS 2835 : 1987.* 3.2.2 Dimensional tolerances on cut size (length and width) \u2013 Tolerance on length and width of the toughened safety glass shall be in accordance with Table1 of IS 2835 : 1987.* 3.2.3 Fragmentation test \u2013 It shall pass the prescribed test. 3.2.4 Warp \u2013 It shall not exceed o.5 percent for arc and 0.3 percent for wave pattern for flat glasses. Note \u2013 This test is meant for flat safety glass only. 3.2.5 Resistance to shock test \u2013 Shall pass the prescribed test. Note \u2013 This test shall apply to the toughened safety glasses hav ing a thickness of 5.0 mm and above. For glasses having a thickness of less than 5.0 mm, adoption of the test and interpretation of the results shall be as agreed to between the purchaser and the manufacturer. 3.3. Specific Requirements for laminated Safety glass\u2013 * Specified Requirements for laminated Safety glass- 21.4 SP 21 : 2005 3.3.1 Thickness \u2013 Laminated safety glass shall be of thickness as specified in Table 1. 3.3.1.1 If agreed between the purchaser and the supplier, nominal thickness of laminated safety glass, other than those specified in Table 1 may also be supplied. In such cases the range of thickness shall be those which are applicable to immediately lower thickness as specified in Table 1. TABLE 1 NOMINAL THICKNESS, RANGE OF THICKNESS, DIMENSIONAL TOLERANCE ON LENGTH AND WIDTH OF LAMINATED SAFETY GLASS (CLAUSES 3.3.1, 3.3.1.1 AND 3.2) SL. Nominal Range of Dimensional No Thickness Thickness Tolerance on Cut Size Length and Width (1) (2) (3) (4) mm mm mm i) 3.5 3.1 to 3.7 2.5 ii) 4.0 4.0 to 4.8 2.5 iii) 5.0 5.0 to 5.8 2.5 iv) 6.0 6.0 to 6.8 2.5 v) 8.0 8.0 to 8.8 3.0 vi) 10.0 9.8 to11.0 3.5 3.3.2 Cut sizes \u2014 For matching the edges of laminates in laminated safety glass, the tolerance limit within which overlapping of edges shall be maintained shall not exceed plus minus 1.5 mm, but overall dimensional tolerance on the cut sizes (length and width) shall be subjected to the limit specified, in col 4 of the Table 1. 3.3.3 Light stability test \u2013 Laminated safety glass shall pass the requirements of light stability test as prescribed. 3.3.4 Boil test \u2013 Laminated safety glass shall pass the requirements of boil test as prescribed. 3.3.5 Fracture and adhesion test \u2013 Laminated safety glass shall pass the requirements of fracture and adhesion test as prescribed. Note \u2013 For methods of tests, refer to Annexes A to E of the standard. For detailed information, refer to IS 2553 (Part1) :1990 Specifications for safety glass : Part 1 General Purposes (third revision). 21.5 SP 21 : 2005"
    },
    {
      "standard_id": "IS 2835: 1987",
      "title": "FLAT TRANSPARENT SHEET GLASS",
      "scope": "Requirements and methods of sampling and test for flat transparent sheet glass for use in the manufacture of photographic plates, projection slides, silvered glass mirrors, toughened or laminated safety glasses and for glazing and framing purposes.",
      "pages": [
        821,
        822,
        823
      ],
      "text": "SUMMARY OF IS 2835 : 1987 FLAT TRANSPARENT SHEET GLASS (Third Revision) 1. Scope \u2013 Requirements and methods of sampling and test for flat transparent sheet glass for use in the manufacture of photographic plates, projection slides, silvered glass mirrors, toughened or laminated safety glasses and for glazing and framing purposes. 2. Classification a) AA Quality or Special Selected Quality (SSQ) \u2013 In tended for use where superior quality of safety glass, high quality mirrors, photographic plates, projection slides, etc. b) A quality or selected quality (SQ) \u2013 Intended for selected glazing, manufacture of mirrors, safety glass etc. c)B Quality or Ordinary Quality (OQ) \u2013 Intended for glazing and framing purposes; and d) C Quality or Greenhouse Quality (GQ) \u2013 Intended for green house glazing, production of frosted glass, strips for flooring, etc. 3. Requirements 3.1 Material \u2013 Sheet glass shall be flat, transparent and clear as judged by the unaided eye. It may, however, possess a light tint, when viewed edge-wise. It shall be free from any cracks. 3.2 Dimensions \u2013 Nominal thickness, range of thickness and dimensional tolerance on cut sizes (length and width) of sheet glass shall be as prescribed in Table1. 3.2.1 If agreed between the purchaser and the sup- plier, thickness other than those specified in Table 1 may be supplied. In such cases, range of thickness and tolerance on cut size shall be those which are applicable to immediate lower thickness specified in Table 1. TABLE 1 NOMINAL THICKNESS, RANGE OF THICKNESS OF SHEET GLASS AND DIMENSIONAL TOLERANCE ON CUT SIZES SL No. Nominal Thickness Range of Thickness Dimensional Tolerance on Cut Sizes (1) (2) (3) (4) mm mm plus minus m m i) 1.0 0.85-1.15 1.5 ii) 1.5 1.35-1.65 1.5 iii) 2.0 1.80- 2.20 1.5 iv) 3.0 2.80- 3.20 1.5 v) 3.5 3.30- 3.70 2.0 vi) 4.0 3.80- 4.20 2.0 vii) 5.0 4.70- 5.30 2.0 viii) 5.5 5.20- 5.80 2.0 ix) 6.3 5.90- 6.70 2.0 x) 8.0 7.50- 8.50 3.0 xi) 10.0 9.50-10.50 3.0 xii) 12.0 11.00-13.00 3.0 xiii) 15.0 13.50-16.50 4.0 xiv) 19.0 17.00- 21.00 4.0 xv) 25.0 22.00- 28.00 5.0 xvi) 32.0 28.50- 35.50 6.0 21.6 SP 21 : 2005 3.3 Distribution of Allowable Defects \u2013 Sheet glass shall not have defects greater than those specified in Table 2. 3.3.1 Allowable cluster of defects \u2013 Sheet glass shall not have cluster of defects more than those specified in Table 2A. TABLE 2 DISTRIBUTION OF ALLOWABLE DEFECTS IN SHEET GLASS Sl.No. Defects \u2018AA\u2019 Quality \u2018 A \u2018Quality \u2018B\u2019Quality Remark Cenral O uter Cenral Outer Cenral Outer (1) (2) ( 3) (4) (5) (6) (7) (8) (9) i) Gaseous 1.0 2.0 3.0 6.0 12.0 18.0 Seperated inclusion by at least max size, mm 30.0cm ii) Opaque Nil 0.5 3.0 6.0 6.0 12.5 Seperated Gaseous by at least inclusion, 60.0cm max, size in mm iii) Knots, dirts Nil 1.0 1.0 1.0 1.5 2.0 Seperated and stones*, by at least maxsize,mm 60.0cm iv) Scratches, Faint Faint Faint Light Light Medium Seperated cubs and frush by atleast 60.0cm v) Bow,percent, Max 0.25 0.25 0.5 0.5 1.0 1.0 vi) Reams Light Light Light Light Medium Heavy strings and lines vii) Waviness,mm 10 10 15.0 15.0 20.0 20.0 (see Appendix A of the standard) viii) Sulphur Nil Nil Nil Nil Inconspicuous -- stains one allowed ix) Corner Not more than Not more than Not more than breakage nominal thickness nominal thicknes nominal thickness and chip of sheet glass of sheet glass of sheet glass Note \u2013 \u2018C\u2019 quality sheet glass may have defect of any size or intensity but shall have no stones or knots which may cause breakage. *There shall be none which hinders serviceability for automobile industry. TABLE 2 A ALLOW ABLE CLUSTER OF DEFECTS MENTIONED UNDER SL.NO.(I), (II) AND (III) OF TABLE 2 SL. Quality Central Area Outer Area No of Sheet Glass (1) (2) (3) (4) i) AA Nil One cluster of maximum 3 defects comprising only one from (iii) and 2 from either (i) or (ii), or one each from (i) and (ii) in an optional circle of 30 cm dia. ii) A One cluster of maximum One cluster of maximum 5 defects of any 3 defects comprising typementioned in (i), (ii) and (iii) but the only one from (iii) and presence of stone should not be more 2 from either (i) or (ii) , than one in optional circle of 30 cm dia. or one each from (i) and (ii) in an optional circle of 30 cm dia iii) B --------do--------- One cluster of maximum 6 defects of any type mentioned in (i), (ii) and (iii) but the presence of stone should not be more than one in optional circle of 30cm dia. Note \u2013 For methods of measurement and test refer to 5, Annex A and B of the standard . For detailed information, refer to IS 2835 : 1987 Specifications for flat transparent sheet glass (third revision). 21.7 SP 21 : 2005"
    },
    {
      "standard_id": "IS 3438: 1994",
      "title": "SILVERED GLASS MIRRORS FOR GENERAL PURPOSES",
      "scope": "Requirements and methods of sampling and test for silvered glass mirrors used for general purposes.",
      "pages": [
        823,
        824
      ],
      "text": "SUMMARY OF IS 3438 : 1994 SILVERED GLASS MIRRORS FOR GENERAL PURPOSES (Second Revision) 1. Scope \u2013 Requirements and methods of sampling and test for silvered glass mirrors used for general purposes. 2. Requirements 2.1 General \u2013 Mirrors shall consist of glass sheet coated with silver on one surface. The silver shall be protected by a metallic copper film which in turn shall be covered by a suitable protective paint coating. 2.2 Glass Sheet \u2013 The Glass sheet used for mirrors shall comply with the requirements prescribed for AA and A qualities of IS 2835 : 1987 Note \u2013 Float glass may also be used if agreed to between the purchaser and the supplier. 2.3 Silvering \u2013 Silvering shall be a coating of deposited silver. It shall be free from defects or blemishes in the reflecting surface, such as, lifting or separation of the silver from the glass, sulphide or other spots, haze of any other visible defects. The amount of silver deposit shall not be less than 0.8 g/m 2. * Flat transparent sheet glass ( third revision ) 2.4 Copper Costing \u2014 The silvered surface shall be protected by a film of deposited copper. The amount of copper deposit shall be not less than 0.4 g/m 2. 2.5 Protective Coating \u2013 A suitable protective paint coating shall be applied over the copper coating. 2.5.1 This paint coating shall not crack or peel the silver or copper coating due to change in the atmospheric temperature or age-dying. 2.6 Reflectance \u2013 Reflectance of the mirrors shall not be less than 80 percent for clear (untinted) glass mirrors. 3. Tests \u2013 Shall pass the prescribed tests for: a) Test for waviness b) Salt spray test c) Hot water test d) Testing for copper and silver plating. Note\u2014 For methods of tests refer to 5 and Appendices A to D of the standard. For detailed information, refer to IS 3438 : 1994 Specifications for silvered glass mirrors for general purposes (second revision). 21.8 SP 21 : 2005"
    },
    {
      "standard_id": "IS 5437: 1994",
      "title": "FIGURED, ROLLED AND WIRED GLASS",
      "scope": "Requirements and methods of sampling and test for figured, rolled and wired glass.",
      "pages": [
        824,
        825,
        826,
        827
      ],
