Repository: workbydevansh/bis-standards-recommendation-engine

# BIS Standards Recommendation Engine

Submission-ready prototype for the Bureau of Indian Standards x Sigma Squad AI Hackathon.

The system converts a product description into the top 3-5 relevant BIS standards from **SP 21: Summaries of Indian Standards for Building Materials**. It is deterministic, offline, and designed around the required judging contract.

## Judge Command

```bash
python inference.py --input hidden_private_dataset.json --output team_results.json
```

The output JSON contains:

- `id`
- `retrieved_standards`
- `latency_seconds`

When the input contains `expected_standards`, the field is copied into the output so the provided `eval_script.py` can be run locally.

File: data/index/standards.json (part 46 of 52)
{
      "text": "SUMMARY OF IS 5437 : 1994 FIGURED, ROLLED AND WIRED GLASS (First Revision) 1. Scope \u2013 Requirements and methods of sampling and test for figured, rolled and wired glass. 2. General Requirements 2.1 May be clear or tinted as agreed. 2.2 Shall not contain any stones with cracks. 2.3 Shall not contain any stones bigger than 2 mm diameter or which protrude from either side of the glass. 2.4 Stones shall be seperated by at least 60 cms. 2.5 The glass sheet shall have not more than one gaseous inclusion greater than 3.5 mm or equivalent elliptical inclusion up to 20 mm long in 1m 2 of each cut sheet. 2.6 Warpage \u2013 Shall not be more than 1 percent. 3. Thickness and Dimensional Tolerance of Figured and Rolled Glass 3.1 Thickness and dimensional tolerances of figured and rolled glass shall be as given below. Any other thickness as agreed to between purchaser and supplier may be provided. Sl. Nominal Thickness Dimensional No. Thickness Tolerance Tolerance (mm) (mm) (mm) (1) (2) (3) (4) i. 2.0 plus minus 0.2 plus minus 1.5 ii. 3.0 plus minus 0.2 plus minus 2.0 iii. 4.0 plus minus 0.2 plus minus 2.0 iv. 5.0 plus minus 0.3 plus minus 2.0 v. 6.0 plus minus 0.3 plus minus 2.0 4. Specific Requirements for Wired Glass \u2013 4.1 Thickness \u2014 Thickness of wired glass shall be 6.0 plus minus 0.4 mm. Note \u2013 The thickness can also be as agreed to between the purchaser and the supplier and the maximum tolerance on thickness shall be 9 percent of the nominal thickness 4.2 Dimensional Tolerance \u2013 Tolerance on cut size of wired glass shall be plus minus 3.0 mm. 4.3 Wire Mesh \u2013 The wire mesh used in the wired glass or wired figured glass shall be made of steel wire 0.46 to 0.56 mm in diameter. The pattern of mesh shall be square or diamond with wires welded or hexagonal with wires twisted. In the case of welded mesh, the wire running across the manufacturing width shall be measured. 4.4 Position of Wire Mesh \u2013 The wire mesh shall be embedded completely in the glass sheet at least 1mm from the surface and shall not be exposed at any place. 4.5 Broken Wires \u2013 Wire mesh shall not contain more than 3 broken wires per square metre of the wired glass or wired figured glass. 4.6 Flame Proofness \u2013 Shall satisfy the prescribed test. Note \u2013 For methods of measurements and tests, refer to the standard. For detailed information, refer to IS 5437 : 1994 Specifications for figured, rolled and wired glass (first revision). SECTION 22 FILLERS, STOPPERS AND PUTTIES 22.2 SP 21 : 2005 CONTENTS Title Page IS 110 : 1983 Ready mixed paint, brushing, grey filler, for enamels for use over primers 22.3 (second revision) IS 419 : 1967 Putty for use on window frames (first revision) 22.4 IS 423 : 1961 Plastic wood for joiners filler (revised) 22.5 IS 3709:1966 Mastic cement for bedding of metal windows 22.6 22.3 SP 21 : 2005"
    },
    {
      "standard_id": "IS 110: 1983",
      "title": "READY MIXED PAINT, BRUSHING , GREY FILLER, FOR ENAMELS FOR USE OVER PRIMERS",
      "scope": "Requirements, and the methods of sampling and test for ready mixed paint, brushing, grey filler, for enamels, for use over primers. The material is used as a filler over the primer in the painting system normally followed by enamels.",
      "pages": [
        827,
        828
      ],
      "text": "SUMMARY OF IS 110 : 1983 READY MIXED PAINT, BRUSHING , GREY FILLER, FOR ENAMELS FOR USE OVER PRIMERS (Second Revision) 1. Scope \u2013 Requirements, and the methods of sampling and test for ready mixed paint, brushing, grey filler, for enamels, for use over primers. The material is used as a filler over the primer in the painting system normally followed by enamels. 2. Requirements 2.1 Composition \u2013 The material shall be of such a composition as to satisfy the requirements of this standard. In order to obtain satisfactory flattening properties, use of slate powder along with suitable extenders and pigments, as may be necessary, is recommended. 2.2 Flattening Properties \u2013 The material shall not be inferior to the approved sample. 2.3 Hold Out Property \u2013 The material shall pass the test as prescribed in Appendix B of the standard. 2.4 The material shall also comply with the requirements given in Table 1. 2.5 Water Content \u2013 If water is suspected to be present in the material, it shall not exceed 0.5 percent. 2.6 Mass in kg/10 litres \u2013 The minimum mass in kg /10 litres of this material shall be 14. It shall be, however within plus minus 3 percent of the sample approved against this specification. 2.7 Opacity \u2013 The paint, after having been thinned to a consisency of 35 seconds (Ford cup viscometer No. 4) with petroleum hydrocarbon solvent 145/205, low aromatic grade, when applied by a brush on a chequer board surface having alternate black and white squares shall satisfactorily obscure the lines of demarcation between the black and white squares. 2.8 Dry Film Thichness \u2013 The paint, thinned with petroleum hydrocarbon solvent, to a consistency of 35 seconds (Ford cup viscometer No. 4), when applied by a brush, shall give a minimum dry film \u2013 thickness of 20 micro metres in one coat. TABLE 1 REQUIREMENTS FOR READY MIXED PAINT,BRUSHING , GREY FILLER, FOR ENAMELS, FOR USE OVER PRIMERS SL Characteristic Requirement (1) (2) (3) i) Drying Time a) Surface dry Not more than 20 minutes b) Hard dry Not more than 8 hours ii) Consistency Smooth, uniform and suitable for brushing without appreciable drag on the brush iii) Viscosity by flow cup method Not less than 80 seconds iv) Finish Smooth and matt to semi- glossy v) Colour Grey vi) Residue on sieve, 2.0 percent by weight, Max vii) Flexibility and adhesion No visible damage or detachment of film (after 48 hours air-drying) viii) Flash point Not below 30\u00baC ix) Keeping properties Not less than six months Note \u2013 For test procedures, refer to the standard and IS 101: 1964 Methods of test for ready mixed paints and enamels (second revision ). For detailed information, refer to IS 110 : 1983 Specifications for ready mixed paint, brushing, grey filler , for enamels, for use over primers (second revision). 22.4 SP 21 : 2005"
    },
    {
      "standard_id": "IS 419: 1967",
      "title": "PUTTY, FOR USE ON WINDOW FRAMES",
      "scope": "Requirements, and the methods of sampling and test for putty for use in fixing glass panes on wood and metal frames and for filling splits, cracks and holes in wood or metal.",
      "pages": [
        828,
        829
      ],
      "text": "SUMMARY OF IS 419 : 1967 PUTTY, FOR USE ON WINDOW FRAMES (First Revision) 1. Scope \u2013 Requirements, and the methods of sampling and test for putty for use in fixing glass panes on wood and metal frames and for filling splits, cracks and holes in wood or metal. 2. Requirements \u2013 2.1 Form and Condition \u2013 Shall be homogeneous paste and shall be free from grit and other visible impurities. 2.2 Composition \u2013 Shall consist of mainly whiting and linsed oil, if necessary, varnish and suitable additives. 2.2.1 The calcium carbonate content of extracted pigment, from putty, shall be not less than 80 percent. 2.3 Consistency \u2013 The material, after thorough working in hands, shall have good plastic quality without sliminess or stickness that would render it difficult to handle and apply. It shall work readily and smoothly under a palette knife without crumbling or cracking. After being moulded in place, it shall convert itself into a cohesive mass which will not yield to specified pressure after 72 hours. 2.4 The material shall also comply with the requirements given in Table 1. TABLE 1 REQUIREMENTS FOR PUTTY, FOR USE ON WINDOW FRAMES 12 3 4 i) Residue on sieve, 5.0 IS 101 (Part 8/Sec 1):1989 1) percent by weight, Max ii) Water content, percent 1.5 IS 101 (Part 2/Sec 1):1988 2) by weight, Max iii) Keeping properties Not less than 6 IS 101 (Part 6/Sec2): 1989 3) months Note\u2014For methods of tests, refer to IS 85 : 1950 Methods of test for oil pastes for paints; and for method of determination of calcium carbonate content and setting time, refer to Appendix A and B of the standard. For detailed information, refer to IS 419 : 1967 Specifications for putty, for use on window frames (first revision). 1) Method of sampling and test for paints, varnishes and related products : Part 8 Tests for pigments and other solids. Section 1 Residue on sieve (third revision) 2) Method of sampling and test for paints, varnishes and related products : Part 2 Tests on liquid paints (chemical examination), Section 1 Water content (thrid revision ). 3) Method of sampling and test for paints, varnishes and related products : Part 6 Durability tests on paint films, Section 2 Keeping properties (third revision) 22.5 SP 21 : 2005"
    },
    {
      "standard_id": "IS 423: 1961",
      "title": "PLASTIC WOOD FOR JOINERS FILLER (Revised)",
      "scope": "Requirements, and methods of test for material commercially known as plastic wood, for joiners fillers. The material is used for filling holes, cracks and other irregularities in wood to produce a smooth surface capable of taking suitable stain to match timber.",
      "pages": [
        829,
        830
      ],
      "text": "SUMMARY OF IS 423 : 1961 PLASTIC WOOD FOR JOINERS FILLER (Revised) 1. Scope \u2013 Requirements, and methods of test for material commercially known as plastic wood, for joiners fillers. The material is used for filling holes, cracks and other irregularities in wood to produce a smooth surface capable of taking suitable stain to match timber. 2. Requirements 2.1 Form and Condition \u2013 Shall be homogeneous and free from grit and other visible impurities. 2.2 Composition a) Nitrocellulose syrup 77 percent, Min b) Wood dust passing Remainder through IS Sieve No.15 (aperture 151 microns) With a maximum mois- ture content of 5 percent Note \u2014 The introcellulose lose syrup shall consist of nitocellulose, suitable resins, plasticizers, solvent and dilluent. 2.3 Consistency \u2013 It shall be in such a condition that it can be easily worked into a smooth paste suitable for application by a palette knife for filling. 2.4 Performance \u2013 Twenty-four hours after application, it shall be in such a condition that it has not shrunk unduly, cracked or fallen away from the wooden surfaces to which it was applied. Shall be capable of being worked by a chisel, plane or saw, as if it were timber, and of holding nails screws and similar fixtures. 2.5 Keeping Qualities \u2013 Six months from the date of manufacture, in original sealed containers. 2.6 Marking \u2013 Containers shall be marked \u201cHIGHLY INFLAMMABLE\u201d in red letters and flash point below 24.4\u00ba C. For detailed information, refer to IS 423 : 1961 Specification for plastic wood for joiner filler (revised). 22.6 SP 21 : 2005"
    },
    {
      "standard_id": "IS 3709: 1966",
      "title": "MASTIC CEMENT FOR BEDDING OF METAL WINDOW",
      "scope": "Requirements and methods of sampling and test for mastic cement for bedding of metal windows. The material is intended for application by hand or with a putty knife. It is used for bedding, one metal window into another, metal windows into wooden frames, or metal frames into masonry or concrete. It is expected to be suitable for taking paint without lifting, bleeding or cracking.",
      "pages": [
        830,
        831,
        832,
        833
      ],
      "text": "SUMMARY OF IS 3709 : 1966 MASTIC CEMENT FOR BEDDING OF METAL WINDOW 1. Scope \u2013 Requirements and methods of sampling and test for mastic cement for bedding of metal windows. The material is intended for application by hand or with a putty knife. It is used for bedding, one metal window into another, metal windows into wooden frames, or metal frames into masonry or concrete. It is expected to be suitable for taking paint without lifting, bleeding or cracking. 2. Requirements 2.1 Shall be in the form of a homogeneous paste which after working in the hands, shall have good plastic quality. Shall work smoothly under a knife without crumbling or cracking and without sticking unduly to hand or knife. 2.2 Composition a) Whiting 80 to 85 percent by weight b) Oils 15 to 20 percent by weight Note 1 \u2014 Up to 10 percent of whiting may be replaced by asbestos fibrous powder. One to two percent shall be replaced by yellow ochre to distinguish it from putty for fixing glass. Note 2 \u2014 Oils shall be a mixture of 85 percent raw linseed oil and 15 percent castor oil. 2.3 Adhesion \u2013 The material shall satisfactorily adhere to wood, masonry, concrete and metal frames of painted or etched galvanized steel or pre-treated aluminium. 2.4 Water Content \u2013 Not more than 0.5 percent. 2.5 Setting Properties \u2013 Spread material to a thickness of 5 to 6 mm on a mild steel plate 300 \u00d7 300 mm and approximately 2.5 mm thick. Keep it in vertical position under standard atmospheric conditions for 7 days. There shall be no cracks or sagging of the film and shall remain plastic. 2.6 Keeping Properties \u2013 Six months from the date of manufacture in original sealed containers. Note \u2013 For Methods of test, refer to IS 85 : 1950 Methods of test for oil pastes for paints. For detailed information, refer to IS 3709 : 1966 Specification for mastic cement for bedding of metal windows. SECTION 23 THERMAL INSULATION MATERIALS 23.2 SP 21 : 2005 CONTENTS Title Page IS 3677 : 1985 Unbonded rock and slag wool for thermal insulation (second revision) 23.3 IS 4671 : 1984 Expanded polystyrene for thermal insulation purposes (first revision) 23.5 IS 6598 : 1972 Cellular concrete for thermal insulation 23.7 IS 7509 : 1993 Thermal insulating cement (first revision) 23.8 IS 8154 : 1993 Preformed calcium si licate insulation (for temperature up to 650\u00baC) 23.9 (first revision) IS 8183 : 1993 Bonded mineral wool (first revision) 23.11 IS 9428 : 1993 Preformed Calcium silicate insulation (for temperatures upto 950\u00baC) 23.13 (first revision) IS 9742 : 1993 Sprayed mineral wool thermal insulation (first revision) 23.15 IS 9743 : 1990 Thermal insulation finishing cements (first revision) 23.16 IS 9842 : 1994 Preformed fibrous pipe insulation (first revision) 23.18 IS 11128 : 1984 Spray applied hydrated Calcium silicate thermal insulation 23.20 IS 11307: 1985 Cellular glass block and pipe thermal insulation 23.21 IS 11308 : 1985 Hydraulic setting thermal insulating castables for temperatures 23.22 up to 1250\u00ba C. IS 12436 : 1988 Preformed rigid polyurethane (PUR) and polyisocyanurate (PIR) foams 23.23 for thermal insulation IS 13204 : 1991 Rigid phenolic foams for thermal insulation 23.25 23.3 SP 21 : 2005"
    },
    {
      "standard_id": "IS 3677: 1985",
      "title": "UNBONDED ROCK AND SLAG WOOL FOR THERMAL INSULATION",
      "scope": "Requirements and the methods of sampling and test for unbonded rock and slag wool for thermal insulation.",
      "pages": [
        833,
        834,
        835
      ],
      "text": "SUMMARY OF IS 3677 : 1985 UNBONDED ROCK AND SLAG WOOL FOR THERMAL INSULATION (Second Revision) 1. Scope \u2013 Requirements and the methods of sampling and test for unbonded rock and slag wool for thermal insulation. 2. Types \u2013 2.1 Type 1 \u2013 Loose rock and slag wool, shall be a fluffy, light weight material. 2.2 Type 2 \u2013 Stitched rock and slagwool mats. Shall be in the form of stitched mats provided with a confining media on one or both sides. If the confining medium provided is of metallic cage, it shall be attached to the mat either stabbing at not more than 250 mm centres of by stitching at not more than 250 mm along the width and 150 mm along the length with twine or metallic wire of 0.7 mm or 0.56 mm diameter or as agreed. If the confining medium provided is of hessian cloth, scrim cloth, kraft paper or glass tissue, it shall be stitched to the mat with a suitable twine. 3. Requirements 3.1 Apparent Density \u2014 The apparent density of Type 2 of the material shall be as agreed to between the purchaser and the supplier. A tolerance of plus minus 15 percent shall be allowed on the manufacturer\u2019s declared value. 3.2 Apparent Density Under Specified Load \u2013 The apparent density under specified load of both types of the material shall be not more than the following values. Load Apparent Density Under Specified Kg/cm2 Load, Max At Factory At Site Kg/m3 Kg/m3 0.01 95 115 0.02 105 130 0.05 136 165 0.07 150 185 0.10 165 200 3.3 Shot Content \u2013 Shall be not more than the values given below. Any shot present shall not be greater than 5 mm in any dimension. IS Sieve Shot Content, Percent by Mass, Max 500-micron 5 250-micron 10 3.4 Moisture Absorption \u2013 The material shall not gain in mass by more than 2 percent. 3.5 Incombustibility \u2013 The material shall be rated as incombustible when it passes the prescribed test. The loss in total mass, when determined by this test, shall not exceed 5 percent. 3.6 Thermal Conductivity or k-V alue \u2014 At specified apparent densities shall not exceed the following values Mean Temperature Thermal Conductivity (k-V alue) of Material at Different Apparent Densities 200 Kg/m3 150 Kg/m3 120 Kg/m3 100 Kg/m3 ( 1 ) ( 2 ) ( 3 ) ( 4 ) ( 5 ) 0C mW/cm deg C mW/cm deg C mW/cm deg C mW/cm deg C 50 0.42 0.46 0.48 0.50 100 0.50 0.52 0.54 0.56 150 0.60 0.62 0.66 0.68 200 0.72 0.75 0.78 0.80 250 0.83 0.88 0.89 1.02 23.4 SP 21 : 2005 Note \u2013 For methods of tests, refer to IS 3144 : 1992 Mineral wool thermal insulation materials-Methods of tests ( second revision ). For detailed information, refer to IS 3677 : 1985 Specifications for unbonded rock and slag wool for thermal insulation (second revision). 3.7 Sulphur Content \u2013 The material, after removal of the confining media, if any, shall not contain more than 0.6 percent of sulphur. 3.8 Width \u2013 Type 2 material shall be supplied in width of 90 plus minus 5 cm or any other width mutually agreed upon between the buyer and the supplier. 3.9 Thickness \u2013 Type 2 material shall be supplied in thickness of 25, 40, 50, 60, 75, 90 and 100 mm or as agreed upon between the purchaser and the supplier. The usual tolerance allowed is \u2013 5 mm. 3.10 Optional Requirements 3.10.1 Moisture content \u2013 Shall not contain more than 2 percent moisture. 3.10.2 Resistance to micro-organisms \u2013 Shall not show any mould or bacterial growth. 3.10.3 Odour emission test \u2013 There shall be no apparent difference in odour of the butter when compared with the blanks. 3.10.4 Oil content \u2013 Shall be as agreed to between the purchaser and the supplier but it shall be not more than 2 percent. 3.10.5 Carbon content \u2014 Shall not contain more than 0.3 percent of total carbon. 3.10.6 Resistance to vibration \u2013 Shall show not more than 1 percent by height of settlement. 3.10.7 Resistance to jolting \u2013 Shall show not more than 3 percent by height of settlement, or as agreed to between the purchaser and the supplier. 3.10.8 Heat resistance \u2013 Shall not suffer visible deterioration in the fibrous structure when heated to the maximum recommended temperature of use. 3.10.9 Fibre diameter \u2013 The average fibre diameter of the wool shall not be more than 7 microns. 3.10.10 Alkalinty \u2013 The pH of the solution of the material shall be between 7.0 and 10.0. 3.10.11 Corrosive attack \u2014 Shall not cause corrosion of the surface on which it is applied. Note \u2013 It has been found that if the chloride content in the material exceeds 0.01 percent by mass and if the conditions are such that chloride concentration can take place on the surface of certain austenitic stainless steels, there is a possibility of stress corrosion at elevated temperature. If such an instance arises, suitable measures should be taken during the applications of insulation, for example, aluminium fail should be wrapped around the surface to be insulated before the application of insulation or an anticorrosive paint should be applied prior to the application of insulation. 23.5 SP 21 : 2005"
    },
    {
      "standard_id": "IS 4671: 1984",
      "title": "EXPANDED POLYSTYRENE FOR THERMAL INSULATION PURPOSES",
      "scope": "Requirements and the methods of sampling and test for expanded polystyrene in the form of rough shapes, finished boards and blocks, and pipe sections / segments for thermal insulation primarily for use in refrigeration and building applications in the temperature range - 150\u00ba to 80\u00baC.",
      "pages": [
        835,
        836,
        837
      ],
      "text": "SUMMARY OF IS 4671 : 1984 EXPANDED POLYSTYRENE FOR THERMAL INSULATION PURPOSES (First Revision) 1. Scope \u2013 Requirements and the methods of sampling and test for expanded polystyrene in the form of rough shapes, finished boards and blocks, and pipe sections / segments for thermal insulation primarily for use in refrigeration and building applications in the temperature range - 150\u00ba to 80\u00baC. 2. Types Type 1\u2013 Non-self extinguishing type and, Type 2\u2013 Self extinguishing type 3. Requirements 3.1 Bulk Density \u2013 The bulk density of the material, calculated at nominal thickness, excluding facing, shall be 15, 20, 25, 30 or 35 kg/m 3. A tolerance of plus minus 5 percent shall be allowed on bulk density. 3.2 Dimensions 3.2.1 Size \u2013 1.0 x 0.5 m or other agreed sizes. Pipe sections / segments \u2014 1.0 m or 0.5 m in length, or other agreed length. 3.2.2 Thickness \u2013 15, 20, 25, 40, 50, 60, 75 and 100 mm unless otherwise agreed. 3.2.3 Tolerance Finished Boards and Blocks T olerance Length, width and thickness plus minus 2 mm Pipe Laggings Outside diameter plus minus 3 mm Inside diameter plus minus 2 mm 3.3 Thermal Conductivity \u2013 Shall not exceed the values given below: Bulk Density Thermal Conductivity kg/m3 mW/cm0C 0\u00baC 10\u00baC 15.0 0.34 0.37 20.0 0.32 0.35 25.0 0.30 0.33 30.0 0.29 0.32 35.0 0.28 0.31 Note \u2013 To convert values from mW/cm deg to kcal/m h deg or vice versa, the following conversion factors are used : Kilocolories / m h \u00baC Milliwalts / cm \u00baC 1 11.630 0 0.085 985 1 3.4 The material of both the types shall also comply with the requirements given in Table 1. 3.5 Special requirement for Type 2 only. 3.5.1 Flammability \u2013 The material shall be of self extinguishing type when tested by the method prescribed in Appendix F of the standard. 23.6 SP 21 : 2005 TABLE 1 REQUIREMENTS FOR EXPANDED POLYSTYRENE Sl. Characteristic Requirements at V arious Nominal No. Apparent Densities, kg/m3 15 20 25 30 35 i) Compressive strength at 0.7 0.9 1.1 1.4 1.7 10 percent deformation, at kg/cm 2, Min ii) Cross-breaking 1.4 1.6 1.8 2.2 2.6 strength, kg/cm 2, Min iii) W ater vapour permeance, 50 40 30 20 15 in g/m 2.24 h, Max iv) Thermal stability, 11111 percent, Max v) Moisture absorption, 21111 percent Note \u2013 For method of tests, refer to Appendices A to F of the standard and IS 3346 : 1980 Method of determination of thermal conductivity of thermal insulation materials (two slab, guard hot-plate method) ( first revision ). For detailed information, refer to IS 4671 : 1984 Specifications for expanded polystyrene for thermal insulation purposes (first revision). 23.7 SP 21 : 2005"
    },
    {
      "standard_id": "IS 6598: 1972",
      "title": "CELLULAR CONCRETE FOR THERMAL INSULATION",
      "scope": "Requirements and the methods of sampling and test for cellular concrete for thermal linsulation.",
      "pages": [
        837,
        838
      ],
      "text": "SUMMARY OF IS 6598 : 1972 CELLULAR CONCRETE FOR THERMAL INSULATION 1. Scope \u2013 Requirements and the methods of sampling and test for cellular concrete for thermal linsulation. Note \u2013 Cellular concrete (formed by producing gas or air bubbles in a cement or cement-sand slurry) is a versatile construction material on account of its light weight, high thermal insulation, resistance to sulphate action, resistance to alternate cooling and thawing (when high pressure steam cured) and resistance to penetration of water. When cast in situ, it can be applied over flat roofs for thermal insulation. 2. Types and Grades 2.1 Two types of material depending on manner of manufacture, namely : Type 1\u2013 High pressure steam cured (auto claved) material in the form of precast blocks. Type 2 \u2013 Cured under normal conditions (that is, under ambient pressure and temperature) by water. Either cast in situ or as precast blocks. 2.2 Each of these two types shall have three grades, namely : Grade A \u2014 Light weight Grade B \u2014 Medium weight Grade C \u2014 Heavy weight 3. Materials a) Aggregate \u2013 Sand, ground quartz, shale, fly ash, granulated slag, etc. b) Binders \u2013 Portland cement of lime. c) Glassing agents \u2013 Organic foaming agents based on resin soap, glue, surface active agents, or fine aluminium powder, zinc dust, calcium carbide, calcium hypochlorite, etc. 4. Requirements 4.1 Density Grade A verage Bulk Density, kg/m 3 A Min 320 B 321 to 400 C 401 to 500 4.2 Crushing Strength Grade Strength, Min kgf/m2 Type 1 Type 2 A 7.0 2.5 B 12.0 4.5 C 20.0 8.0 4.3 Capillary Absorption \u2013 Shall not exceed 20 percent in case of Type 1 cellular concrete. 4.4 Thermal Conductivity \u2013 Grade Thermal Conductivity at 50\u00baC Mean Temp, Max mW/cm\u00baC A 0.7 B 0.85 C 1.0 4.5 Dimensions \u2013 For Type 1 and Type 2, length 50 or 60 cm; width 20, 25 or 30 cm; thickness 7.5, 10, 15, 25 or 40 cm. 4.6 Tolerance \u2013 plus minus 3 percent on width and height and plus minus 1 percent on thickness. Note \u2013 For method of test refer to Appendix A of the standard and IS 3346 : 1980 Method for determination of thermal conductivity of thermal insulation materials (two slab, guarded hot-plate method) ( first revision ). For detailed information, refer to IS 6598 : 1972 Specifications for cellular concrete for thermal insulation 23.8 SP 21 : 2005"
    },
    {
      "standard_id": "IS 7509: 1993",
      "title": "THERMAL INSULATING CEMENT",
      "scope": "Requirements and the methods of sampling and test for thermal linsulating cements for use at temperatures up to 950\u00baC.",
      "pages": [
        838,
        839
      ],
      "text": "SUMMARY OF IS 7509 : 1993 THERMAL INSULATING CEMENT (First Revision) 1. Scope \u2013 Requirements and the methods of sampling and test for thermal linsulating cements for use at temperatures up to 950\u00baC. 2. Types \u2013 Type 350 \u2013 for use of temperatures up to 350\u00ba C, Type 750 \u2013 for use of temperatures up to 750\u00baC,and Type 950 \u2013 for use of temperatures up to 950\u00ba C. TABLE 1 REQUIREMENTS OF THERMAL INSULATING CEMENTS SI No. Characteristic Requirements Type 350 T ype 750 T ype 950 i) Service temperature 350 0 C 750 0 C 950 0 C ii) Consistency, percent a) Method A 35 to 45 35 to 45 \u2014 b) Method B 175 to 230 175 to 235 \u2014 iii) Dry covering capacity m 2, 1 cm, 17.5 20.0 14.0 in thickness per 100 kg of dry cement, Min iv) Compressive strength at 5 3.5 3.5 5.0 percent deformation, kg/cm 2, Min v) V olume change (shrinkage) 25 25 30 upon drying, percent, Max vi) Linear shrinkage (length) 2.0 3.0 3.0 after heat soaking at service temperature, percent, Max vii) Dry adhesion to steel, kg/cm 2, Min 0.35 0.35 0.50 viii) Thermal conductivity W/mK, Max Mean Temp, 0C 100 0.09 0.07 0.14 200 0.11 0.09 0.16 300 \u2014 0.11 0.18 400 \u2014 \u2014 0.20 Note \u2013 For methods of tests, refer to IS 3346 : 1980 Method for determination of thermal conductivity of thermal insulation materials (two slab, guarded hot \u2013 plate method) (first revision) IS 5724 : 1970 Method of tests for thermal insulation cements; and IS 9490 : 1980 Method for determination of thermal conductivity of insulation material (water calorimeter method) For detailed information, refer to IS 7509 : 1993 Specification for thermal insulating cements (first revision). 3. Requirements \u2013 The material shall be in the form of dry powder and/or granulated aggregate. The material shall also conform to the requirements given in Table 1. 23.9 SP 21 : 2005"
    },
    {
      "standard_id": "IS 8154: 1993",
      "title": "PREORMED CALCIUM SILICATE INSULATION (FOR TEMPERATURES UPTO 650 0C)",
      "scope": "Requirements and the methods of sampling and test for performed calcium silicate insulation intended for use on surface which reach temperatures upto 650 0C.",
      "pages": [
        839,
        840,
        841
      ],
      "text": "SUMMARY OF IS 8154 : 1993 PREORMED CALCIUM SILICATE INSULATION (FOR TEMPERATURES UPTO 650 0C) (First Revision) 1. Scope \u2013 Requirements and the methods of sampling and test for performed calcium silicate insulation intended for use on surface which reach temperatures upto 650 0C. 2. Requirements 2.1 Material \u2013 Shall be predominantly composed of reacted hydrous calcium silicate reinforced with suitable fibres such that the physical requirements prescribed in 2 are satisfied. 2.2 Bulk Density \u2013 Average value shall be between 200 to 280 kg/m 3. For any particular density, a tolerance of plus minus 10 percent shall be allowed on the purchaser\u2019s declared value and shall be within the range specified above. 2.3 Compressive Strength \u2013 The reduction in thickness under the following conditions shall not exceed 5 percent. a) dry under a load of 415 kN/m 2, and b) wet (after 18 h immersion in water) under a load of 170 kN/m2. Note \u2013 For compressive strength for pipes / curved segments an equivalent flat slab shall be used for performing the test. 2.4 Flexural Strength \u2013 The average minimum value shall be 240 kN/m2. 2.5 Heat Resistance \u2013 When tested at increasing temperatures, the material shall be deemed suitable for use under conditions of soaking heat for 24 hours at 650\u00baC up to the temperature at which the following requirements are met: a) Linear shrinkage (Length), 2 percent, Max b) Loss in mass, percent, Max 15 c) Compressive strength \u2013Reduction in thickness not exceeding 5 percent under a load of 345 kN/m 2. 2.6 Thermal Conductivity \u2014 The average value shall be as given below : Mean Thermal Temperature Conductivity, Max 0C W/m.K 100 0.060 150 0.070 200 0.080 300 0.100 Note \u2013 For thermal conductivety determination for pipes / curved segmenth 2.7 Moisture Content \u2013 Shall not exceed 7.5 percent by mass. 2.8 Alkalinity \u2013 The pH of the solution of the material shall be between 8 and 11. 2.9 Standard Shapes, Sizes and Dimensional Tolerance \u2013 2.9.1 Shapes \u2014 Preformed calcium silicate shall be supplied in the form of flat blocks, bevelled lags, pipe section of radiused and bevelled lags. 2.9.2 Standard sizes 2.9.2.1 Flat blocks Length \u2013 500 mm, 600 mm or 900 mm Width \u2013 150 mm, 300 mm, 450 mm or 600 mm Thickness \u2013 25 mm, 40 mm, 50 mm, 60 mm, 75 mm, or 100 mm 2.9.2.2 Bevelled lags Length \u2013 500 mm, 600 mm or 900 mm Major width \u2013 75 mm to 166 mm Thickness \u2013 40 mm, 50 mm, 60 mm or 75 mm 2.9.2.3 Pipe Sections Length \u2013 500 mm, 600 mm or 900 mm Diameter \u2013 To fit standard pipes of external dia up to 219 mm 23.10 SP 21 : 2005 Note \u2013 For method of tests, refer to Appendices A and B of the standard, IS 3846 : 1980 Methods for determination of thermal conductivity of thermal insulation materials (two slab, guarded hot-plate method) (first revision) , IS 5688 : 1982 Methods of test for preformed block-type and pipe covering type thermal insulation (first revision) , IS 5724 : 1970 Method of test for thermal insulating cement, and IS 9490 : 1980 Method for determination of thermal conductivities of insulating materials (water calorimeter method) For detailed information, refer to IS 8154 : 1993 Specifications for preformed calcium sillicate insulation (for temperatures upto 650\u00baC) (first revision). Thickness \u2013 40 m m, 50 mm or 75 mm 2.9.2.4 Curved segments (radiused and bevelled lags)\u2013 Shall be furnished in lengths of 500 mm, 600 mm or 900 mm and in thckness of 40 mm, 50 mm, 60 mm or 75 mm for curved surface having external radius greater than 110 mm. 2.9.3 Dimensional Tolerance \u2013 The dimensional tolerance of preformed insulation material shall be as follows \u2013 a) Flat blocks 1) Length and width plus minus 3 mm 2) Thickness -1.5 mm + 3 mm b) Pipe sections 1) Length plus minus 3 mm 2) Inside diameter 0 mm +5 mm 3) Thickness (average) -1.5 mm +3 mm 2.9.3.1 Uniformity \u2013 The local thickness at any point shall not vary from the average thickness by more than plus minus 3 mm. 23.11 SP 21 : 2005"
    },
    {
      "standard_id": "IS 8183: 1993",
      "title": "BONDED MINERAL WOOL",
      "scope": "Requirements and the methods of sampling and test for bonded mineral wool for thermal insulation.",
      "pages": [
        841,
        842,
        843
      ],
      "text": "SUMMARY OF IS 8183 : 1993 BONDED MINERAL WOOL (First Revision) 1. Scope \u2013 Requirements and the methods of sampling and test for bonded mineral wool for thermal insulation. 2. Requirements 2.1 Description \u2013 The material shall be mineral wool made from rock, slag or glass processed from a molten state into fibrous form and shall be bonded with a suitable binder. The slabs are normally supplied unfaced. Certain applications may require an applied finish of cloth, foil, wire netting, glass tissue, polythene or any other suitable material on one or both faces and these may be obtained as agreed to between the purchaser and the supplier. 2.2 Bulk Density Group Bulk Density Maximum Recommended kg/m 3 Hot FaceTemperature \u00baC 1 12-50 Up to 250 2 51-80 Up to 400 3 81-120 Up to 550 4 121-160 Up to 750 2.2.1 For any particular product, the variation from the manufacturer\u2019s declared value for bulk density shall not exceed plus minus 15 percent. When tested in accordance with the method prescribed in 9 of IS 3149 except that nominal / specified thickness shall be used for calculating the bank density. 2.3 Recovery After Compression \u2013 The recovery, after compression of 75 percent of the original thickness, shall not be less than 90 percent of the original thickness. 2.4 Shot Content \u2013 Shall not be more than the values given below. Any shot present in the bonded mineral wool shall not be greater than 5 mm in any dimension. IS Sieve Shot Content, Percent by Mass, Max 500 micron 5 250 micron 15 2.5 Moisture Content and Moisture Absorption \u2013 Shall not contain more than 2 percent moisture. It shall not gain in mass by more than 2 percent. 2.6 Incombustibility \u2013 Shall be rated as incombustible when it passes the prescribed test. 2.6.1 The loss in total mass when determined by this test shall not exceed 5 percent. 2.7 Thermal conductivity \u2013 The thermal conductivity or k-value of the material shall not exceed the values given below when determined in accordance with the method presscribed in 11 of IS 3346. Mean Thermal Conductivity Temperature mW/cm \u00baC 0C Group1 Group2 Group3 Group4 50 0.49 0.43 0.43 0.43 100 0.69 0.52 0.52 0.52 150 0.95 0.64 0.62 0.62 200 \u2014 0.78 0.73 0.68 250 \u2014 0.93 0.84 0.80 300 \u2014 1.10 0.95 0.90 2.8 Sulphur Content \u2013 Shall not contain more than 0.6 percent of sulphur. When determined by the method prescribed in 19 of IS 3144. 2.9 Dimensions \u2013 The bonded mineral wool shall be supplied in widths of 50, 60, 75 and 100 cm and lengths of 100, 120 and 140 cm or as agreed to between the purchaser and the supplier. The thickness of the bonded mineral wool shall be 25, 40, 50, 65, 75 mm or as agreed to between the purchaser and the supplier. 2.9.1 Dimensional Tolerances \u2013 For width and length, the dimensional tolerance of the bonded mineral wool slabs shall be:1/2 percent. For nominal thickness in the range of 25 to 75 mm the tolerance shall be: 2 mm. An excess in all dimensions is permitted. 2.10 Optional Requirements 2.10.1 Resistance to micro-organisms \u2013 Shall not show any mould or bacterial growth. 2.10.2 Odour emission test \u2013 There shall be no apparent difference in odour of the butter when compared with the blanks. 23.12 SP 21 : 2005 2.10.3 Resistance to vibration \u2013 Shall show not more than 1 percent height of settlement. 2.10.4 Resistance to jolting \u2013 Shall show not more than 3 percent height of settlement. 2.10.5 Heat resistance \u2013 Shall not suffer any visible deterioration of the fibrous structure and shall not show any evidence of internal self-heating when heated to the maximum recommended temperature of use, as specified by the manufacturer. 2.10.6 Alkalinity \u2013 The pH of the solution of the material shall be between 7.0 and 10.0. 2.10.7 Corrosive Attack \u2013 Shall not cause corrosion of the surface on which it is applied. Note \u2013 For method of tests, refer to Appendices A and B of the standard, IS 3144 : 1992 Mineral wool thermal insulation materials\u2013Methods of tests (second revision) and IS 3346 : 1980 Method of determination of thermal conductivity of thermal insulating materials (two slab guarded hot plate method) (first revision). For detailed information, refer to IS 8183 : 1993 Specifications for bonded mineral wool (first revision) 23.13 SP 21 : 2005"
    },
    {
      "standard_id": "IS 9428: 1993",
      "title": "PREFORMED CALCIUM SILICATE INSULATION (FOR TEMPERATURES UP TO 950\u00baC)",
      "scope": "Requirements and the methods of sampling and test for preformed calcium silicate insulation intended for use with surfaces with reach temperatures up to 950 0C.",
      "pages": [
        843,
        844,
        845
      ],
