Repository: workbydevansh/bis-standards-recommendation-engine

# BIS Standards Recommendation Engine

Submission-ready prototype for the Bureau of Indian Standards x Sigma Squad AI Hackathon.

The system converts a product description into the top 3-5 relevant BIS standards from **SP 21: Summaries of Indian Standards for Building Materials**. It is deterministic, offline, and designed around the required judging contract.

## Judge Command

```bash
python inference.py --input hidden_private_dataset.json --output team_results.json
```

The output JSON contains:

- `id`
- `retrieved_standards`
- `latency_seconds`

When the input contains `expected_standards`, the field is copied into the output so the provided `eval_script.py` can be run locally.

File: data/index/standards.json (part 47 of 52)
{
      "text": "SUMMARY OF IS 9428 : 1993 PREFORMED CALCIUM SILICATE INSULATION (FOR TEMPERATURES UP TO 950\u00baC) (First Revision) 1. Scope \u2013 Requirements and the methods of sampling and test for preformed calcium silicate insulation intended for use with surfaces with reach temperatures up to 950 0C. 2. Requirements 2.1 Bulk Density \u2013 The average value shall be between 220 and 280 kg/m 3. For any particular product, a tolerance of plus minus 10 percent shall be allowed on the purchaser\u2019s declared value and shall be within the range specified above. 2.2 Compressive Strength \u2013 The reduction in thickness under the following conditions shall not exceed 5 percent. a) Dry, under a load of 415 kN/m 2; and b) Wet (after 18 hours immersion in water), under a load of 170 kN/m2. 2.3 Flexural Strength \u2013 The minimum value shall be 240 kN/m2. 2.4 Heat Resistance \u2013 When tested at increasing temperatures, the material shall be deemed suitable for use under conditions of soaking heat, for 24 hours, up to the temperature at which the following requirements are met: a) Linear shrinkage 2 percent (length), percent Max b) Loss in mass, 15 percent percent, Max c) Compressive Reduction in thickness strength not exceeding 5 percent under a load of 345 kN/m 2 2.5 Thermal Conductivity Mean Thermal Temperature Conductivity, Max 0C W/mK 200 0.080 250 0.088 300 0.097 350 0.110 400 0.121 450 0.135 500 0.148 2.6 Moisture Content \u2013 Shall not exceed 7.5 percent by mass. 2.7 Alkalinity \u2013 The pH of the solution of the material shall be between 8.0 and 11.0. 2.8 Standard Shapes, Size and Dimensional Tolerance 2.8.1 Shapes \u2013 Shall be supplied in the form of flat slabs, bevelled lags, pipe sections or radiused and bevelled lags. 2.8.2 Standard sizes \u2013 a) Flat blocks \u2013 Length \u2013 500 mm, 600 mm or 900 mm Width \u2013 150 mm, 300 mm, 450 mm or 600 m m Thickness \u2013 25 mm, 40 mm, 50 mm, 60 mm, 75 mm, or 100 mm b) Bevelled lags \u2013 Length \u2013 500 mm, 600 mm or 900 mm Major width \u2013 75 mm to 166 mm Thickness \u2013 40 mm, 50 mm, 60 mm or 75 mm c) Pipe sections \u2013 Length \u2013 500 mm, 600 mm or 900 mm Diameter \u2013 To fit standard pipe of external dia up to 219 mm Thickness \u2013 40 mm, 50 mm or 75 mm 23.14 SP 21 : 2005 Note \u2013 For method of tests, refer to Appendices A and B of the standard, IS 5688 : 1982 Method of test for preformed block-type and pipe covering type thermal insulation (first revision) , IS 5724 : 1970 Methods of tests for thermal insulating cements and IS 9490 : 1980 Method of determination of thermal conductivity of insulation materials (water calorimeter method). For detailed information, refer to IS 9428 : 1993 Specifications for preformed calcium silicate insulation (for temperatures upto 950\u00baC) (first revision). 2.8.2.1 Curved segments (radiused and bevelled lags) \u2013 Shall be furnished in lengths of 600 mm or 900 mm and in thickness of 40 mm, 50 mm, or 75 mm for curved surface having external radius greater than 110 mm. 2.8.3 Dimensional Tolerance a) Flat blocks Length and width plus minus 3 mm Thickness \u2013 1.5 mm plus minus 3 mm b) Pipe sections Length plus minus 3 mm Inside diameter \u2013 0 mm + 5 mm Thickness (average) \u2013 1.5 mm + 3 mm 2.8.3.1 Uniformity \u2013 The local thickness of the preformed thermal insulation material at any point shall not very from the average thickness by more than plus minus 3 mm. 23.15 SP 21 : 2005"
    },
    {
      "standard_id": "IS 9742: 1993",
      "title": "SPRAYED MINERAL WOOL THERMAL INSULATION",
      "scope": "Requirements and the methods of sampling and test for sprayed mineral wool thermal insulation.",
      "pages": [
        845,
        846
      ],
      "text": "SUMMARY OF IS 9742 : 1993 SPRAYED MINERAL WOOL THERMAL INSULATION (First Revision) 1. Scope \u2013 Requirements and the methods of sampling and test for sprayed mineral wool thermal insulation. 2. Material 2.1 Mineral Wool \u2013 Mineral wool conforming to IS 3677 : 1985* shall be used. 2.2 Sprayable Mineral Wool \u2013 Mineral wool with suitable binder, uniformly blended to ensure that it does not separate during normal handling and spraying operations shall be used. 3. Requirements 3.1 Density \u2013 The density of the applied and dried material shall be in the range of 200 to 250 kg/m 3 and shall also not vary by more than plus minus 15 percent from the value declared by the manufacturer. 3.2 Compressive Strength Deformation Compresive Strength, Percent Min Pa (N/m 2) 10 4 550 15 6 460 3.3 Thermal Conductivity Mean Thermal Temperature Conductivity, Max \u00baC W/mK 100 0.066 150 0.072 200 0.079 250 0.085 370 0.101 3.4 Heat Resistance \u2013 Shall not suffer visible deterioration of the fibrous structure when tested by heating to 600\u00baC. 3.5 Incombustibility \u2013 Shall be found to be incombustible. 3.6 Fire Protection \u2013 When the material is to be used for fire protection purposes, it shall satisfy the heating conditions (time-temperature curve) as specified in IS 3809 : 1979** for determination of fire resistance rating. 3.7 Thickness \u2013 The thickness of finished, sprayed-on insulation shall not vary from the nominal value by more than +10 mm -3 mm for thickness up to 100 mm and by - 5 +15 percent for the thickness above 100 mm. 3.8 Corrosion Protection \u2013 Shall not corrode the surface on which it is applied. 3.9 Optional Requirements \u2013 3.9.1 Resistance to Vibration \u2013 Shall show not more than 1 percent by height of settlement. 3.9.2 Resistance to Jolting \u2013 Shall show not more than 3 percent by height of settlement. ** Fire resistance test for structures (first revision). * Unbonded rock and slag wool for thermal insulation (second revision) Note \u2013 For methods of tests, refer to IS 3144 : 1992 Mineral wool thermal insulation materials methods of tests ( second revision), IS 3346 : 1980 Methods of determination of thermal conductivity of thermal insulation materials (two slab guarded hot plate method) ( first revision ), IS 5688 : 1982 Methods of test for preformed block -type and pipe covering type thermal insulation ( first revision ) and IS 5724 : 1970 Methods of tests for thermal insulating cements. For detailed information, refer to IS 9742 : 1993 Specifications for sprayed mineral wool thermal insulation (first revision). 23.16 SP 21 : 2005"
    },
    {
      "standard_id": "IS 9743: 1990",
      "title": "THERMAL INSULATION FINISHING CEMENTS",
      "scope": "1.1 Requirements for thermal insulation finishing cements, prepared by mixing with water for application to insulating materials after they have been applied at site to the plant of piping systems.",
      "pages": [
        846,
        847,
        848
      ],
      "text": "SUMMARY OF IS 9743 : 1990 THERMAL INSULATION FINISHING CEMENTS (First Revision) 1. Scope 1.1 Requirements for thermal insulation finishing cements, prepared by mixing with water for application to insulating materials after they have been applied at site to the plant of piping systems. Note \u2013 Some of these finishing cements are used for services at temperatures below ambient, in which case a vapour barrier is required. This standard does not prescribe requirements for setting time. 1.2 This standard does not prescribe requirements for setting time. 2. Types Type 1 \u2013 Hard-setting compositions. Type 2 \u2013 Self-setting cements Type 3 \u2013 Gypsum plaster ompositions, and Type 4 \u2013 Fire-proof finishing cements 2.1 Type 1 \u2013 finishing cements are a mixture of inorganic fillers and well distributed reinforcing fibres with a clay bonding agent, and set by removal of water by natural drying or on heating. The normal ratio of hard-setting cements will be 1 part of hydraulic cement to 4 parts of hard-setting composition. 2.2 Type 2 \u2013 finishing cements consist of well distributed reinforcing fibres (1 part) with a hydraulic cement (3 parts) as binder, with or without plasticizing agents or fillers. These set without the application of heat. 2.3 Type 3 \u2013 finishing cements set without the application of heat and consist of calcium sulphate hemihydrate, and well distributed reinforcing fibres, usually to a lower percentage by mass than for self- setting cement. 2.4 Type 4 \u2013 fire-proof cement is non-combustible and could effectively be used as a finishing cement over turbine insulation applications, etc. where the finishing cement should not give rise to fire due to oil leakage, etc. Note \u2013 Thermal insulation finishing cements of Type 1 and Type 3 are not suitable for exposure to weather conditions without further protection 3. Requirements 3.1 Description \u2013 Shall be thoroughly permixed and free from unopened or badly distributed fibres or coarse constituents. 3.2 Bulk Density \u2013 The average value shall be as given below : Type of the Density Finishing Cement kg/m 3, Max 1 1 500 2 1 800 3 1 600 4 1 300 3.3 Wet Covering Capacity \u2013 Wet covering of the four types of finishing cements shall be not less than 6 m 2/ 100 kg at 10 mm thickness. 3.4 Inertness \u2014 Shall not include any substance that may promote corrosive attack of the surfaces with which it is in contact, for example, wire netting used as reinforcement. 3.5 Compresive Strength Type of the Compressive Strength Material kN/m 3, Min 1 1 030 2 1 720 3 820 4 1 800 23.17 SP 21 : 2005 Note \u2013 For method of test refer to Annex A of the standard, IS 3144 : 1992 Mineral wool thermal insulation materials methods of test ( second revision ), IS 5688 : 1982 Method of test for preformed block type and pipe covering type thermal insulation (first revision ) and IS 5724 : 1970 Mehtods of test for thermal insulating cement. For detailed information, refer to IS 9743 : 1990 Specifications for thermal insulation finishing cement (first revision). 3.6 Flexural Strength \u2013 For Type 1 shall be not less than 2000 kN/m2. 3.7 Resistance to Impact \u2013 The average diameter of five indentations shall not exceed 30 mm. Any cracking of the specimen that is observed shall be reported. 3.8 Heat Resistance \u2013 The blocks of the finishing cement shall neither disintegrate, nor have observable cracks. 3.9 Consistency of Wet Mixed Material \u2013 Shall be 35 to 45 percent. 3.10 Moisture Content \u2013 For hard setting compositions, the maximum free moisture content shall be not greater than 5 percent, and self-setting compositions and gypsum plaster shall be supplied dry. 23.18 SP 21 : 2005"
    },
    {
      "standard_id": "IS 9842: 1994",
      "title": "PREFORMED FIBROUS PIPE INSULATION",
      "scope": "Requirements and methods of sampling and test for preformed fibrous pipe sections for thermal imsulation.",
      "pages": [
        848,
        849,
        850
      ],
      "text": "SUMMARY OF IS 9842 : 1994 PREFORMED FIBROUS PIPE INSULATION (First Revision) 1. Scope \u2013 Requirements and methods of sampling and test for preformed fibrous pipe sections for thermal imsulation. 2. Requirements 2.1 Description \u2013 Shall be mineral wool made from rock, slag or glass, processed from a molten state into fibrous form and bonded with a suitable binder. The sections shall normally be supplied unfaced. Certain applications may require an applied finish of aluminium foil, paper, roofing felt or other material. 2.2 Bulk Density Group Bulk Density , Maximum kg/m 3 Recommended Hot Face Temperature, \u00baC 1 50-80 Up to 400 2 81-120 Up to 550 3 121-160 Up to 650 4 161-250 Up to 750 2.2.1 For any particular product, the variation from the manufacturer\u2019s declared value for bulk density, calculated at the nominal thickness, shall not exceed plus minus 15 percent. The actual bulk density shall, however, be within the bulk density range given in 2.2. 2.3 Shot Content \u2013 Shall be not more than the values given below. Any shot present in the bonded mineral wool shall not be greater than 5 mm in any dimension. IS Sieve Shot Content, Percent by Mass, Max 500 micron 5 250 micron 15 2.4 Moisture Content and Moisture Absorption \u2013 Shall not contain more than 2 percent moisture and shall not gain in mass by more than 2 percent. 2.5 Incombustibililty \u2013 Shall be found to be incombustible. The loss in total mass, when tested for incombustibility, shall not exceed 5 percent. 2.6 Thermal Conductivity \u2013 Shall not exceed the values given below: Mean Thermal Conductivity Tempe- mW/cm 0C rature \u00baC Group 1 Group 2 Group 3 Group 4 50 0.43 0.43 0.43 0.43 100 0.52 0.52 0.52 0.52 150 0.64 0.62 0.62 0.62 200 0.78 0.73 0.70 0.68 250 0.93 0.85 0.8 5 0.80 300 1.10 1.00 1.00 0.90 2.7 Dimensions \u2013 Shall be supplied as hollow cylinders split lengthwise on one or both sides of the cylindrical axis, with lengths of 50 cm, 60 cm, 75 cm, 90 cm and 100 cm to fit standard size of pipe and tubing. The nominal thicknesses regularly furnished shall be 25 mm, 40 mm, 50 mm, 60 mm, 75 mm, 90 mm and 100 mm. Nominal thicknesses greater than 60 mm may be furnished in multiple layers. 2.7.1 Dimensional Tolerance \u2013 For length, the tolerance shall be 0.5 percent; excess is permitted. For nominal thickness up to 75 mm the tolerance shall be + 5 mm, \u2013 2 mm. For greater nominal thicknesses, the toleracne on thickness shall be as agreed to between the purchaser and the supplier. When installed on the pipe of the specified size, sections shall fit snugly and shall have tight longitudinal land circumferential joints. 2.8 Linear Shrinkage \u2013 Shall be not greater than 2 percent when subjected to condition of soaking heat at the static maximum temperature of use for 24 hours. Note\u2013 To avoid crushing the ends of the specimen, travelling microscope should be used. 2.9 Heat Resistance \u2013 Shall not suffer any visible deterioration of the fibrous structure and shall not show any evidence of internal self-heating when heated to the maximum recommended temperature of use, as specified by the manufacturer. 23.19 SP 21 : 2005 Note \u2013 For method of tests, refer to Appendices A and B of the standard, IS 3144 : 1992 Mineral wool thermal insulation materials \u2013 Methods of test ( second revision ), IS 3346 : 1980 Method of determination of thermal conductivity of thermal insulating materials (two slab guarded hot plate method) ( first revision ), IS 5688 : 1982 Methods of test for preformed block-type and pipe covering type thermal insulation ( first revision ), and IS 5724 : 1970 Method of test for thermal insulating cements. For detailed information, refer to IS 9842 : 1994 Specifications for Preformed fibrous pipe insulation (first revision). 2.10 Recovery After Compression \u2013 The recovery, after compression to 75 percent of the original thickness, shall be not less than 90 percent of the original thickness. 2.11 Sulphur Content \u2013 Shall not contain more than 0.6 percent of sulphur. 2.12 Optional Requirements 2.12.1 Alkalinty \u2013 The the pH of the solution of the material shall be between 7.0 and 10.0. 2.12.2 Resistance to Micro-organisms \u2013 Shall not show any mould or bacterial growth. 2.12.3 Odour Emission Test \u2013 There shall be no apparent difference in odour of the butter, when compared with the blanks. 2.12.4 Corrosive Attack \u2013 Shall not cause corrosion of the surface on which it is applied. 23.20 SP 21 : 2005"
    },
    {
      "standard_id": "IS 11128: 1984",
      "title": "SPRAY \u2013 APPLIED HYDRATED CALCIUM SILICATE THERMAL INSULATION",
      "scope": "Requirements and methods of sampling and test for spray-applied, hydrated calcium silicate thermal insulation.",
      "pages": [
        850,
        851
      ],
      "text": "SUMMARY OF IS 11128 : 1984 SPRAY \u2013 APPLIED HYDRATED CALCIUM SILICATE THERMAL INSULATION 1. Scope \u2013 Requirements and methods of sampling and test for spray-applied, hydrated calcium silicate thermal insulation. 2. Requirements 2.1 Sprayable hydrated calcium silicate insulation shall be composed predominantly of calcium silicate mineral or refractory fibres and a suitable proportion of inorganic, heat-resistant binder. The binder and the fibres shall be uniformly blended and shall not separate during normal handling and spraying operations. The fibre content shall be less than 15 percent. 2.2 Density \u2014 The applied and dried density of the material shall be in the range of 160-350 kg/m 3 and shall not vary by more than plus minus 10 percent from the value declared by the manufacturer. 2.3 Compressive Strength \u2014 Shall be as given below: Deformation, Compressive Strength, Percent kPa (kN/m 2), Min 5 285 10 500 2.4 Thermal Conductivity \u2013 Shall not exceed the values given below: Mean Temp- Thermal Conductivity erature \u00baC W/m.K 100 0.069 200 0.081 300 0.097 400 0.117 500 0.144 2.5 Adhesion \u2013 Adhesion of dried thermal insulation to steel shall be 3.65 kN/m2. 2.6 Heat Resistance \u2013 Shall not suffer visible deterioration when tested to the maximum recommended temperature of use. At increasing temperatures, the material shall be deemed suitable for use conditions of soaking heat for 24 hours up to the specified temperature at which the following requirements are met : a) Linear shrinkage \u2013 2 percent, Max b) Loss in mass \u2013 15 percent, Max c) Compressive strength \u2013 10 percent, Max reduction in thickness under a load of 345 kN/m 2 2.7 Incombustibility \u2013 Shall be found to be incombustible. 2.8 Moisture Content \u2013 Shall not exceed 7.5 percent. 2.9 Optical Requirement 2.9.1 Fire Protection \u2013 When the material is to be used for fire protection, it shall satisty the time- temperature curve as agreed to between the purchaser and the supplier. Note \u2013 For method of tests, refer to IS 3144 : 1992 Mineral wool thermal insulation materials \u2013 Methods of test (second revision), IS 3346 : 1980 method of determination of thermal conductivity of thermal insulating materials (two slab guarded hot plate method) (first revision) , IS 5688 : 1982 Methods of test for preformed block-type and pipe covering type thermal insulation (first revision) , and IS 5724 : 1970 Method of test for thermal insulating cements. For detailed information, refer to IS 11128 : 1984 Specificatiosns for spray - applied hydrated calcium silicate thermal insulation. 23.21 SP 21 : 2005"
    },
    {
      "standard_id": "IS 11307: 1985",
      "title": "CELLULAR GLASS BLOCK AND PIPE THERMAL INSULATION",
      "scope": "Requirements and methods of sampling and test for cellular glass block and pipe thermal insulation intended for use on surfaces operating at temperatures between \u2013 2000C and 4250C.",
      "pages": [
        851,
        852
      ],
      "text": "SUMMARY OF IS 11307 : 1985 CELLULAR GLASS BLOCK AND PIPE THERMAL INSULATION 1. Scope \u2013 Requirements and methods of sampling and test for cellular glass block and pipe thermal insulation intended for use on surfaces operating at temperatures between \u2013 2000C and 4250C. 2. Requirements 2.1 General \u2013 Shall consist of a glass composition that has been formed or cellulated under molten conditions, annealed, and set to form a rigid incombustible material with hermetically-sealed cells. The material shall be trimmed into blocks of standard dimensions or commercial sizes. It shall not have visible defects that may adversely affect its service qualities. 2.2 Bulk Density \u2013 The average value shall be 160 plus minus 15 kg/m 3. 2.3 Thermal Conductivity \u2013 The average value shall be as given below: Mean Thermal Conductivity,Max Temperature \u00baC W/mK 150 0.082 65 0.064 0 0.048 -65 0.043 2.4 Compressive Strength \u2013 The average value shall be not less than 520 kPa with the exception given in 3.4 of the standard. 2.5 Flexural Strength \u2013 The average minimum value shall be 410 kPa with the exceptions given in 3.5 of the standard . 2.6 Water Absorption \u2013 Shall be not more than 0.6 percent by volume. 2.7 Standard Shapes, Sizes and Dimensional Tolerances 2.7.1 Flat Blocks \u2013 Block shall be of rectangular sections and shall be true to form and dimension, the corners square and the sides and edges parallel. Sizes and thickness shall be as given below, and the tolerance on each nominal dimension shall be plus minus 1.6 mm. Length 450 or 600 mm Width 300 or 450 mm Thickness 25, 40, 50, 60, 75, 100 or 125 mm 2.7.2 Pipe Sections \u2013 Pipe sections shall be supplied, with or without facing as agreed to between the purchaser and the supplier, as hollow cylindrical shapes split in half lengthwise (in plane including the cylindrical axis) or as curved segments. The insulation shall be furnished in sections or segments of dimensions given below, and the tolerance on each nominal dimensions shall be plus minus 3.2 mm. Length 450 or 600 mm Diameter To fit standard pipes of external dia up to 219 mm Thickness 20, 25, 40, 50, 60, 75 or 100 mm 2.7.3 Special Shapes \u2013 Dimensions and tolerances on nominal dimensions of special shapes shall be as agreed to between the purchaser and the supplier. 2.7.4 Uniformity \u2013 The local thickness of the insulation material at any point shall not vary from the average thickness by more than plus minus 3 mm. Note \u2013 For method of tests, refer to Appendix A of the standard, IS 3346 : 1980 Method of determination of thermal conductivity of thermal insulating materials (two slab guarded hot plate method) ( first revision ), and IS 5688 : 1982 Methods of test for preformed block-type and pipe covering type thermal insulation ( first revision ). For detailed information, refer to IS 11307 : 1985 Specifications for cellular glass block and pipe thermal insulation. 23.22 SP 21 : 2005"
    },
    {
      "standard_id": "IS 11308: 1985",
      "title": "HYDRAULIC SETTING THERMAL INSULATING CASTABLES FOR TEMPERATURE UPTO 1250\u00baC",
      "scope": "Requirements and methods of sampling and test for hydraulic setting thermal insulating castables for use as either hot face or cold face backing of refractory linings, at temperatures up to 1250 0C.",
      "pages": [
        852,
        853
      ],
      "text": "SUMMARY OF IS 11308 : 1985 HYDRAULIC SETTING THERMAL INSULATING CASTABLES FOR TEMPERATURE UPTO 1250\u00baC 1. Scope \u2013 Requirements and methods of sampling and test for hydraulic setting thermal insulating castables for use as either hot face or cold face backing of refractory linings, at temperatures up to 1250 0C. 2. Types a) Type 1050 \u2013 Suitable for use at temperatures up to 1 0500C, and b) Type 1 250\u2013 Suitable for use at temperatures up to 1 2500C. 3. Requirements 3.1 General \u2013 Shall be in the form of dry powder with maximum grain size 5 mm. 3.2 Moisture Content \u2013 Shall not contain more than 2 percent moisture by mass. 3.3 The material shall also conform to the reqirements given in Table 1. 3.4 Ferric Oxide Content \u2013 For temperatures up to 1 2500C shall be 5 percent, maximum TABLE 1 REQUIREMENTS FOR HYDRAULIC SETTING THERMAL INSULATING CASTABLES FOR TEMPERATURES UP TO 1 2500C. Sl Characterstic Requirements No. Type 1 050 Type 1 250 i) Density after moulding and 1 000 1 400 drying at 110 0C kg/m 3, Max ii) Crushing strength after curing 1 350 3 000 and drying at 110 0C, kN/m 2, Min iii) Thermal conductivity, W/mk Max: Mean Hot face Temperature Temperature (Approximate) \u00baC \u00baC 200 350 0.23 0.46 400 725 0.30 0.51 500 900 0.30 0.58 iv) Heat resistance when subjected to soaking heat for 24 hours at 1 050 0C and 1 250 0C respectively: a) Linear shrinkage (length) 1.5 1.5 percent, Max b) Loss in mass, percent, Max 15 15 c) Crushing strength, kN/m 2, Min 900 2000 Note \u2013 For method of tests, refer to Appendix A of the standard, IS 3144 : 1992 Mineral wool thermal insulation materials - Methods of test ( second revision ), IS 3346 : 1980 Method of determination of thermal conductivity of thermal insulating materials (two slab guarded hot plate method) ( first revision), IS 5688 : 1982 Methods of test for preformed block-type and pipe covering type thermal insulation ( first revision), and IS 5724 : 1970 Method of test for thermal insulating cements, and IS 9490 : 1980 Method of determination of thermal conductiviy of insulation materials (water calorimeter method). For detailed information, refer to IS 11308 : 1985 Specification for hydraulic setting thermal insulating castables for temperatures up to 1250\u00baC. 23.23 SP 21 : 2005"
    },
    {
      "standard_id": "IS 12436: 1988",
      "title": "PREFORMED RIGID POLYURETHANE (PUR) AND POLYISOCYANURATE (PIR) FOAMS FOR THERMAL INSULATION",
      "scope": "Requirements, and the methods of sampling and test for preformed rigid polyurethane (PUR) and polyisocyanurate (PIR) foam for thermal insulation in the form of boards, cut and moulded slabs, cut and moulded pipe sections, cut and moulded radiused and bevelled lags, panels with adhesive integrally laminated facings, panels with adhesive applied facings, and cut and moulded special shapes.",
      "pages": [
        853,
        854,
        855
      ],
      "text": "SUMMARY OF IS 12436 : 1988 PREFORMED RIGID POLYURETHANE (PUR) AND POLYISOCYANURATE (PIR) FOAMS FOR THERMAL INSULATION 1. Scope \u2013 Requirements, and the methods of sampling and test for preformed rigid polyurethane (PUR) and polyisocyanurate (PIR) foam for thermal insulation in the form of boards, cut and moulded slabs, cut and moulded pipe sections, cut and moulded radiused and bevelled lags, panels with adhesive integrally laminated facings, panels with adhesive applied facings, and cut and moulded special shapes. 2. Classification 2.1 Type \u2013 The rigid preformed cellular urethane thermal insulation materials shall be of two types: Type 1 \u2013 For general use. Type 2 \u2013 For use where there is a requirement for greater resistance to compressive forces. 2.2 Grades \u2013 The rigid preformed cellular urethane thermal insulation materials shall be of two grades: PUR \u2013 Rigid polyurethane foam whose maximum recommended operating temperature is up to 110\u00baC. PIR \u2013 Rigid polyisocyanurate foam whose maximum recommended operating temperature is up to 140\u00baC. 3. Compositions \u2013 Shall consist of rigid polyurethane or rigid polyisocyanurate foam with substantially closed cell structure. 4. Requirements \u2013 Shall conform to the requirements given in Table 1. 5. Standard Sizes and Dimensions \u2013 In the case of finished boards of both the types, the sizes shall be either 1.0 \u00d7 0.5 m or 1.22 \u00d7 0.61 m or as agreed to between the purchaser and the supplier. The size for pipe-section and lags shall be 1.0 or 0.5 m length unless otherwise agreed to between the purchaser and the supplier, and the bore shall be the specified outside diameter of the pipe to be lagged. 5.1 Thickness \u2014 The material shall normally be supplied in thickness of 20, 25, 30, 40, 50, 60, 75, 90 and 100 mm or as agreed to between the purchaser and the supplier. 5.2 Tolerance \u2014 See Table 2 and 3. TABLE 1 REQUIREMENTS FOR RIGID PREFORMED CELLULAR URETHANE FOAM THERMAL INSULATION MATERIALS Sl Characterstic Requirements N O. PUR 1 PUR 2 PIR 1 PIR 2 i) Dimensional Stability at 100 plus minus 2 0C plus minus 2 plus minus 2 plus minus 2 plus minus 2 percent, for 24 h, Max ii) Water vapour transmission, Max, 5.5 5.5 8.5 8.5 ng/Pasm iii) Clo sed cell content, Min, Percent 85 85 85 85 iv) Compressive strength at 10 115 205 115 205 percent deformation, Min, kN/m 2 v) Thermal conductivity (w/m,k), Max, at 0.023 0.023 0.023 0.023 50 0C 10 0C vi) Horizontal burning, Max, mm 125 125 25 25 23.24 SP 21 : 2005 TABLE 2 DIMENSIONAL TOLERANCES FOR PIPE SECTIONS AND LAGS Sl Dimensions Permissible No. Devia tions Moulded/ Cut Pipe Sections and Lags mm i) Lengths plus minus 3 ii) Bores less than 150 mm + 2 \u2013 0 iii) Bores 150 mm and above + 3 \u2013 0 iv) Outside diameters + 2 less than 150 mm \u2013 0 v) Outside diameters + 3 150 mm and above \u2013 0 TABLE 3 DIMENSIONAL TOLERANCES FOR SLABS All dimensions in millimeters. SlLengths Permissible Max Thickness Noor Deviations Differences Tolerance Widths of Lengths in the Lengths or Widths of the Diagonals of Rectangular Slab i) Up to and plus minus 2 5 plus minus 2 including 1000 ii) Over 1000 up plus minus 4 8 plus minus 2 to and including 2500 6. Workmanship and Finish 6.1 General \u2014 Shall not have visible defects that would adversely affects its service qualities. 6.2 Pipe Sections \u2014 Shall be supplied in two semi- circular pieces; the longitudinally mating faces shall be flat and in the same plane so that when the two pieces are put together no gaps exist between the mating surfaces. Note \u2014 It is common practice for the mating faces while still being flat in the length-wise direction to have a variable profile in the radial direction. This is acceptable provided that the mating surfaces so created still fits snugly together. In many cases, this practice enchances the snugness of the fit. 6.2.1 The ends shall be flat and normal to the Note 1\u2013 For notes on guidance to user/designers refer to Appendix A of the standard. Note 2\u2013 For method of tests, refer to IS 3346 : 1980 Method of determination of thermal conductivity of thermal insulation material (two slab guarded hot plate method) (first revision ) and relevant parts of IS 11239 : 1985 Method of test for cellular thermal insulating materials. For detailed information, refer to IS 12436 : 1988 Specifications for Preformed rigid polyurethane (PUR) and polyisocyanurate (PIR) foams for thermal insulation. longitudinal axis of the sections. 6.3 Radiused and Bevelled Lags \u2013 The mating bevelled edges shall be flat, so that when they are put together to form a cylinder no gaps exists between abutting lags. 6.3.1 The ends shall be flat and normal to the longitudinal axis of the lag. Note \u2014 No values are specified for their width on the outer and inner faces. 6.4 Moulded Components \u2013 All moulded items shall be free from grease or other mould release agent that will adversely reduce the adhesion of insulation, mastics and adhesives. 6.5 Colour Identification \u2013 PIR foam shall be supplied coloured pink. PUR foam shall be supplied in any other colour or without added colour, as required. 23.25 SP 21 : 2005"
    },
    {
      "standard_id": "IS 13204: 1991",
      "title": "RIGID PHENOLIC FOAM FOR THERMAL INSULATION",
      "scope": "Requirements and methods of sampling and test for rigid for phenolic foam for thermal insulation purposes. It applies to slab (blocks, boards and profiled sheets) and profiled sections (pipe sections and radiused or bevelled lags) cut from pipes. The nominal temperature range for which the insulation material is suitable is \u2013180 to + 130\u00baC without any facing. The material is normally supplied with craft paper facing on both sides. This standard is not applicable to continuously extended phenolic foam pipe insulating sections.",
      "pages": [
        855,
        856,
        857,
        858,
        859
      ],
      "text": "SUMMARY OF IS 13204 : 1991 RIGID PHENOLIC FOAM FOR THERMAL INSULATION 1. Scope \u2013 Requirements and methods of sampling and test for rigid for phenolic foam for thermal insulation purposes. It applies to slab (blocks, boards and profiled sheets) and profiled sections (pipe sections and radiused or bevelled lags) cut from pipes. The nominal temperature range for which the insulation material is suitable is \u2013180 to + 130\u00baC without any facing. The material is normally supplied with craft paper facing on both sides. This standard is not applicable to continuously extended phenolic foam pipe insulating sections. 2. Requirements 2.1 Composition \u2014 Shall consist of phenolic foam of uniform cellular structure. 2.2 The rigid phenolic foam faced or unfaced shall conform to the requirements given in Table 1. TABLE 1 REQUIREMENT OF RIGID PHENOLIC FOAM Sl Characteristic Requirement NO. i) Density, kg/m 3 32-60 ii) Compressive strength at 100 10 percent deformation, Min, kPa iii) Dimensional stability; percent 1.5 linear change after 7 days at 70 plus minus 2 0C and 95 plus minus 5 percent RH, Max iv) Water vapour permeability rate 5.5 at 38 0C and 88 percent RH, ng/Pa.s.m, Max v) Apparent water absorption 7.5 percent by volume, Max vi) Horizontal burning, mm, Max 25 vii) Closed cell content, percent, Min 60 viii) Thermal conductivity at 53 0C 0.034 after 30 days of manufacture W/m, 0K, Max 3. Sizes and Dimensions 3.1 In the case of finished boards of all the three types, the sizes shall be either 1.0 m \u00d7 0.5 m or 1.22 m \u00d7 0.61 m or as agreed to between the purchaser and the supplier. The size for pipe-section and lags shall be 1.0 or 0.5 m length unless otherwise agreed to between the purchaser and the supplier, and the bore shall be the specified outside diameter of the pipe to be lagged. 3.2 Thickness \u2013 The material shall normally be supplied in thickness of 20, 25, 30, 40, 50, 60, 75, 90 and 100 mm. 3.3 Tolerance \u2013 Shall not deviate from those specified by more than the appropriate tolerances given in Tables 2 and 3. For slabs, the permissible thickness deviations shall be plus minus 2 mm. TABLE 2 DIMENSIONAL TOLERANCES FOR PIPE SECTIONS AND LAGS Sl Dimensions Permissible Deviations N O. Moulded Cut Pipe Section and Lags mm mm i) Lengths plus minus 3 plus minus 3 ii) Bores less than 150 mm +2 +2 \u2013 0 \u2013 0 iii) Bores 150 mm and above +3 +3 \u2013 0 \u2013 0 iv) Outside diameters +2 +2 less than 150 mm \u2013 0 \u2013 0 v) Outside diameters +3 +3 150 mm and above \u2013 0 \u2013 0 TABLE 3 DIMENSIONAL TOLERANCES FOR SLABS Sl Lengths Permissible Max Thickness No or Deviations Differences T olerance Widths of Lengths in the Lengths or Widths of the Diagonals of Rectangular Slab mm mm mm mm i) Up to and plus minus 2 5 plus minus 2 including 1000 ii) Over 1000 up plus minus 3 7 plus minus 2 to and including 2000 23.26 SP 21 : 2005 4. Workmanship and Finish 4.1 General \u2013 Shall not have visible defects that would adversely affects its service qualities. 4.2 Profiled Sections \u2013 4.2.1 Pipe Sections \u2013 Pipe sections shall be supplied in two semicircular pieces with the longitudinally mating surfaces flat and in the same plane, so that when the two pieces are put together no gap exist between the mating surfaces.The ends shall be flat and normal to the longitudinal axis of the sections. 4.2.2 Radiused and Bevelled Lags \u2013 The mating bevelled edges shall be flat, so that when they are put together to form a cylinder no gaps exist between abutting lags. The ends shall be flat and normal to the longitudinal axis of the lag. Note1 \u2013 For notes on guidance to user/designers refer to Appendix A of the standard. Note2 \u2013 For method of tests, refer to IS 3144 : 1992 Mineral wool thermal insulation materials Methods of tests (second revision), IS 3346 : 1980 Method of determination of thermal conductivity of thermal insulating materials (two slab guarded hot plate method) (first revision) and relevant parts of IS 11239 : 1985 Method of test for cellular thermal insulating materials. For detailed information , refer to ISI 13208 : 1991 Specifications for rigid phenolic foam for thermal insulation. SECTION 24 PLASTICS 24.2 SP 21 : 2005 CONTENTS Title Page IS 2036 : 1995 Phenolic laminated sheets (second revision) 24.3 IS 2046 : 1995 Decorative thermosetting synthetic resin bonded laminated sheets 24.5 (second revision) IS 2508 : 1984 Low density polyethylene films (second revision) 24.8 IS 6307 : 1985 Rigid PVC sheets (first revision) 24.10 IS 10889 : 1984 High density polyethylene films 24.11 IS 12830 : 1989 Rubber based adhesives for fixing PVC tiles to cement 24.13 IS 12994 : 1990 Epoxy adhesives room temperature curing, general purpose 24.14 IS 14182 : 1994 Solvent cement for use with unplasticized PVC plastic pipe fittings 24.15 IS 14443 : 1997 P olycarbonate sheets 24.17 IS 14643 : 1999 Unsintered polytetra fluoroethylene ( PTFE) tapes for thread 24.19 sealing applications IS 14753 : 1999 Polymethyl methacrylate (PMMA) (Acrylic) sheets 24.20 24.3 SP 21 : 2005"
    },
    {
      "standard_id": "IS 2036: 1995",
      "title": "PHENOLIC LAMINATED SHEETS",
      "scope": "1.1 Requirements and the methods of sampling and test for phenolic resin bonded laminated sheets of one class in which the mechanical properties in directions A and B are of the same order, with asbestos, woven cotton fabric and cellulose paper reinforcements and covers seventeen types. 1.2 Covers only sheets of a nominal thickness from 0.4 to 50 mm for cellulose paper based types and nominal thickness from 0.4 mm to 100 mm for woven cotton fabric and asbestos reinforced types. 1.3 Also prescribes requirements for phenolic resin bonded paper laminated sheet sanded on one side, of nominal thickness in the range 0.4 mm to 3 mm inclusive.",
      "pages": [
        859,
        860,
        861
      ],
