Repository: workbydevansh/bis-standards-recommendation-engine

# BIS Standards Recommendation Engine

Submission-ready prototype for the Bureau of Indian Standards x Sigma Squad AI Hackathon.

The system converts a product description into the top 3-5 relevant BIS standards from **SP 21: Summaries of Indian Standards for Building Materials**. It is deterministic, offline, and designed around the required judging contract.

## Judge Command

```bash
python inference.py --input hidden_private_dataset.json --output team_results.json
```

The output JSON contains:

- `id`
- `retrieved_standards`
- `latency_seconds`

When the input contains `expected_standards`, the field is copied into the output so the provided `eval_script.py` can be run locally.

File: data/index/standards.json (part 48 of 52)
{
      "text": "SUMMARY OF IS 2036 : 1995 PHENOLIC LAMINATED SHEETS (Second Revision) 1. Scope 1.1 Requirements and the methods of sampling and test for phenolic resin bonded laminated sheets of one class in which the mechanical properties in directions A and B are of the same order, with asbestos, woven cotton fabric and cellulose paper reinforcements and covers seventeen types. 1.2 Covers only sheets of a nominal thickness from 0.4 to 50 mm for cellulose paper based types and nominal thickness from 0.4 mm to 100 mm for woven cotton fabric and asbestos reinforced types. 1.3 Also prescribes requirements for phenolic resin bonded paper laminated sheet sanded on one side, of nominal thickness in the range 0.4 mm to 3 mm inclusive. Note \u2014 It is permissible for sheet complying with this standard to contain additives. 2. Classification a) Group A \u2013 Sheets with asbestos reinforcement comprising of following types\u2014 Type Reinforcement A 1 Asbestos felt A 2 and A 5 Asbestos paper A 3 and A 4 Woven asbestos cloth b) Group F \u2013 Sheets with fabric reinforcement made from cotton or cotton/synthetic fibre mixture comprising types F1, F2, F2/1, F3, F4 and F5. c) Group P \u2013 Sheets with cellulose paper reinforcement comprising types P1, P2, P2/1, P3. P3/1 and P4. Note \u2013 For applications and distinguishing properties refer to Table 1 of the standard. 3. Requirements 3.1 Appearance and Workmanship 3.1.1 Shall be free from blisters, wrinkles and cracks and from other visible defects. Sheets shall be of uniform appearance and be free from other small defects, for example, scratches, dents, inclusions, excessive mottling and discolouration. Sheets shall be supplied with trimmed edges. 3.2 Flatness \u2013 When any sheet of nominal thickness 3 mm or more is placed without restraint, concave side up, on a flat horizontal surface, the departure at any part of the upper surface of the sheet from a light straightedge laid in any direction upon it shall not exceed the values given in Table 1. TABLE 1 DEPARTURE FROM STRAIGHTEDGE All dimensions in millimeters. Thickness Departure from straighedge 1 000 mm 500 mm Straight-edge Straight-edge 3 to 8 inclusive 8 2 Over 8 6 1.5 3.3 Nominal Thickness and Permissible Deviations \u2013 Preferred nominal thickness shall be 0.4, 0.5, 0.6, 0.8, 1.0, 1.2, 1.6, 2.0, 3.0, 4.0, 5.0, 6.0, 8.0, 10.0, 12.0, 14.0, 16.0, 20.0, 25.0, 30.0, 35.0, 40.0, 45.0, 50.0, 60.0, 70.0, 80.0, 90.0 and 100.0 mm. Note \u2014 Thickness of the sheet at any point shall not deviate by more than the value given in Table 3 of the standard. 3.4 Machinability \u2013 When sawn, drilled turned, routed, milled or punched in accordance with the manufacturer\u2019s recommendations the sheet shall not show any sign of splitting, cracking or delamination. 3.5 Resistance to Hot Oil \u2013 Sheets shall not show any sign of splitting, blistering, disintegration, appreciable warping or delamination. 3.6 Physical and Electrical Properties \u2014 Shall further comply with the requirements in Tables 4 to 6 of the standard. 24.4 SP 21 : 2005 4. Optional Requirements \u2013 Shall comply with requirements given in Table 7 of the standard, if agreed. 5. Sanded Sheets 5.1 General \u2013 Sanded sheets of types P2/1, P3, P3/1 and P4 of any nominal thickness in the range of 0.4 mm to 3 mm shall be produced by sanding one or both sides. Before sanding, the sheets shall comply with requirements of 3 except 3.3. 5.2 Deviations of Thickness \u2013 plus minus 0.050 mm for thickness up to and including 1.6 mm + 0.1 mm at higher values up to and including 3 mm. 5.3 Insulation Resistance \u2013 Shall not be less than following \u2013 Types V alues , m \u2126 P2/1 30 P3 500 P3/1 100 P4 1000 5.4 Water Absorption \u2013 Shall not exceed the limits specified. Note \u2013 For methods of tests, refer to Appendices A to K of the standard, IS 1998 : 1962, Methods of test for thermosetting synthetic resin bonded laminated sheets, and, IS 13411 : 1992 Glass reinforced polyster dough moulding compound (DMC). For detailed information, refer to IS 2036 : 1995 Specifications for phenolic laminated sheets (second revision). 24.5 SP 21 : 2005"
    },
    {
      "standard_id": "IS 2046: 1995",
      "title": "DECORATIVE THERMOSETTING SYNTHETIC RESIN BONDED LAMINATED SHEETS",
      "scope": "Requirements and the methods of sampling and test for decorative laminated sheets (HPL) classified according to their performance and main recommended fields of application and provides also for materials of special characteristics, for example, post formability or defined reaction to fire. They are intended for interior applications.",
      "pages": [
        861,
        862,
        863,
        864
      ],
      "text": "SUMMARY OF IS 2046 : 1995 DECORATIVE THERMOSETTING SYNTHETIC RESIN BONDED LAMINATED SHEETS (Second Revision) 1. Scope \u2013 Requirements and the methods of sampling and test for decorative laminated sheets (HPL) classified according to their performance and main recommended fields of application and provides also for materials of special characteristics, for example, post formability or defined reaction to fire. They are intended for interior applications. 2. Classification \u2013 Consists of a materials type with three index numbers describing levels of performance. An alphabetical classification system can also be used as an alternative. Table 1compares the two systems and typical application. 2.1 Index numbers for specifying HPL properties \u2013 a) Index for \u2013 resistance to surface wear (First Index Number) b) Index for \u2013 resistance to impact by small diameter ball (Second Index Number) c) Index for resistance to scratching (Third Index Number) Note \u2014 For details refer Table 2, 3 and 4 of the standard 2.2 Special Characteristics \u2013 Material type Type S\u2013Standard type decorative laminated sheet Type P\u2013Post formable Decorative laminated sheet Type F\u2013Decorative laminated sheets having defined reaction to fire. 2.3 Nomenclature \u2013 In addition to the prefix HPL and the number of this standard, materials can be specified either by the type and index number system or by the alphabetical classification system. For Example, horizontal general purpose post forming laminate can be specified as, HPL - IS 2046-P333 or HPL - IS 2046- HGP. 3. Requirements 3.1 Colour and Pattern \u2013 When inspected in daylight (or D 65 standard illuminant and again under a tungsten illuminant) there shall be no significant difference between a standard agreed by the supplier and the specimen under test. 3.2 Surface Finish 3.2.1 When inspected at a different viewing angles, there shall be no significant difference between a standard agreed by the supplier and the specimen under test. 3.2.2 Reverse side/bonding \u2013 The reverse side of sheets having only one decorative surface shall be suitable for adhesive bonding if so required. 3.3 Thickness \u2013 No requirements specified , however, variations from the nominal thickness supplies shall at no point exceed the limits shown in Table 2. TABLE 2 PERMITTED VARIATIONS OF THICKNESS All dimensions in millimeters. Sl No. Nominal Thickness, t Maximum Variation i) 0.5 \u2264 t \u2264 1.0 plus minus 0.10 ii) 1.0 < t \u2264 2.0 plus minus 0.15 iii) 2.0 < t \u2264 2.5 plus minus 0.18 iv) 2.5 < t \u2264 3.0 plus minus 0.20 v) 3.0 < t \u2264 4.0 plus minus 0.25 vi) 4.0 < t \u2264 5.0 plus minus 0.30 vii) 5.0 < t As agreed 3.4 Appearance \u2013 The following inspection requirements are intended as a general guide, indicating the minimum acceptable quality to laminate supplies as full size sheets: i) Surface defects ii) Edge defects iii) Broken corners iv) Sanding defects v) Warping (Flatness) vi) Length and width of a full size laminate vii) Straightness of edges viii) Squareness of the laminate Note \u2013 For details refer to 5.4 of the standard. 24.6 SP 21 : 2005 TABLE 1 CLASSIFICATION SYSTEM AND TYPICAL APPLICATIONS Sl Performance Type Index Number Equivalent Typical No. Category Wear Impact Scratch Alphabetical Applications Classification (1) (2) (3) (4) (5) (6) (7) (8) i) Thick materials of high performance for special use in horizontal and ver- tical applications requiring particu- larly high im- pact and moisture resistance. ii) Very high resistance to surface wear High impact resis- tance Very high resistance to scratching iii) High resistance to surface wear High resistance to impact High resistance to scratching iv) High resistance to surface wear Moderate resistance to impact High resistance to scratching v) Moderate resistance to surface wear High resistance to impact Moderate resistance to scratching vi) Post forming material with moderate resistance to impact vii) Low resistance to surface wear Moderate resistance to impact and scratching viii) Low resistance to surface wear and scratching Moderate resistance to impact Compact S or 3 2 3 Compact F S or F 4 3 4 S, F or F 3 3 3 S, F or P 3 2 3 S or F 2 3 2 P 222 S, F or P 1 2 2 S 121 CGS (Compact gen- eral purpose stan- dard) CGF (Compact general purpose flame retardant) HDS (Horizontal heavy duty stan- dard) HDF (Horizontal heavy duty flame retardant) HGS (Horizontal general purpose standard) HGP (Horizontal general purpose fire retandant) \u2014 VGS (V ertical gen- eral purpose stan- dard) VGF (V ertical gen- eral purpose flame retardant) VGP (Vertical gen- eral purpose post forming) \u2014 VLS (Vertical light duty standard) Doors, partitions, walls, various self-supporting components, construc- tion and transportation Countertops, flooring on special substrate Kitchen working sur- faces, restaurants and hotel tables, heavy duty doors and wall cover- ings, interior walls of public transport ve- hicles. Horizontal applications for office (Computer tables) and bathroom furniture \u2014 Front panels for kitchen, office and bath- room furniture, wall cov- erings, shelves Special decorative sur- face effects for vertical use in kitchen, show- room, etc. Exposed side compo- nents of cupboards 24.7 SP 21 : 2005 3.5 Other Properties \u2013 Shall satisfy the requirements given below \u2013 i) Resistance to surface wear ii) Resistance to immersion in boiling water. iii) Resistance to dry heat at 180\u00baC. iv) Dimensional stability at elevated temperatures v) Dimensional stability at 20\u00baC. vi) Resistance to impact by small diameter ball. vii) Resistance to impact by large diameter ball (self supporting compact laminates) viii) Resistance to cracking (thin laminates) ix) Resistance to scratching. x ) Resistance to staining. xi) Resistance to colour change in xenon arc light. xii) Resistance to cigarette burns xiii) Formability xiv) Resistance to blisterning xv) Resistance to steam. xvi) Resistance to crazing (thick laminates) xvii)Resistance to moisture (Double faced compact laminates) xviii)Flexural modulus xix) Flexural strength x x ) Tensile strength Note \u2013 For details refer to Table 7 of the standard. Note \u2013 For method of tests refer to Appendices A to Y of the standard, IS 8543 (Part 4/ Sec 1) : 1984 Methods of testing plastics: Part 4 Short term mechanical properties, Section 1 Determination of tensile properties and IS 13411 : 1992 Glass reinforced polyster dough moulding compounds (DMC). For detailed information, refer to IS 2046 : 1995 Decorative thermosetting synthetic resin bonded laminated sheets (second revision). 24.8 SP 21 : 2005"
    },
    {
      "standard_id": "IS 2508: 1984",
      "title": "LOW DENSITY POLYTHYLENE FILMS",
      "scope": "1.1 Requirements and methods of sampling and test for natural and black colour (carbon black pigment) low density polyethylene films intended for packaging, canal lining, agricultural operations and post harvest uses, construction work and allied purposes. 1.2 This standard cover flexible, unsupported flat or tubular films 12.5 to 250 mm in thickness and width 175 to 7 500 mm (350 to 15 000 mm slit open width in the case of tubular films), made from polyethylene materials having a density between 0.913 to 0.937 g/ml at 27 0C (0.915 to 0.939 g/ml 230C) 1.3 Coloured film other than black shall be as agreed to between the supplier and the purchaser.",
      "pages": [
        864,
        865,
        866
      ],
      "text": "SUMMARY OF IS 2508 : 1984 LOW DENSITY POLYTHYLENE FILMS (Second Revision) 1. Scope 1.1 Requirements and methods of sampling and test for natural and black colour (carbon black pigment) low density polyethylene films intended for packaging, canal lining, agricultural operations and post harvest uses, construction work and allied purposes. 1.2 This standard cover flexible, unsupported flat or tubular films 12.5 to 250 mm in thickness and width 175 to 7 500 mm (350 to 15 000 mm slit open width in the case of tubular films), made from polyethylene materials having a density between 0.913 to 0.937 g/ml at 27 0C (0.915 to 0.939 g/ml 230C) 1.3 Coloured film other than black shall be as agreed to between the supplier and the purchaser. 2. Grades \u2013 Film shall be classified according to the optical properties, impact strength and slip. Each grade shall be designated by a set of 3 numerals : first one for optical property, second for impact strength and third for slip property. Numeral 0 shall mean the material has not been tested for that particular property. For clarity, impact strength and slip property, numerals 1, 2, 3 and 4 shall mean the following Numeral Clarity Impact Slip Property 1 Low Low Low 2 Normal Normal Medium 3 High High High 4 \u2013 \u2013 Extra High 2.1 For example, Grade 210 shall mean that the film is of normal clarity, low impact strength and slip has not been tested. 3. Requirements 3.1 General 3.1.1 Appearance \u2013 Shall be uniform is colour, texture and finish and free from pin-holes and substantially free from undispersed raw materials, streaks and particles of foreign matters. Shall have no other defects, such as holes, tears, or blisters. The edges shall be free from nicks and cuts visible to unaided eye. The natural films shall be from pin holes. 3.1.2 Film form \u2013 Shall be in the form of flat sheet or rolls or flat tubing or as agreed. 3.1.3 Odour \u2013 Shall be free from objectionable odours. 3.1.4 Density \u2013 Shall be as prescribed 3.1.5 Melt flow index \u2013 Shall be as prescribed 3.1.6 Black film \u2013 Percentage of carbon black in the material shall be 2.5 plus minus 0.5 percent by mass and its dispersion shall be satisfactory. 3.2 Dimensional Requirements 3.2.1 Tolerance on thickness Nominal Thickness Tolerance, percent Up to and including 40 \u00b5\u00b5\u00b5\u00b5\u00b5m plus minus 25 Above 40 \u00b5\u00b5\u00b5\u00b5\u00b5m plus minus 20 3.2.2 Tolerance on width Nominal Width Tolerance, mm Up to 500 plus minus 5 Above 500 and up to 1250 plus minus 8 Above 1 250 and up to 2500 plus minus 20 Above 2 500 and up to 3000 plus minus 40 Above 3 000 and up to 7500 +150-65 Above 7 500 and up to 15000 +200-100. 3.2.3 Yield Tolerance One roll plus minus 10 percent Lots of 250 kg plus minus 10 percent Lots over 250 kg and plus minus 5 percent upto 1 250 kg Lots over 1 250 kg plus minus 3 percent 24.9 SP 21 : 2005 3.3 Tensile Strength at Break \u2013 Not less than 11.77MN/ m2 (120 kgf/cm2) in length wise directionand 8.33 Mn/ m2.( 85 kgf /cm2 ) in crosswise direction. 3.4 Elongation at Break Thickness Elongation at Break,Min. of the Film Lengthwise, Crosswise, Percent Percent From 12.5 \u00b5m 100 350 up to but not including 75 \u00b5m 75 \u00b5m and above 200 400 3.5 Optical Properties \u2013 45\u00ba gloss and haze of the film shall conform to requirements given below Grade 45\u00ba Gloss Haze Low clarity film Below 30 Greater than 15 Per. Normal clarity film 30 to 55 10 to 15 percent High clarity film Greater 6 to 10 percent than 55 Note \u2013 These two measurement do not always corelate and this clause is not relevant to black films. 3.6 Impact Resistance 3.6.1 Low impact resistance film Average thickness Impact Failure of film,\u00b5m Load, Min N(gf) 12.5 0.4 (40) 20 0.6 (60) 25 0.8 (80) 40 1.25 (125) 3.6.2 Normal impact resistance film Average thickness Impact failure load, \u00b5\u00b5\u00b5\u00b5\u00b5m Min N (gf) 40 0.55 (55) 50 0.70 (70) 75 1.00 (100) 100 1.20 (120) 125 1.60 (160) 150 1.85 (185) 175 2.10 (210) 200 2.35 (235) 225 2.60 (260) 250 3.00 (300) 3.6.3 High impact resistance film Average Thickness Impact Failure Load, \u00b5\u00b5\u00b5\u00b5\u00b5m Min. N(gf) 50 90 75 125 100 165 125 210 150 255 175 295 200 340 225 380 250 425 3.7 Slip \u2013 Kinetic coefficient of friction shall be as follows: a) Low slip film Greater than 0.40 b) Medium slip film Greater than 0.30 and up to and including 0.40 c) High slip film Greater than 0.20 and up to and including 0.30 d) Extra high slip film upto and including 0.20 Note \u2013 For special requirements refer to 4.9 of the standard. Note \u2013 For method of tests, refer to A of the standard and IS 2530 : 1963 Methods of test for polyethylene moulding materials and polythylene compounds. For detailed information, refer to IS 2508 : 1984 Specifications for low density polyethylene films (second revision). 24.10 SP 21 : 2005 ."
    },
    {
      "standard_id": "IS 6307: 1985",
      "title": "RIGID PVC SHEETS",
      "scope": "Requirements and methods of sampling and test for rigid PVC sheets of 0.10 to 12.5 mm in thickness, manufactured by calendering, extrusion or calendering followed by lamination.",
      "pages": [
        866,
        867
      ],
      "text": "SUMMARY OF IS 6307 : 1985 RIGID PVC SHEETS (First Revision) 1. Scope \u2013 Requirements and methods of sampling and test for rigid PVC sheets of 0.10 to 12.5 mm in thickness, manufactured by calendering, extrusion or calendering followed by lamination. 2. Types Type 1 \u2013 General purpose, Type 2 \u2013 With specified impact strength, and Type 3 \u2013 Suitable for deep draw vacuum forming. 3. Requirements 3.1 Appearance \u2014 Sheet shall be unifarm in colour and finish, transparent or opaque , and shall be reasonably free from detrimental scratches, creases, streaks, pinholes, pimples and inclusions. 3.2 Thickness Nominal T olerance on Thickness, Thickness Percent m m Extruded Calendered Calender and Laminated 0.10 to 0.24 plus minus 20 plus minus 12 \u2014 0.25 to 0.49 plus minus 15 plus minus 10 \u2014 0.50 to 0.74 plus minus 12 plus minus 10 \u2014 0.75 to 1.24 plus minus 10 \u2014 plus minus 20 1.25 to 1.49 plus minus 10 \u2014 plus minus 18 1.50 to 1.99 plus minus 10 \u2014 plus minus 18 2.00 to 4.99 plus minus 10 \u2014 plus minus 15 5.00 to 9.99 plus minus 10 \u2014 plus minus 10 10.00 to 12.50 plus minus 10 \u2014 plus minus 10 3.3 Length and Width \u2013 The length and width of rectangular sheets shall be within the tolerance \u2212 + 0 5 mm of the nominal size. For other shapes, the tolerances on linear dimensions shall be as agreed. 3.4 Squareness \u2013 Cut sheets shall not deviate more than 10 mm from a true rectangle of the same dimensions. 3.5 Other Requirements Sl. Characteristic Requirement No. Type1 Type2 Type3 i) Vicat softening 75 65 50 temperature, oC, Min ii) Impact strength, \u2014 No \u2014 number of failures failure iii) T ensile stress at 450 380 380 yield, kg/crn2,Min iv) Dimensional change at 120oC, percent, Max: a) Extruded or calendered 20 20 * b) Calendered and 5 5 15 laminated * Limits shall be as agreed to between the purchaser and the supplier. 3.5.1 Delamination (for calendered and laminated sheet) \u2013 The material shall show no signs of delamination. 3.5.2 Horizontal burning characteristics \u2013 Shall also be tested for horizontal burning characteristics according to the test method prescribed if agreed to. Note \u2013 For method of tests refer to Appendices A to G of the standard. For detailed information, refer to IS 6307 : 1995 Specifications for rigid PVC sheets (first revision). 24.11 SP 21 : 2005"
    },
    {
      "standard_id": "IS 10889: 1984",
      "title": "HIGH DENSITY POLYTHYLENE FILM",
      "scope": "Requirements and the methods of sampling and test for natural and black colour (carbon black pigment) high density polyethylene films. Coloured films other than black shall be as a greed to between the purchaser and the supplier.",
      "pages": [
        867,
        868,
        869
      ],
      "text": "SUMMARY OF IS 10889 : 1984 HIGH DENSITY POLYTHYLENE FILM 1. Scope \u2013 Requirements and the methods of sampling and test for natural and black colour (carbon black pigment) high density polyethylene films. Coloured films other than black shall be as a greed to between the purchaser and the supplier. 2. Grades Grade1\u2013 High molecular mass, high density polyethylene (HM HDPE); and Grade 2 \u2013 Medium molecular mass, high density polyethylene (MM HDPE). 3. Requirements 3.1 General 3.1.1 Appearance \u2013 Shall be uniform in colour, texture and finish. The material shall be substantially free from pinholes and reasonably free from undispersed raw materials, streaks and particles of foreign matter. There shall be no other visible defects, such as holes, tears or blisters. The edges shall be free from nicks and cuts visible to unaided eye. 3.1.2 Film Form \u2013 Shall be furnished in the form of flat sheet or rolls or in the form of flat tubing or in any other form as agreed. 3.1.3 Odour \u2013 Shall be free from any objectionable odour. 3.1.4 Density \u2013 Shall be as prescribed. 3.1.5 Melt flow index (i 5 ) \u2013 The melt flow index (i5) of the film shall be as prescribed for the appropriate grade. 3.1.6 Black Film a) The percentage of carbon black in the material shall be 2.5 plus minus 0.5 percent by mass; and b) The dispersion of the carbon black shall be satisfactory. 3.2 Dimensional Requirements 3.2.1 Nominal Thickness \u2013 Is the theoretically desired thickness of a film for a particular application. 3.2.1.1 Tolerance on Thickness \u2013 At any given point and the average thickness of polyethylene films for various thicknesses shall be as follows Nominal Thickness Tolerance, percent Grade 1 film Grade 2 film Up to and including 40 \u00b5\u00b5\u00b5\u00b5\u00b5m plus minus 25 plus minus 25 Above 40 \u00b5\u00b5\u00b5\u00b5\u00b5m plus minus 20 plus minus 20 3.2.2 Nominal Width \u2013 The theoretically desired width of a film for a particular application. 3.2.2.1 Tolerance on Width \u2013 Shall be as given below: Nominal Width Tolerance, mm cm Grade 1 film Grade 2 film Up to to 50 plus minus 5 plus minus 5 Above 50 and up to 125 plus minus 8 plus minus 8 Above 125 and up to 250 plus minus 20 plus minus 20 Above 250 and up to 300 plus minus 40 plus minus 40 Above 300 plus minus 65 plus minus 65 3.3 Yield Tolerance \u2013 The actual yield shall be within the following tolerance limits of the nominal yields: Grade 1 film Grade 2 film One roll plus minus 10 percent plus minus 10 percent Lots of 250 kg plus minus 10 percent plus minus 10 percent Lots over 250 kg and plus minus 5 percent plus minus 5 percent upto 1 250 kg Lots over 1 250 kg plus minus 3 percent plus minus 3 percent 3.4 Physical Properties 24.12 SP 21 : 2005 3.4.1 Tensile Strength at Break \u2013 The minimum tensile strength at break for all thickness of polyethylene film shall be as under: Grade 1 film Grade 2 film Machine direction, kgf/cm 2 300 250 Transverse direction, kgf/cm 2 250 200 3.4.2 Elongation at Break \u2013 The elongation at break for all thickness of polyethylene film shall be as under: Elongation at Break, Min Grade 1 film Grade 2 film Machine direction 300 300 Transverse direction 300 300 3.4.3 Impact Resistance (Falling Dart) : The impact failure load obtained from the drop of 66 cm shall not be less than that given below for appropriate average thickness of film: Average Thickness Impact Failure Load, of Film N(gf), Min \u00b5\u00b5\u00b5\u00b5\u00b5m Grade 1 film Grade 2 film 12.5 35 \u2014 25.0 70 25 50.0 140 50 100.0 280 100 Note \u2013 Values for impact failure loads for intermediate thickness may be obtained by interpolation., Note \u2013 For methods of tests, refer to Appendix A of the standard. For detailed information, refer to IS 10889 : 1984 Specifications for high density polythylene films. 24.13 SP 21 : 2005"
    },
    {
      "standard_id": "IS 12830: 1989",
      "title": "RUBBER BASED ADHESIVE FOR FIXING PVC TILES TO CEMENT",
      "scope": "Requirements and the methods of sampling and test for rubber based adhesives used for bonding PVC tiles to cement, floors and walls of buildings.",
      "pages": [
        869,
        870
      ],
      "text": "SUMMARY OF IS 12830 : 1989 RUBBER BASED ADHESIVE FOR FIXING PVC TILES TO CEMENT 1. Scope \u2013 Requirements and the methods of sampling and test for rubber based adhesives used for bonding PVC tiles to cement, floors and walls of buildings. 2. Requirements 2.1 Description \u2013 The material shall be manufactured from rubber, compounding ingredients, resins and appropriate solvents. The colour of the material shall be compatible with the application of the material as may be agreed to between the purchaser and the supplier. 2.2 Consistency \u2013 The material shall be of a consistency suitable for its mode of application. 2.3 Open Assembly Time \u2013 The open assembly time shall be as agreed to between the purchaser and the supplier depending upon the application and shall not vary from batch to batch. 2.4 Adhesion Strength \u2013 The adhesion strength shall be as follows. 2.4.1 Strength of joint in shear \u2013 The material shall have shear strength not less than 8 kg/cm 2 after conditioning in standard atmospheric condition and not less than 6 kg/cm 2 after heat ageing and immersion in water. 2.5 Keeping Quality \u2013 The material shall comply with the requirements specified in 2.1 to 2.4 when it has been stored in the original closed containers according to the manufacturer\u2019s instructions for a minimum period of one year from the date of manufacture. Note \u2013 For method of test refer to Appendices A to C of the standard. For detailed information, refer to IS 12830 : 1989 Specifications for Rubber based adhesives for fixing PVC tiles to cement. 24.14 SP 21 : 2005"
    },
    {
      "standard_id": "IS 12994: 1990",
      "title": "EPOXY ADHESIVES, ROOM TEMPERATURE CURING, GENERAL PURPOSE",
      "scope": "Requirements and methods of sampling and test for liquid and paste type epoxy adhesives for performance : (a) up to 50\u00baC, and (b) up to 100\u00baC.",
      "pages": [
        870,
        871
      ],
      "text": "SUMMARY OF IS 12994 : 1990 EPOXY ADHESIVES, ROOM TEMPERATURE CURING, GENERAL PURPOSE 1. Scope \u2013 Requirements and methods of sampling and test for liquid and paste type epoxy adhesives for performance : (a) up to 50\u00baC, and (b) up to 100\u00baC. 2. Types \u2013 There shall be four types of epoxy adhesives: Type L 50 \u2013 Liquid adhesives for performance up to 50\u00baC. Type P 50 \u2013 Paste adhesives for performance up to 50\u00baC. Type L 100 \u2013 Liquid adhesives for performance up to 100\u00baC. Type P 100 \u2013 Paste adhesives for performance up to 100\u00baC. 3. Requirements \u2013 3.1 Properties of Uncured Components 3.1.1 Solids Content \u2013 Each component of the adhesive shall be free from volatile solvents, and the non-volatilise in each component shall be not less than 99.5 percent. 3.1.2 Viscosity \u2013 The viscosity of the individual components shall comply with the following requirements: Type L 50 and L 100 \u2013 10 00 0 mPas Max Type P 50 and P 100 \u2013 10 00 000 mPas Max 3.2 Properties of Uncured Mixture 3.2.1 Gelation Time of Liquid Adhesives \u2013 The gelation time of the mix of resin and hardener of Type L 50 and L 100 prepared in the ratio recommended by the manufacturer shall not be less than 30 minutes at a bath temperature of 27 plus minus 1\u00baC. 3.2.2 Spreadability of paste adhesives \u2013 A mass of 25 g of the adhesive of Type P 50 and P 100, when uniformly mixed with the prescribed hardener in the ratio recommended by the manufacturers, shall remain spreadable at a temperature of 27 plus minus 1 0C for a minimum of 15 minutes. 3.2.3 Sagging \u2013 The uncured adhesive of Type P 50 and P 100, when uniformly mixed in the ratio recommended by the manufactures, shall not run, drip or sag. 3.3 Properties of Cured Adhesive Joints \u2013The tensile shear strength of joints shall be not less than the following minimum values, after curing the joints for 24 hours at 27 plus minus 1\u00baC. Types L 50 Types L 100 and P 50 and P 100 At 27 \u00baC (N/mm 2)1 4 1 4 At 50 \u00baC (N/mm 2)1 0 1 4 At 100 \u00baC (N/mm 2)\u2013 1 2 Note \u2013 For methods of tests refer to Appendices A to E of the standard. For detailed information, refer to IS 12994 : 1990 Specificsations for epoxy adhesives, room temperature curing, general purpose. 24.15 SP 21 : 2005"
    },
    {
      "standard_id": "IS 14182: 1994",
      "title": "SOLVENT CEMENT FOR USE WITH UNPLASTICIZED POLYVINYL CHLORIDE PLASTIC PIPE AND FITTINGS",
      "scope": "Requirements and methods of sampling and test for solvent cements to be used in joining unplasticized polyvinyl chloride pipe and fittings intended for use in carrying potable water. The pipes may be pressure or non-pressure type.",
      "pages": [
        871,
        872,
        873
      ],
      "text": "SUMMARY OF IS 14182 : 1994 SOLVENT CEMENT FOR USE WITH UNPLASTICIZED POLYVINYL CHLORIDE PLASTIC PIPE AND FITTINGS 1. Scope \u2013 Requirements and methods of sampling and test for solvent cements to be used in joining unplasticized polyvinyl chloride pipe and fittings intended for use in carrying potable water. The pipes may be pressure or non-pressure type. 2. Requirements 2.1 The solvent cement shall be a solution of unplasticized polyvinyl chloride moulding or extrusion compound or PVC resin. The requirements for rigid PVC compound are given in Table 1 for information only. 2.2 The solvent cement shall be thixotropic and consist substantially of solvents that will swell plasticized PVC polymers and stabilizers. Fillers may be incorporated provided the resulting cement meets all the requirements of specification. 2.3 The solvent cement shall be capable of application by brush and shall contain no lumps or foreign matter or macroscopic undissolved particles that will adversely affect the ultimate joint strength or chemical resistance of the material. 2.4 The cement shall show no gelation. It shall show no evidence of stratification or separation that cannot be removed by stirring. 2.5 When used for bonding pipes and fittings coming in contact with potable water, the cemerd, after evaporation of the solved, shall conform to the requirements, when tested in accordance with relavent Indian Standards, as prescribed in 10.3 of IS 4985*. 2.6 The particular solvent system to be used in the formulation of this solvent cement is not specified, since several adequate solvent system for PVC are known. Solvent systems consisting of blends of tetrahydrofuran and cyclohexanone have been found to be acceptable under the requirements of this specification. * Unplasticized PVC pipes for potable water supplies ( third revision) TABLE 1 REQUIREMENTS FOR RIGID PVC COMPOUND Sl. No.Characteristic Requirement i) Tensile strength, MPa, Min 48.3 ii) Impact strength (Izod), J/m, Min 34.7 iii) Modulus of elasticity in tension, MPa, Min 2.758 iv) Deflection temperature under load, \u00baC, Min 70 v) Chemical resistance To pass the test a) Change in mass Increase, percent by mass, Max 5.0 Decrease, percent by mass, Max 0.1 b) Change in flexural yield strength Increase, percent by mass, Max 5.0 Decrease, percent by mass, Max 25.0 vi) Resistance to oil change in mass To pass the test Increase, percent by mass , Max 1.0 Decrease, percent by mass, Max 1.0 24.16 SP 21 : 2005 2.7 Vinyl Chloride Polymer Content \u2013 The PVC resin content shall be minimum 10 percent by mass. 2.8 Dissolution \u2013 The cement shall be capable of dissolving an additional 3 percent by mass of unplasticized PVC granular, powder compound or resin at 27 plus minus 2\u00baC without evidence of gelation. 2.9 Viscosity \u2013 Cements are classified as regular, medium or heavy bodied types, based on their minimum viscosity. i) Regular-bodied cement shall have a minimum viscosity of 90 mPa.s; Note 1\u2013 A guide for PVC solvent cement selection is given at Annex D of the standard. Note 2\u2013 For methods of tests, refer to Appendices A to C of the standard, IS 2267 : 1995 Polystyrene moulding and extrusion materials ( second revision ), IS 5210 : 1995 High impact polystrene sheet ( first revision ), IS 6746 : 1994. Unsaturated polyster resin systems ( first revision) and IS 8543 (Part 4/Sec 1) : 1984 Methods of testing plastics : Part 4 Short term mechanical properties, Section 1 Determination of tensile properties. For detailed information, refer to IS 14182 : 1994 Specifications for solvent cement for use with unplasticized polyvinyl chloride plastic pipes and fittings. ii) Medium-bodied cement shall have a minimum viscosity of 500 mPa.s; and iii) Heavy-bodied cement shall have a minimum viscosity of 1 600 mPa.s. 2.10 Lap Shear Strength \u2013 The minimum average lap shear strength, shall be 1.7 MPa after 2 h curing time, 3.4 MPa after 10 h curing time and 6.2 MPa after 72 h curing time. 2.11 Hydrostatic Burst Strength \u2013 The minimum average hydrostatic burst strength test, shall be 2.8 MPa after 2 h curing time. 2.12 Shelf Life \u2013 The manufacturer shall declare the shelf life of the product on the container. 24.17 SP 21 : 2005"
    },
    {
      "standard_id": "IS 14443: 1997",
      "title": "POLYCARBONATE SHEETS",
      "scope": "1.1 Requirements and methods of sampling and tests for polycarbonate sheets of solid section as well as multi-wall variety and also thinner gauge sheets (films), multi-layer composite laminates of polycarbonate compact sheets and composites of polycarbonate compact sheets and glass sheets. Sheets containing glass fibre or any other reinforcement are, however, not covered by this standard. 1.2 This standard establishes a system for designating vacrious possible polycarbonate sheets and films. Since the system is not based on application, end use condition and performance requirement, it cannot be used for selection of any sheet or film for specific end use. For specific end use and type of sheet or film expert opinion should be sought for fabrication details.",
      "pages": [
        873,
        874,
        875
      ],
