Repository: workbydevansh/bis-standards-recommendation-engine

# BIS Standards Recommendation Engine

Submission-ready prototype for the Bureau of Indian Standards x Sigma Squad AI Hackathon.

The system converts a product description into the top 3-5 relevant BIS standards from **SP 21: Summaries of Indian Standards for Building Materials**. It is deterministic, offline, and designed around the required judging contract.

## Judge Command

```bash
python inference.py --input hidden_private_dataset.json --output team_results.json
```

The output JSON contains:

- `id`
- `retrieved_standards`
- `latency_seconds`

When the input contains `expected_standards`, the field is copied into the output so the provided `eval_script.py` can be run locally.

File: data/index/standards.json (part 49 of 52)
{
      "text": "SUMMARY OF IS 14443 : 1997 POLYCARBONATE SHEETS 1. Scope 1.1 Requirements and methods of sampling and tests for polycarbonate sheets of solid section as well as multi-wall variety and also thinner gauge sheets (films), multi-layer composite laminates of polycarbonate compact sheets and composites of polycarbonate compact sheets and glass sheets. Sheets containing glass fibre or any other reinforcement are, however, not covered by this standard. 1.2 This standard establishes a system for designating vacrious possible polycarbonate sheets and films. Since the system is not based on application, end use condition and performance requirement, it cannot be used for selection of any sheet or film for specific end use. For specific end use and type of sheet or film expert opinion should be sought for fabrication details. 2. Designation/Classification System 2.1 This standard adopts a data block system consisting of five blocks \u2013 each block, describing specific information about the product. Each block is separated from the other by an asterisk mark. In case a block is not used, the skipped block will be indicated by an additional asterisk mark. Block 1* Block 2* Block 3* Block 4* Block 5* Block 1 \u2013 Contains this IS specification number to indicate that the classification is according to this standard. Block 2 \u2013 This block is used to describe the product in general. This block consists of four letters and one digit. The first two letters are invariably \u2018PC\u2019 to denote that the product under specification is made out of polycarbonate. The digit that comes next indicates the number of layers or walls (in case of hollow sheets). The letter following the digit indicates whether the product under consideration has a solid or hollow cross- section and the type of profile in case of hollow product. And the last letter indicates the surface texture of the product. Codes for Block 2 are described in Table 1. TABLE 1 CODES FOR BLOCK 2 3rd Position 4th Position 5th Position Code No. of Code Profile Code T exture Layers/Walls (1) (2) (3) (4) (5) (6) 1 One S Solid section R Ribbed 2 Two N Hollow N F Fine profile grain 3 Three R Hollow C Coarse rectangular grain profile 4 Four T Hollow tunnel P Polished profile 0 Not O Not O Not specified specified specified Example: For a twin wall hollow sheet with N profile and polished surface texture the Block 2 will be represented by PC 2 NP. Block 3 \u2013 This block accommodates four letters. The first letter indicates whether the material used to manufacture the sheet is light stabilized or not. The next letter indicates whether any special coating has been applied on the sheet or not. Third letter is to indicate whether the sheets is transparent, translucent or opaque and the last letter takes care of colour. Table 2 describes the codes for Block 3. Example: An opaque colourd sheet made out of polycarbonate grade containing UV stabilizer and having a hard abrasion resistance surface coating is designated by LHQC in Block 3. Block 4 \u2013 Combination of four digits form this block. Each digit indicates the following properties in order: a) Weight per sq. metre of the sheet/film as per the codes given in Table 3. b) Dart drop impact strength at 27\u00baC. c) Light transmission. d) Flammability rating codes listed in Table 3. 24.18 SP 21 : 2005 Example : For a sheet with 1.3 kg/m2, dart drop impact value of 12J, light transmission of 55 percent and flammability rating not specified, the block 4 will be represented by 1530. Block 5 \u2013 This block is provided for any additional specific performance requirements, if required to be specified. These specific performances include resistance to vandalism, resistance to forced entry, resistance to bullet and resistance to explosion. In case, there is no specific requirement for the sheet the designation ends at Block 4 with an asterisk mark. Each requirement is codified by a combination of one letter and one digit. The letter indicates the type of resistance under consideration and the digit indicates the level of resistance. The scheme is elaborated below: V = Resistance to vandalism F = Resistance to forced entry B = Resistance to bullet E = Resistance to explosion Table 4 to 7 of the standard give the condition under the above categories. TABLE 2 CODES FOR BLOCK 3 1st Position 2nd Position 3rd Position 4th Position Code Light Code Coating Code Transparency Code Colour Stabilization (1) (2) (3) (4) (5) (6) (7) (8) L Yes H Hard T Transparent C Coloured X No U UV R Transparent N Natural O Not specified O Not specified Q Opaque O Not specified O Not specified TABLE 3 CODES FOR BLOCK 4 1st Position 2nd Position 3rd Position 4th Position Code Wt./Sq. metre Code Dart Drop Code Light Transmi- Code Flame (kg/m2) Impact ssion Percent Retardancy (1) (2) (3) (4) (5) (6) (7) (8) 1 Up to 1.5 1 Above 150 1 Above 85 1 UL 94 HB 2 Above 1.5 up to 2 Above 100 up to 2 Above 70 up to 2 UL 94 V2 and including 3.0 and including 150 and including 85 3 Above 3.0 up to 3 Above 60 up to 3 Above 50 up to 3 UL 94 V1 and including 4.5 and including 100 and including 70 4 Above 4.5 up to 4 Above 15 up to 4 Above 35 up to 4 UL 94 V0 and including 6.5 and including 60 and including 50 5 Above 6.5 up to 5 Up to 15 5 Up to 35 5 UL 94 5V and including 8.5 6 Above 8.5 up to 0 Not specified 0 Not specified 0 Not specified and including 12.0 7 Above 12.0 up to and including 15.0 8 Above 15.0 9 Not specified Note 1 \u2013 Code of good fabricating practices is given at Annex A of the standards . Note 2 \u2013 For method of tests, refer to Appendices B to F of the standard . For detailed information, refer to IS 14443 : 1997 Specifications for polycarbonate sheets. 24.19 SP 21 : 2005"
    },
    {
      "standard_id": "IS 14643: 1999",
      "title": "UNSINTERED POLYTETRAFLUOROETHYLENE (PTFE) TAPE FOR THREADS SEALING APPLICATIONS",
      "scope": "Requirements, methods of sampling and tests for unsintered polytetrafluoroethylene (PTFE) tapes for use as a thread sealing material and in similar applications. This tape is suitable for applications under ambient conditions with all common fluids and gases up to 80 bar gauge for pipes. This tape is suitable for applications in the range \u201420 0C to 2000C for pipe sizes up to 50 mm.",
      "pages": [
        875,
        876
      ],
      "text": "SUMMARY OF IS 14643 : 1999 UNSINTERED POLYTETRAFLUOROETHYLENE (PTFE) TAPE FOR THREADS SEALING APPLICATIONS 1. Scope \u2013 Requirements, methods of sampling and tests for unsintered polytetrafluoroethylene (PTFE) tapes for use as a thread sealing material and in similar applications. This tape is suitable for applications under ambient conditions with all common fluids and gases up to 80 bar gauge for pipes. This tape is suitable for applications in the range \u201420 0C to 2000C for pipe sizes up to 50 mm. 2. Requirements 2.1 Composition 2.1.1 Manufacture \u2013 Shall be manufactured from a suitable grade of virgin PTFE material . The tape shall not contain fillers or additives other than residual lubricant. The residual lubricant content shall not exceed 0.1 percent by mass. 2.1.2 The lubricant used in the manufacture of the tape shall be such that any residue left in the tape shall be entirely removed under the conditions of test for the determination of residual lubricant content. 2.2 Appearance and Finish 2.2.1 The unsintered PTFE tape, when viewed by reflected light, shall appear white. 2.2.2 It shall be free from any inclusions visible to the naked eye and shall be free from any surface or edge defects which may affect its suitability for use. 2.3 Tolerance and Dimensions 2.3.1 Length \u2013 The actual length of the tape on a spool shall not be less than that marked on the spool. 2.3.2 Width \u2013 The mean width of the tape on a spool shall not differ from that marked on the spool by more than plus minus 0.5 mm. 2.3.3 Thickness \u2013 The thickness of the tape at any measured point shall not differ from the mean of the readings by more than plus minus 10 percent. 2.4 Thread Wrapping Properties \u2013 Any sample of the tape shall conform to and hold the thread form, shall not break and the finishing end of the tape shall remain in position with no tendency to unwind. 2.5 Sealing \u2013 Any sample of the tape shall form a leak free seal. Note \u2013 For methods of tests and method of measurements, refer to Appendices A to D of the standard . For detailed information, refer to IS 14643 : 1999 Specifications for unsintered polytetrafluoroethylene (PTFE) tape for threads sealing applications. 24.20 SP 21 : 2005"
    },
    {
      "standard_id": "IS 14753: 1999",
      "title": "POLYMETHYL METHACRYLATE (PMMA) (ACRYLIC) SHEETS",
      "scope": "Requirements, methods of sampling and tests for polymethyl methacrylate (acrylic) sheets.",
      "pages": [
        876,
        877,
        878,
        879,
        880,
        881
      ],
      "text": "SUMMARY OF IS 14753 : 1999 POLYMETHYL METHACRYLATE (PMMA) (ACRYLIC) SHEETS 1. Scope \u2013 Requirements, methods of sampling and tests for polymethyl methacrylate (acrylic) sheets. 2. Requirements 2.1 Protection of Surface \u2013 Unless otherwise agreed between the supplier and the purchaser, the surface of the sheet, as delivered, shall be protected by suitable material, for example, kraft paper pasted with a water soluble or pressure-sensitive adhesive or a polyethylene or any other suitable film; readily removable without surface contamination or damage. 2.2 Appearance 2.2.1 Surface Defects \u2013 The sheets shall have a smooth surface. There shall be no surface defects, scratches or marks larger than 5 mm 2 each anywhere in the sheet. 2.2.2 Inclusion Defects \u2013 There shall be no bubbles, large inclusions, cracks or other defects that could adversely affect the performance of the sheet in its intended application. There shall be no foreign matter inclusions larger than 4 mm 2 each anywhere in the sheet. 2.2.3 Classification of Defects Classification Surface Defects Inclusion Defects (1) (2) (3) Negligible Less than 2 mm 2 Less than 1 mm 2 Acceptable 2 to 5 mm 2 1 to 4 mm 2 2.2.4 Distribution of Defects 2.2.4.1 There shall not be a significant (for the application) amount of fine defects, each of which is defined as negligible in above, within 1 mm 2 each anywhere in the sheet. 2.2.4.2 No defect defined as acceptable above shall be within 500 mm of another acceptable defect anywhere in or on the sheet. 2.3 Colour \u2013 The colour distribution shall be homogenous, unless otherwise specified. V ariations in colours shall be agreed between the purchaser and the supplier. 2.4 Visual Examination \u2013 The sheets shall be visually examined for scratch, air bubbles, foreign material or any other marks except such special marks which have been specified by the purchaser. 2.5 Dimensions 2.5.1 The preferred dimensions, after trimming, for the supply of cast acrylic sheets shall be as follows. 2.5.1.1 Size I \u2013 The sheets up to 2 m 2 surface area \u2013 a) 765 \u00d7 610 mm b) 1 220 \u00d7 915 mm c) 1 220 \u00d7 1525 mm d) 1 375 \u00d7 915 mm e) 1 750 \u00d7 1140 mm f) 1 830 \u00d7 915 mm 2.5.1.2 Size II \u2013 The sheets offering more that 2 m 2 surface area a) 1 220 \u00d7 1 830 mm b) 1 780 \u00d7 1 180 mm c) 1 800 \u00d7 1 200 mm d) 2 170 \u00d71 050 mm 2.5.1.3 The tolerance for the dimensions shall be + - 5 0 mm. 2.5.2 Thickness \u2013 The preferred thickness and permissible thickness variation for the acrylic sheets be as given below : 24.21 SP 21 : 2005 Thickness T olerance (mm) Size I Size II (1) (2) (3) 2.0 plus minus 0.43 plus minus 0.6 2.5 plus minus 0.43 plus minus 0.6 3.0 plus minus 0.5 plus minus 0.6 4.0 plus minus 0.5 plus minus 0.7 5.0 plus minus 0.6 plus minus 0.8 6.0 plus minus 0.8 plus minus 0.9 8.0 plus minus 0.9 plus minus 1.0 10.0 plus minus 1.0 plus minus 1.1 12.0 - 13.0 plus minus 1.1 plus minus 1.3 15.0 plus minus 1.4 plus minus 1.4 18.0 plus minus 1.4 plus minus 1.4 20.0 - 25.0 plus minus 1.4 plus minus 1.4 30.0 plus minus 1.8 plus minus 1.8 2.6 Specific Gravity \u2013 Shall not be less than 1.18 and more than 1.20. 2.7 Water Absorption \u2013 Shall not be more than 0.4 percent of the dry mass of the sample after 24 h immersion. 2.8 Tensile Strength and Elongation \u2013 Shall show a tensile strength of 570 kg/cm 2, Min and elongation at rupture shall not be less than 4.0 percent. 2.9 Impact Strength \u2013 Shall not be less than 1.6 kg cm/ cm of the notch. 2.10 Rockwell Hardness \u2013 Shall be RHM 100 plus minus 5. 2.11 Effect of Heat on Rigidity, that is Temperature of Deflection Under Load \u2013 Shall not show a defection of 0.25 mm until it reaches a temperature in excess of 850C. 2.12 Vicat Softening Temperature \u2013 Shall not be less than 1000C. 2.13 Burning Rate \u2013 Shall show a burning rate of not more than 40 mm per minute. 2.14 Refractive Index \u2013 Shall show a refractive index not more than 1.49. 2.15 Haze and Luminous Transmittance \u2013 Shall show minimum transmittance of 91 percent and haze percent shall not exceed 3. 2.16 Stability Towards Yellowing 2.16.1 Yellowness Index Method \u2013 Yellowness index values of PMMA sheets produced from virgin monomer MMA, colour code 001-clear transparent shall be as given below : Thickness, t YI for Sheet YI/t Sheet (mm) 2 3.6 to 4.2 1.80 to 2.10 2.5 3.7 to 4.3 1.8 to 1.72 3 3.8 to 4.4 1.27 to 1.47 2.17 Diffusion Factor and Uniformity of Diffusion \u2013 2.17.1 Diffusion Factor \u2013 The diffusion factor shall be calculated as : Diffusion factor = L 20 +L 70 2L 5 where L5, L20 and L70 are the luminance values of the surface when viewed at 5\u00ba, 20\u00ba and 70\u00ba to the normal. 2.17.2 The test sheet for uniformity of diffusion (applicable for diffusion factors between 0.85 and 0.9 shall appear to be uniformly bright. 2.18 Residual Monomer Test \u2013 Shall not exceed by more than 2 percent by mass. Note \u2013 For methods of tests, refer to Appendix A to F of the standard and relevant parts of IS 13360 Plastics Methods of testing. For detailed information, refer to IS 14753 : 1999 Specifications for polymethyl methacrylate (PMMA) (acrylic) sheets. SECTION 25 CONDUCTORS AND CABLES 25.2 SP 21 : 2005 CONTENTS Title Page IS 694 : 1990 PVC insulated cables for working voltages up to and including 25.3 1100 volts (third revision) IS 1554 (Part 1) : 1988 PVC insulated (heavy duty) electric cables for working voltages up to 25.6 and including1100 volts (third revision) IS 7098 (Part 1) : 1988 Cross linked polyethylene insulated PVC sheathed cables for 25.8 working voltages up to and including 1100 volts (first revision) IS 9968 (Part 1) : 1988 Elastometer insulated cables for working voltages upto and including 25.10 1100 volts (first revision) 25.3 SP 21 : 2005"
    },
    {
      "standard_id": "IS 694: 1990",
      "title": "PVC INSULATED CABLE FOR WORKING VOLTAGES UP TO AND INCLUDING 1100 VOLTS",
      "scope": "1.1 Requirements and tests for the following types of unarmoured PVC insulated cables with copper or aluminium conductors and flexible cords with copper conductors for electric power and lighting (including cables for outdoor use and cables for low temperature conditions) for voltages up to and including 1100 V olts. Note 1 For out door use, the cables shall meet the requirements of additional ageing test. [ see 15.4 of the standard] Note 2 The cables intended for low-temperature conditions shall meet the requirements of cold bend or cold impact test whichever is applicable. [ see 15.4 of the standard] 1.1.1 Types of Cables a) Cables for fixed wiring: i) Single core (unsheathed); ii) Single core (sheathed); iii) Circular twin, three and four core (sheathed); iv) Flat twin with or without ECC (sheathed); and v) Flat three core (sheathed). b) Flexible cables, single core (unsheathed). c) F",
      "pages": [
        881,
        882,
        883,
        884
      ],
      "text": "SUMMARY OF IS 694 : 1990 PVC INSULATED CABLE FOR WORKING VOLTAGES UP TO AND INCLUDING 1100 VOLTS (Third Revision) 1. Scope 1.1 Requirements and tests for the following types of unarmoured PVC insulated cables with copper or aluminium conductors and flexible cords with copper conductors for electric power and lighting (including cables for outdoor use and cables for low temperature conditions) for voltages up to and including 1100 V olts. Note 1 For out door use, the cables shall meet the requirements of additional ageing test. [ see 15.4 of the standard] Note 2 The cables intended for low-temperature conditions shall meet the requirements of cold bend or cold impact test whichever is applicable. [ see 15.4 of the standard] 1.1.1 Types of Cables a) Cables for fixed wiring: i) Single core (unsheathed); ii) Single core (sheathed); iii) Circular twin, three and four core (sheathed); iv) Flat twin with or without ECC (sheathed); and v) Flat three core (sheathed). b) Flexible cables, single core (unsheathed). c) Flexible cords: i) Single core (unsheathed); ii) Single core (sheathed); iii) Parallel twin (unsheathed); iv) Twisted twin (unsheathed); v) Circular twin, three , four and five core (sheathed); and vi) Flat twin (sheathed). 1.2 The cables covered in this standard are suitable for use on ac single phase or three phase (earthed or unearthed) systems for rated voltages up to and including 1100 volts. These cables may be used on dc systems for rated voltage up to and including 1500 volts. 1.3 The cables covered in this standard are suitable for use where the combination of ambient temperature and temperature rise due to load results in a continuous conductor temperature not exceeding 70 0C. 1.4 The cables covered in this standard are also suitable for use under outdoor or low temperature conditions provided these meet the additional requirements as given under type tests. For still lower temperature, the purchaser may specify the additional requirements. 2. Requirements 2.1 Material 2.1.1 Conductor \u2013 The conductor shall be composed of plain annealed high conductivity copper wires and aluminium wires in case of copper and aluminium conductors respectively. 2.1.2 Insulation/ Sheath \u2013 Shall be composed of PVC compound. 2.1.3 Filters \u2013 It shall consist of vulcanized / unvulcanized rubber, thermoplastic compound or textile materials. 2.1.4 Binder Tape \u2013 It shall consist of plastic or proofed textile material. 2.2 Construction 2.2.1 Conductor \u2013 Conductors for cables for fixed wiring shall be solid and / or stranded type depending upon nominal cross-sectional area of conductors. For cables having nominal area less than 16 mm 2 shall be circular only and for nominal area 16 mm2 and above, these may be circular or shaped. 2.2.2 Insulation \u2013 It shall be of PVC compound. 2.2.3 Laying-up of cores a) Flat twin and three-core cables (without ECC)\u2013 Two or three cores shall be laid side by side. b) Flat-twin cables (with ECC)\u2013Two cores in a bare ECC (in centre) shall be laid side by side. c) Circular twin, three and four core cables\u2013 Two, three or four cores shall be laid together with a suitable right-hand lay. The interstices 25.4 SP 21 : 2005 between cores may be filed with fillers. A binder tape may be applied over laid-up cores. d) Circular twin, three,four and five core flexible cords\u2013Two, three, four or five cords shall be twisted together with a suitable right-hand lay. The interstices may be filled with sheathing material fillers or strengthening cords of textile or any other suitable material. e) Parallel twin (unsheathed) flexible cords\u2013Two conductors shall be laid parallel and insulated simultaneously such that the cores can be separated readily without damage. f) Twisted twin (unsheathed) flexible cords\u2013Two cores shall be twisted together with a suitable right hand lay. g) Flat twin (sheathed) flexible cords \u2013 Two cores shall be laid side by side. 2.2.4 Sheathing \u2013 Shall be applied by extrusion. 2.2.5 Thickness of insulation and sheath \u2013 Range of average thickness shall not be less than the nominal values specified in Table 1. 2.3 Cable Code \u2013 The following code shall be used for designating the cable: Constituent Code Letter Aluminum conductor A PVC insulation Y PVC sheath Y Earth continuity conductor (ECC) Suitable for outdoor use OU Suitable for low temperature SZ Note \u2013 No code letter is required when the conductors material is copper. 3. Tests 3.1 Type Tests a) Annealing test (for copper), b) Tensile test (for aluminium), c) Wrapping test (for aluminum), d) Resistance test, e) Test for overall dimensions and thickness of insulation and sheath f) Physical tests for insulation and sheath g) Insulation test, and h) High voltage test (water immersion test) and j) Flammability test. TABLE 1 RANGE OF A VERAGE THICKNESS Sl. No. Type Range of Nominal Range of Nominal Range of Nominal Sectional Area of Thickness of Thickness of Conductor Insultation Sheath mm 2 mm2 mm2 i) Single-core PVC insulated 1-630 0.7-2.8 - cables (unsheathed) ii) Flexible PVC insulated cords 0.5-40 0.6-0.8 - (unsheathed) iii) Single core unsheathed 6.50 0.8-1.4 - Flexible cables iv) PVC insulted and sheathed 1-50 0.6-1.4 0.8-1.8 cables v) Flexible PVC insulated and 0.5-4.0 0.6-0.8 0.9-1.1 sheathed cords Note 1 \u2013 Nominal cross-sectional area of conductor- 1, 1.5, 2.5, 4, 6, 10, 16, 25, 35, 50, 70, 95, 120, 150, 185, 240, 300, 400, 500 and 630 mm 2. Note 2 \u2013 For detailed dimensions, refer to Tables 2 to 6 of the standard. 25.5 SP 21 : 2005 Note \u2013 For test details, refer to IS 5831 : 1984 PVC insulation and sheath of electric cables, (first Revision) IS 8130 : 1984 Conductors for insulated electric cables and flexible cords (first revision) and the standard. For details information, refer to IS 694 : 1990 Specification for PVC insulated cables for working voltages upto and including 1 100 volts (third revision). 3.2 Acceptance Tests \u2013 Tests specified in (a) to (d), (h) and ( j ) of 3.1 and following: a) Test for thickness of insulation and sheath b) Tensile strength and elongation at break of insulation and sheath. c) Insulation resistance test 3.3 Routine Tests a) Conductor resistance test, and b) High voltage test 3.4 Optional Tests a) Cold bend test, b) Cold impact test, and c) Additional ageing test d) Flexing test 25.6 SP 21 : 2005 2.1.2 Insulation \u2013 The general purpose and heat resisting insulation of Type A and Type C PVC compound respectively conforming to the requirements of IS 5831:1984 + 2.1.3 Filler and Inner Sheath a) Unvulcanized rubber, or b) Thermoplastic materials, or c) Proofed tape (for inner sheath only) 2.1.4 Armouring \u2013 Shall be of the following: a) Galvanized round steel wire, b) Galvanized steel strip, or c) Any metallic non-magnetic wire/strip. 2.1.5 Outer Sheath \u2013 Shall be of Type ST1 & ST2 PVC compound conforming to IS 5831: 1984 \u2020 for Cables with general purpose insulation and with heat resisting insulation respectively. 2.2 Construction 2.2.1 Conductor \u2013 Shall be as follows : N"
    },
    {
      "standard_id": "IS 1554 (Part 1): 1988",
      "title": "PVC INSULATED (HEAVY DUTY) ELECTRIC CABLES PART 1 \u2013 FOR WORKING VOLTAGES UPTO AND INCLUDING 1 100 VOLTS",
      "scope": "",
      "pages": [
        884,
        885,
        886
      ],
      "text": "SUMMARY OF IS 1554 (PART 1) : 1988 PVC INSULATED (HEAVY DUTY) ELECTRIC CABLES PART 1 \u2013 FOR WORKING VOLTAGES UPTO AND INCLUDING 1 100 VOLTS (Third Revision) \u2020 PVC insulation and sheath of electric cables ( first revision). 25.7 SP 21 : 2005 2.2.3 Core Identification \u2013 Shall be identified by different colouring of PVC insulation. (a) 1 core:red, black, yellow, blue or natural (non- pigmented) (b) 2 cores \u2013 red and black (c) 3 cores \u2013 red , yellow and blue (d) 4 cores \u2013 red, yelow and blue and black (e) 5 cores \u2013 red,yellow, blue, black,and grey (f) 6 cores and above \u2013 Two adjacent cores (counting and direction core) in each layer,blue and yellow, remaining Cores grey Note1\u2013 For reduced neutral conductors, the insulation colour shall be black. Note 2 \u2013 For cables of more than 5 cores, the core identification may be done by numbers. 2.2.4 Laying up of cores \u2013 Shall be laid together with a suitable lay; the outermost having right hand lay and successive layers with opposite lay. Recommended plan up to 100 is given in Table 3 of the standard. 2.2.5 Inner Sheath \u2013 Shall be applied either by extrusion or by wrapping. Thickness of inner sheath shall be as given in Table 4 of the standard. 2.2.6 Armouring \u2013 Shall be applied over the insulation in case of single core cables and over the inner sheath in case of twin, three and multi core cables. 2.2.7 Outer Sheath \u2013 Shall be applied by extrusion as below: a) Over the insulation in case of unarmoured single core cables b) Over the inner sheath in case of unarmoured twin, three and multi-core cables, and c) Over the armouring in case of armoured cables thickness shall be as given in Table 7 of the standard 3. Tests 3.1 Type Tests a) Tests on conductor: 1) Annealing test (for copper), 2) Tensile test (for aluminium), and 3) Wrapping test (for aluminium), and 4) Conductor resistance test. b) Test for armouring wire/strips c) Test for thickness of insulation and sheath. d) Physical tests for insulation and outer sheath: 1) Tensile strength and elongation at break 2) Ageing in air oven, 3) Shrinkage test, 4) Hot deformation, 5) Loss of mass in air oven, 6) Heat shock test, and 7) Thermal stability, e) Insulation resistance test. f) High voltage test (water immersion test). g) High voltage test at room temperature. h) Flammability test. Note1 \u2013 For acceptance, routine optional tests and additional tests for Cables with improved fix performance refer to 15 0f the standard. 4. Identification 4.1 Cable Code \u2013 The following code shall be used for designating the cable : Constituent Code Letter Aluminium conductor A PVC insulation Y Steel round wire armour W Steel strip armour F Steel double round wire armour WW Steel double strip armour F F PVC outer sheath Y Note \u2013 No code letter for conductor is required when the conductor material is copper. Note \u2013 For method of tests, refer to the relevent parts of IS 10810. Methods of tests for cables. For detailed information, refer to IS 1554 (Part I) : 1988 Specification for PVC insulated (heavy duty) electric cable: Part I For working voltages up to and including 1 100 volts (third revision). 25.8 SP 21 : 2005"
    },
    {
      "standard_id": "IS 7098 (Part 1): 1988",
      "title": "CROSSLINKED POLYETHYLENE INSULATED THERMOPLASTIC SHEATHED CABLES PART-1 FOR WORKING VOLTAGES UP TO AND INCLUDING 1 100 VOLTS",
      "scope": "1.1 Requirements for both armoured and unarmoured single, twin, three, four and multi-core cross\u2013linked polyethylene (XLPE) insulated and PVC sheathed cables for electric supply and control purpose. 1.2 The cables covered in this standard are suitable for use on ac single phase or three phase (earthed or unearthed) systems for rated voltages up to and including 1 100 volts. These cables may be used on dc systems for rated voltage up to and including 1 500 volts to earth.",
      "pages": [
        886,
        887,
        888
      ],
      "text": "SUMMARY OF IS 7098 (PART 1) : 1988 CROSSLINKED POLYETHYLENE INSULATED THERMOPLASTIC SHEATHED CABLES PART-1 FOR WORKING VOLTAGES UP TO AND INCLUDING 1 100 VOLTS (First Revision) 1. Scope 1.1 Requirements for both armoured and unarmoured single, twin, three, four and multi-core cross\u2013linked polyethylene (XLPE) insulated and PVC sheathed cables for electric supply and control purpose. 1.2 The cables covered in this standard are suitable for use on ac single phase or three phase (earthed or unearthed) systems for rated voltages up to and including 1 100 volts. These cables may be used on dc systems for rated voltage up to and including 1 500 volts to earth. Note \u2013The cables conforming to this standard may be operated continuously at a power frequency voltage 10 percent higher than rated voltage. 1.3 Armoured cables specified in this standard are suitable for use in mines also. However, for such cables, additional requirements have been included. 1.4 These cables are suitable for use where combination of ambient temperature and temperature rise due to load results in conductor temperature not exceeding 90\u00baC under normal operation and 250\u00baC under short circuit condition. 1.5 This standard also covers cables with improved fire performance categories C1 and C2 for which additional requirements have been included. 2. Requirements 2.1 Materials 2.1.1 Conductor \u2013 Shall be composed of plain copper or aluminium wires complying with IS 8130: 1984 +. Mining cables to be used in gassy mines shall be of copper conductor only. 2.1.2 Insulation \u2013 Shall be of cross linked polyethylene conforming to the requirements given in Table 1 of the standard. 2.1.3 Filler and Inner Sheath \u2013 Shall be of the following: a) Vulcanized or unvulcanized rubber, or b) Thermoplastic materials. 2.1.4 Armouring \u2013 Shall be of the following : a) Galvanized round steel wire, or b) Galvanized steel strip, or c) Any metallic non-magnetic wire/strip. 2.1.5 Outer Sheath \u2013 Shall be of polyviny choride (PVC) compound conforming to the requirements of type ST 2 compound of IS 5831 : 1984*. 2.2 Construction 2.2.1 Conductor \u2013 Shall be as follows : Nominal Cross Sectional Area Solid / Flexiblitity stranded class Copper Alluminium mm 2 mm 2 -- 1.5 Solid 1 1.5- 6 2.5-10 Solid/ Stranded 1 for solid 2 for stranded 10 and 16 and Stranded 2 above above Cables with reduced neutral conductor shall have size as given in Table 2 of the standard. 2.2.2 Insulation \u2013 Shall be provided with cross linked polyethylene insulation applied by extrusion. The average thickness of insulation shall be not less than the nominal value specified in Table 3 of the standard. 2.2.3 Core identification \u2013 Cores shall be identified as specified below : \u2020 Conductors for insulated electric cables and flexible cords (first revision). * PVC insulation and sheath of electric cables (first revision) 25.9 SP 21 : 2005 a) Coloured strip applied on the core b) Colouring of XLPE insulation as follows : 1 Core\u2014Red, black, yellow, blue or natural; 2 Core\u2014Red and black; 3 Core\u2014Red, yellow and blue; 4 Core\u2014Red, yellow, blue and black; 5 Core\u2014Red, yellow, blue, black and grey; 6 Core\u2014 and above\u2014Two adjacent cores (counting and direction core) in each layer, blue and yellow, remaining cores, grey; or c) By numerals either by applying numbered strips or by printing on the cores as follows 2 Core \u2013 0, 1 3 Core \u2013 0, 1, 2, 3 4 Core \u2013 0, 1, 2 and 3 Note 1\u2013 For reduced neutral conductors, the core shall be black. Note 2 \u2013 For cables of more than 5 cores, the core identification may be done by numbers 2.2.4 Laying of core \u2013 Shall be laid up togather with a suitable lay, the outermost layer having right hand lay and successive layers with opposite layers. Recommended plan up to 100 be is given in Table 4 of the standard. 2.2.5 Inner Sheath \u2013 Shall be applied either by extrusion or by wrapping. Thickness of inner sheath shall be as given in Table 5 of the standard. 2.2.6 Armouring \u2013 Shall be applied over the insulation in case of single core cables and over the inner sheath in case of twin, three and multicore cables 2.2.7 Outer sheath \u2013 Shall be applied by extrusion as below: a) Over the insulation in case of unarmoured single core cables, b) Over the inner sheath in case of unarmoured twin, three and multi-core cables; and c) Over the armouring in case of armoured cables. Thickness shall be as given in Table 8 of the standard 3. Tests 3.1 Types Tests \u2013 a) Tests on conductor: i) Annealing test (for copper) ii) Tensile test (for aluminium) iii) Wrapping test (for aluminium) iv) Resistance test b) Test for armouring wires/strips. c) Test for thickness of insulation and sheath d) Physical tests for insulation : i) Tensile strength and elongation at break ii) Ageing in air oven iii) Shrinkage test iv) Hot set test v) Water absorption (gravimetric) e) Physical tests for outer sheath i) Tensile strength and elongation at break ii) Ageing in air oven, iii) Loss of mass in air oven iv) Shrinkage test, and v) Hot deformation vi) Heat shock test vii) Thermal stability f) Insulation resistence (Volume resistivity Test) g) High voltage test, h) Flammability test, Note \u2013 For acceptance, routine, optional tests and additional tests for cables with improved fine performance refer to 15 of the standard. 4. Identification 4.1 The following code shall be used for designating the cable: Sl. No. Constituent Code Letter i) Aluminium conductor A ii) XLPE insulation 2X iii) Steel round wire armour W iv) Non-magnetic round wire armour Wa v) Steel strip armour F vi) Non-magnetic strip armour Fa vii) Double steel strip armour F F viii) Double steel round wire armour W W ix) PVC outer sheath Y Note \u2013 No code letter for conductor is required when the conductor material is copper. Cables with heat resisting insulation suitable for 85\u00baC conductor temperature shall be identified by the letters \u2018HR 85\u2019 marked on it. Note \u2013 For methods tests, refer to relevant parts of IS 10810 Methods of test for cables. For detailed information, refer to IS 7098 (Part I) : 1988 Specification for cross\u2013linked polyethylene insulated thermoplastic sheathed cables: Part I For working voltages upto and including 1100 volts (first revision). 25.10 SP 21 : 2005"
    },
    {
      "standard_id": "IS 9968 (Part 1): 1998",
      "title": "ELASTOMER INSULATED CABLES, PART1 FOR WORKING VOLTAGES UPTO AND INCLUDING 1 100 VOLTS",
      "scope": "Requirements of elastomeric insulated cables for fixed wiring, flexible cables and flexible cords for electric power and lighting for operation at voltages up to and including 1100 volts. 1.1 The following types of cables and cords are covered in this standard. 1.1.1 Cables for fixed wiring a) Braided and compounded/varnished, b) Elastomer sheathed (normal duty), and c) Elastomer sheathed (normal duty) with earth continuity conductor. 1.1.2 Flexible cables a) Braided and varnished, and b) Elastomer sheathed (heavy duty). 1.1.3 Flexible cords a) Braided b) Elastomer sheathed (normal duty), c) Unkinkable flexible cords \u2013 braided and compounded (workshop type), and d) Unkinkable flexible cords \u2013 braided and compounded. 1.2 The cables covered in this standard are suitable for use on single-phase or three-phase (earthed or unearthed) system for rated voltages up to and including 1 100 volts. ",
      "pages": [
        888,
        889,
        890,
        891,
        892,
        893,
        894,
        895
      ],
