Repository: workbydevansh/bis-standards-recommendation-engine

# BIS Standards Recommendation Engine

Submission-ready prototype for the Bureau of Indian Standards x Sigma Squad AI Hackathon.

The system converts a product description into the top 3-5 relevant BIS standards from **SP 21: Summaries of Indian Standards for Building Materials**. It is deterministic, offline, and designed around the required judging contract.

## Judge Command

```bash
python inference.py --input hidden_private_dataset.json --output team_results.json
```

The output JSON contains:

- `id`
- `retrieved_standards`
- `latency_seconds`

When the input contains `expected_standards`, the field is copied into the output so the provided `eval_script.py` can be run locally.

File: data/index/standards.json (part 50 of 52)
{
      "text": "SUMMARY OF IS 9968 (PART 1) : 1998 ELASTOMER INSULATED CABLES, PART1 FOR WORKING VOLTAGES UPTO AND INCLUDING 1 100 VOLTS (First Revision) 1. Scope \u2013 Requirements of elastomeric insulated cables for fixed wiring, flexible cables and flexible cords for electric power and lighting for operation at voltages up to and including 1100 volts. 1.1 The following types of cables and cords are covered in this standard. 1.1.1 Cables for fixed wiring a) Braided and compounded/varnished, b) Elastomer sheathed (normal duty), and c) Elastomer sheathed (normal duty) with earth continuity conductor. 1.1.2 Flexible cables a) Braided and varnished, and b) Elastomer sheathed (heavy duty). 1.1.3 Flexible cords a) Braided b) Elastomer sheathed (normal duty), c) Unkinkable flexible cords \u2013 braided and compounded (workshop type), and d) Unkinkable flexible cords \u2013 braided and compounded. 1.2 The cables covered in this standard are suitable for use on single-phase or three-phase (earthed or unearthed) system for rated voltages up to and including 1 100 volts. These cables may be used on dc system for rated voltages up to and including 1500 volts to earth. 1.3 The cables covered in this standard are suitable for use where the combination of ambient temperature and temperature rise due to load results in conductor temperature not exceeding the following. Type of Insulation Normal Short-Circuit Continuous Condition Operatio n Insulation for general 60\u00baC 200\u00baC service Heat resisting insulation 90\u00baC 250\u00baC Silicone rubber insulation 150\u00baC 350\u00baC 2. Materials 2.1 Conductor 2.1.1 Copper conductor \u2013 Shall be tinned annealed copper wires complying with the requirement of IS 8130 : 1984 *. 2.1.2 Aluminium Conductor \u2013 The conductor shall be composed of aluminium wires complying with the requirements of IS 8130: 1984*. 2.2. Insulation 2.2.1 Insulation for general services \u2013 The insulation shall be of elastomer compound conforming to Type IE 2 of IS 6380 : 1984\u2020. 2.2.2 Heat resisting insulation \u2013 Shall be of elastomer compound conforming to Type IE 2 of IS 6380 : 1984. 2.2.3 Silicone Rubber Insulation \u2013 The insulation shall be of silicone rubber conforming to Type IE 5 of IS 6380 : 1984. 2.3 Tape a) Proofed tape. b) Polyethylene terephthalate (PETP) tape or Plastic tape or any other suitable tape, and c) Glass tape. 2.4 Fillers \u2013 Shall be of natural or synthetic fibres or elastomer. 2.5 Braid a) Textile Braid, and b) Grass braid 2.6 Sheath *Condutors for insulated electric cables and flexible cords (first revision). \u2020 Elastomeric insulation and sheath of electric cables (first revision). 25.11 SP 21 : 2005 2.6.1 General service insulated cables and flexible cords \u2013 Cables for fixed wiring and flexible cords shall cosists sheath of elastomeric compounds of type SE1 of IS 6380 : 1984 Flexible cables sheath shall also be of elastomeric compound of type SE2 of IS 6380 : 1984. 2.6.2 Heat resisting insulated cables \u2013 Cables for fixed wiring and flexible cords shall consist sheath of elastromeric compounds of Type SE3 of IS 6380 : 1984. Flexible cables sheath shall also be of elastomeric compound of Type SE4 of IS 6380: 1984. 3. Construction 3.1 Conductors 3.1.1 Cables for fixed wiring \u2013 Shall be as follows: Nominal Cross Sectional Solid / Flexiblitity Area ,mm2 Stranded class Copper Alluminium 1and 1.5 1.5 solid Class 1 2.5 to 6 2.5 to 10 solid/ stranded Class1 for solid Class2 for stranded 10 and above 16 and above stranded Class 2 3.1.2 Flexible cables and cords \u2013 Shall be according to class 5 of IS 8130 : 1984. 3.2 Insulation \u2013 Shall have the average thickness not less than nominal value specified in respective tables of the standard. 3.3 Core identfication \u2013 Shall be identified either by colours or numbers using any one of the following methods: a) Numbered tapes, b) Coloured insulation, c) Coloured tape, and d) Numbered printed on cores. Note\u2014 For details see 13 of the standard. 3.4 Laying Up of Cores \u2013 Shall be laid together with a suitable right hand lay. The value of lay for flexible cables and cords shall be maximum 18 times the pitch circle diameter. Note \u2013 For method of test refer to IS 6380 : 1984 Elastomeric insulation and sheath of electric cables (first revision) and IS 8130 : 1984 Conductors for insulated electric cables and flexible cords (first revision) For detailed information, refer to IS 9968 (Part I) : 1988 Specification for elastomer insulated cables Part I - For working voltages up to and including 1 100 volts (first revision). 3.5 Sheath \u2013 Shall be applied by extrusion. The average thickness shall be not less than the nominal value specified in the respective tables in the standard. 4. Tests 4.1 Type Tests a) Tensile strength and elongation at break, b) Ageing in air oven , c) Ageing in air bomb, d) Ageing in oxygen bomb, e) Hot set, f) Oil resistance, and h) Tear resistance, Insulation resistance High voltage (water immersion) test Flammability test (applicable to cables finished with SE 3 and SE 4 sheaths only) Water absorption test (for insulation as applicable) Persulphate test (for copper) Annealing test (for copper) Tensile test (for aluminium) Wrapping test (for aluminium) Conductor resistance test Test for thickness of insulation and sheath and overall diameter (where specified) Note \u2013 For acceptance, routine and optional tests, refer to the standard. 5. Identification \u2013 Cables or cords shall be identified throughout the length of the cable or cords by the legends shown below, either printed or indented or embossed on the cable. Type of Cable Insulation Legend Heat resisting rubber HR 90 Silicon rubber HR 150 The following code shall be used for designating the cable : Constituent Code Letter Aluminium conductor A Elastomer insulation R Braiding, compounding or B varnishing Elastomer sheath R Earth continuity conductor ECC SECTION 26 WIRING ACCESSORIES 26.2 SP 21 : 2005 CONTENTS Title Page IS 371 : 1999 Ceiling Roses (third revision) 26.3 IS 1293 : 1988 Plugs and Socket Outlets of Rated V oltage upto and Including 250 V olts and Rated Current upto and Including 16 Amperes (second revision) 26.5 IS 2086 : 1993 Carriers and Bases Used in Rewirable Type Electric Fuses for V oltages upto 650 V olts (third revision) 26.7 IS 2412 : 1975 Link Clips for Electrical Wiring (first revision) 26.9 IS 2667 : 1988 Fittings for Rigid Steel Conduits for Electrical Wiring (first revision) 26.10 IS 3419 : 1989 Fittings for Rigid Non-Metallic Conduits (third revision) 26.12 IS 3480 : 1966 Flexible Steel Conduits for Electrical Wiring 26.13 IS 3837 : 1976 Accessories for Rigid Steel Conduits for Electrical Wiring (first revision) 26.14 IS 3854 : 1997 Switches for Domestic and Similar Purposes (second revision) 26.15 IS 4160 : 1967 Interlocking Switch Socket Outlet 26.17 IS 4615 : 1968 Switch Socket Outlets (Non-Inter Locking Type) 26.19 IS 4649 : 1968 Adaptors for Flexible Steel Conduits 26.21 IS 6538 : 1971 Three Pin Plugs Made of Resilient Material 26.22 IS 8828 : 1996 IEC 898 (1995) Circuit Breakers"
    },
    {
      "standard_id": "IS 1293: 1988",
      "title": "PLUGS AND SOCKET-OUTLETS \u2013 RATED VOLTAGE UPTO AND INCLUDING 250 VOLTS AND RATED CURRENT UPTO AND INCLUDING 16 AMPERES",
      "scope": "Requirements and tests for three-pin two- pole and earthing plugs and socket-outlets (shuttered and non-shuttered) including multi-socket-outlet (shuttered and non-shuttered) suitable for ac circuits with a rated voltage above 50 V but not exceeding 250 volts and a rated current of 6 A or 16 A. Note 1\u2013 2 pin plugs and socket outlets are considered non- standard. Note 2\u2013 Fused plugs are not covered under the scope of this standard.",
      "pages": [
        895,
        896,
        897
      ],
      "text": "SUMMARY OF IS 1293 : 1988 PLUGS AND SOCKET-OUTLETS \u2013 RATED VOLTAGE UPTO AND INCLUDING 250 VOLTS AND RATED CURRENT UPTO AND INCLUDING 16 AMPERES (Second Revision) 1. Scope \u2013 Requirements and tests for three-pin two- pole and earthing plugs and socket-outlets (shuttered and non-shuttered) including multi-socket-outlet (shuttered and non-shuttered) suitable for ac circuits with a rated voltage above 50 V but not exceeding 250 volts and a rated current of 6 A or 16 A. Note 1\u2013 2 pin plugs and socket outlets are considered non- standard. Note 2\u2013 Fused plugs are not covered under the scope of this standard. 2. General Requirements \u2013 Accessories shall be so designed and constructed that in normal use their performance is reliable and without danger to the user or the surroundings. 3. Ratings 3.1 Rated Voltage \u2013 The rated voltage shall not exceed 250 V. The preferred voltage shall be 240 V. 3.2 Rated Current \u2013 Shall be 6 or 16 A in line with international practice. However, for the convenience of manufacturers and users used to the present series of 5 and 15 A and in order to facilitate a smooth change over, both the series shall be used con-currently. 4. Classification \u2013 Shall be classified according to: a) Absence or presence of enclosures: i) Unenclosed, and ii) Enclosed. b) Absence or the presence of shutters: i) Without shutters, and ii) With shutters c) The method of application: i) Surface-type socket-outlets, ii) Flush-type socket-outlets, iii) Portable type socket-outlets. 5. Dimensions Reference Rating to Fig 1 6A 16A m m m m A 22.2 28.6 B 19.1 25.4 +0.025 +0.025 C 7.06 8.71 \u2013 0.050 \u2013 0.050 +0.025 +0.025 D 5.08 7.06 \u2013 0.050 \u2013 0.050 +1.04 +1.04 E 15.9 20.6 \u2013 0.13 \u2013 0.13 +1.04 +1.04 F 20.06 28.6 \u2013 0.13 \u2013 0.13 G.min. 7.94 9.52 H 5.16 to 7.54 6.76 to 9.12 26.5 26.6 SP 21 : 2005 6. Materials Part Material a) Plug base, plug Though, non-ignitable cover, socket- insulating material outlet cover shutter b) Socket base Tough, non-ignitable insulating material or vitrified ceramic material c) Pins, terminals Phosphor-bronze, and current- brass aluminium alloy carrying parts, or suitable material including earthing-pin and earthing contact d) Noncurrent Mild steel, aluminium carrying parts alloy, brass or similar alloys, or insulating material. Note 1\u2013 For constructional requirements with regard to aspect such as protection against electric shocks, provisions for earthing, terminal and screw, construction of fixed socket\u2013outlets and construction of plugs and portable socket outlets refer to 9 to 13 of the standard . Note 2 \u2013 For detailed requirements and methods of tests refer to the standard For detailed requirements refer to IS 1293 : 1988 Specification for plugs and socket-outlets-rated voltage up to and including of 250 volts and rated current up to and including 16 amperes (second revision). 7. Tests a) Visual examination, b) Checking of dimensions, c) Protection against electric shock, d) Construction, e) Interchangability, f) Resistance to ageing and moisture, g) Insulation resistance and electric strength, h) Effectiveness of contact, j) Temperature rise, k) Breaking capacity, m ) Endurance test for shutters, n) Withdrawal pull, p) Cord grip, q) Mechanical strength, r) Resistance to heat, s) Screws and connections, t) Water absorption, u) Resistance to rusting, v) Resistance to abnormal heat and fire, 26.7 SP 21 : 2005"
    },
    {
      "standard_id": "IS 2086: 1993",
      "title": "CARRIERS AND BASES USED IN REWIRABLE TYPE ELECTRIC FUSES FOR VOLTAGES UP TO 650 VOLTS",
      "scope": "Performance requirements and tests as well as dimensions of carriers and bases used in rewirable type electric fuses having a rated current up to and including 100 A meant for alternating current systems of voltages not exceeding 650 v between lines.The specification does not cover fuse-wire used in rewirable type fuses.",
      "pages": [
        897,
        898,
        899
      ],
      "text": "SUMMARY OF IS 2086 : 1993 CARRIERS AND BASES USED IN REWIRABLE TYPE ELECTRIC FUSES FOR VOLTAGES UP TO 650 VOLTS (Third Revision) 1. Scope \u2013 Performance requirements and tests as well as dimensions of carriers and bases used in rewirable type electric fuses having a rated current up to and including 100 A meant for alternating current systems of voltages not exceeding 650 v between lines.The specification does not cover fuse-wire used in rewirable type fuses. 2. Electrical Requirements 2.1 Preferred Voltages \u2013 Fuses shall be rated for one of the following voltages \u2013 For ac systems \u2013 240 V single- phase and 415 V three phase. Note \u2013 A 240 V grade fuse shall not be used in a three- phase 4 wire 415 V systems. 2.2 Rated Currents \u2013 The preferred values shall be 16, 32, 63 and 100 A 2.2.1 The fuse-carrier and base shall be so designed and proportioned, that when they are carrying their rated current continuously in an ambient temperature not exceeding 40\u00baC, the temperature rise of the carrier and base contacts does not exceed 55\u00baC. 2.3 Rated Breaking Capacity \u2013 When tested as prescribred the fuse carriers and the fuse base shall be deemed to have failed if one or more of the following occur : a) Any part of the carrier or the base ignites b) The fuse carrier is rejected, c) Any part of the fuse except the fuse element and its covering is damaged to such an extent to render it unserviceable, d) Melting of the fire-wire fuse, indicating arching to metal core, and e) Arcing between fuses on tests involving 2 or more fuses. 2.3.1 The values of rated breaking / capacity recognized for the purpose of this standard are 2 kA in the case fuses of rating up to and including 16 A, and 4 kA in the case of higher current ratings at a power factor not exceeding 0.4 (lag). 2.4 Fuse-Wire \u2013 The fuse-wire, specified by the manufacturer for use with the fuse-carrier, shall conform to the requirements in IS 9926 : 1981 *. In addition, the fuse \u2013 wire shall be capable of blowing \u2013 off within 30 minutes when carrying a current of 1.9 times the rated current of the fuse-wire and be capable of carrying 1.6 times the current rating continuously without blowing for at least 30 minutes. 3. Physical Requirements 3.1 Mechanical Robustness 3.1.1 Mechanical Endurance \u2013 At the end of the prescribed test, the fuse base and fuse carrier shall be examined for the following : a) The contacts shall not work loose. b) No damage shall be caused to any part of fuse carrier of fuse-base. c) There shall be no displacement of any of the component parts, and d) The saviceability of the fuse shall not have been impaired. 3.1.2 Mechanical Strength \u2013 Fuse base and fuse carrier shall show neither cracks nor permanent deformation. 3.2 Withdrawal Force Rated Current Withdrawal Force AN 16 5 to 35 32 15 to 55 63 30 to 100 100 40 to 160 3.3 Requirements for ceramic material 3.3.1 The ceramic material shall be sound, thoroughly vitrified, smoothly glazed except in the case of steatite, and shall be free from defects, such as, dents and projections. The mounting surface may be left unglazed *Fuse wires used in rewirable type electric fuses up to 650 volts. 26.8 SP 21 : 2005 3.3.1.1 The glaze, which shall show no signs of crazing, shall be leadless and shall cover at least those surface which are exposed when the fuse has been mounted in the intended manner. 3.3.2 Temperature cycle \u2013 When fuse-bases and fuse- carrier are subjected to the temperature cycle test the ceramic material shall withstand the series of tests without breaking, cracking or crazing. In addition, the fuse-base and fuse-carrier shall comply with the requirements of the standard when subjected to high voltage test at the end of the temperature cycle tests. 3. 3.3. Water absorption \u2013 Shall not absorb more than 2 percent of its weight of water, when broken and tested. 3.4 Requirements for Non-ceramic Material 3.4.1 Water absorption (for non \u2013 ceramic material)\u2013 materials other than ceramics, required to be non- hygroscopic shall be incapable of taking up water in sufficient quantity to cause appreciable swelling, laminating, warping or changing of the material. 3.5 Non Flammability \u2013 Materials required to be non- inflammable shall be incapable of burning or giving off inflammable vapours in sufficient quantity to ignite at a pilot flame when heated for 5 minutes in an oven at 300\u00baC. 3.6 High V oltage Test \u2013 Shall withstand without puncture or flash over when ac voltage given below is applied between the parts specified and maintained for one minute. Rated Voltage of Fuse (V) T est Voltage (rms)(V) 240 single-phase 2 000 415 three-phase 2 500 3.7 Insulation Resistance \u2013 Shall be not less than 10M\u2126 3.8 Ignition Test \u2013 Specimen shall not inflame or give off inflamable vapours in sufficient quantities to ignite at the pilot flame when tested as prescribed. Note \u2013 For design and construction of fuse carrier and fuse base with regard to aspects such as material, protection, handle or grip etc. refer to 6 of the standard. 4. Dimensions of Carriers and Bases \u2013 The dimensions of carriers and bases used in rewirable type electric fuses shall conform to Type A dimensions given in Annex-A of the standard. 5. Tests 5.1 Type Tests a) Mechanical test sequence : i) Visual examination ii) Test for dimensions iii) Test for mechanical endurance iv) Test for mechanical strength v) Test for withdrawal force b) Electrical test sequence : i) Test for temperature rise ii) Insulation resistance test iii) High voltage test iv) Test for breaking capacity c) Test for proving material properties: i) Test for water absorption (non-ceramic) ii) Test on ceramic material iii) Ignition test 5.2 Acceptance Test \u2013 Tests specified in [(a) \u2013 (i), (ii), (iii), (iv)] [(b) \u2013 (i), (ii), (iii) ] [(c) \u2013 (i)] of 5.1and Temperature cycle test (for ceramic materials). 5.3 Routine Test \u2013 High voltage test. Note \u2013 For detailed requirements and method of tests refer to the standard For detailed information, refer to : IS 2086: 1993. Specification for carriers and bases used in rewirable type electric fuses for voltages up to 650 volts (third revision). 26.9 SP 21 : 2005"
    },
    {
      "standard_id": "IS 2412: 1975",
      "title": "LINK CLIPS FOR ELECTRICAL WIRING",
      "scope": "Requirements and tests for link clips (both joint link clips and link clips with separate linking eyes) for general wiring purpose.",
      "pages": [
        899,
        900,
        901,
        902
      ],
      "text": "SUMMARY OF IS 2412 : 1975 LINK CLIPS FOR ELECTRICAL WIRING (First Revision) 1. Scope \u2013 Requirements and tests for link clips (both joint link clips and link clips with separate linking eyes) for general wiring purpose. 2. Requirements 2.1 Material \u2013 Aluminium sheet or strip in the annealed condition. 2.2 Construction \u2013 Shall be smooth, free from dents or burrs, and shall have corners rounded off smoothly. 2.2.1 One fixing hole for sizes up to 40 mm and two for size over 40 mm. Size of hole 2.6 mm clear diameter and tolerance on hole +0.25,\u2013 0 mm. 2.3 Finish \u2013 Shall be free from any mark of corrosion. 3. Dimensions (in mm) 3.1 Link Clip with Separate Eyes Size (Length )2 5 3 2 4 0 5 0 6 3 8 0 Thickness 0.32 0.32 0.32 0.40 0.40 0.40 Width 88 88 8 8 Note \u2013 Values of thickness are minimum values. Tolerance on other dimensions shall be plus minus 5 percent 3.1.1 Linking Eye \u2013 Size 15 \u00d7 6.5 mm and hole 10 \u00d7 2 mm. 3.2 Joint Link Clips Size (Length) 16 25 32 40 50 63 80 Thickness 0.32 0.32 0.32 0.32 0.4 0.4 0.4 Width 8888888 Distance of 5 10 10 12.5 12.5 20 25 fixing hol e Spacing of \u2014 \u2014 \u2014 \u2014 12.5 12.5 12.5 fixing hole Note 1 \u2013 For details, see Fig. 1 and 2 of the standard. Note 2 \u2013 V alues of thickness are minium values. Tolerance on other dimensions shall be + 5 percent. 4. Tests 4.1 Type Tests 4.1.1 General examination 4.1.2 Dimensions 4.1.3 Flexibility \u2013 Clips shall be wound round a mandrel 5 mm dia, and fixed with linking eye. It shall then be opened out, flattened by hand and again wound and fixed. At the end of 5 such operations, clip shall retain its flexibility and shall be fit for use. For detailed information, Refer to IS 2412 : 1975 Specification for link clips for electrical wiring (first revision). 26.10 SP 21 : 2005 1. Scope \u2013 Material, dimensions and other requirements of screwed type fittings for use with rigid steel conduits for electrical wiring purposes conforming to IS 9537 (Part 2) : 1981* 1.2 The fittings covered by this standard are \u2013 (a) couplers, (b) elbows, (c) tees, (d) bends, and (e) boxes. Note \u2013 Screw reducers which are generally tailor-made items are not covered by this standard. 2. Requirements 2.1 Material \u2013 Shall be made of steel, cast iron or malleable cast iron. 2.2 Fittings shall be fabricated or cast to shape. The interior and the ends of fittings shall be free from burrs, dents, fins sharp edges or projection and the like which may cause damage to the cables. 2.3 Screwed couples shall be screwed inside throughout their entire length. 2.4 Elbow \u2013 The axis of any elbow shall be a quadrant of a circle plus a straight portion at each end (tangential to the arc at the end). 2.5 Bend 2.5.1 Normal bend \u2013 Shall be large sweep bend giving a diversion of 90\u00ba (degrees) in turn of the conduit. 2.5.2 Half-normal bend \u2013 Shall be similar to normal bend except that the diversion in the run of conduit shall be 45 0 (degrees). 2.6 Circular Boxes \u2013 Small cicular boxes shall be provided with two lugs of thickness not less than 2.8 mm for fixing the covers. Large circular boxes shall have four lugs of thickness not less than 4 mm for fixing the covers. 2.7 Rectangular Boxes \u2013 Those used in conjuction with 16 and 20 mm conduits are recognised as standard and shall be provided with two lugs of thickness not less than 2.8 mm. SUMMAY OF IS 2667 : 1988 FITTINGS FOR RIGID STEEL CONDUITS FOR ELECTRICAL WIRING (First Revision) 2.8 Covers for Boxes \u2013 Shall be steel, malleable cast iron or other suitable material.Thickness shall not be less than 1,2 mm for steel covers; and not less than minimum thickness of box for malleable cast iron. 2.9 Protection Against Corrosion \u2013 Shall be treated both outside and inside excluding machined surfaces and screw threads. Each fitting shall be supplied with a medium or heavy protective coating as agreed. Example of protection are: a) Medium Protection \u2013 Stove enamelling, Air drying paint and electrolytic deposits. b) Heavy protection \u2013 Hot -dip galvanized coating 2.10 Screw Threads \u2013 ISO metric threads. 3. Dimensions \u2013 The nominal sizes of outlets of the fittings shall correspond to the nominal outside diameter of the conduits covered by IS 9537 (Part 2) : 1981 3.1 For all cast fittings (other than boxes), the minimum thickness of the machined part measured at the root of the thread shall be as follows : Thickness mm For sizes equal to 16, 20, and 25 mm dia 1.5 For sizes equal to 32, 40, and 50 mm dia 2.5 For sizes equal to 63 mm dia 3.0 3.2 All dimensions except those for which tolerance are specifically stated herein or which are definitely stated as being maximum or minimum, shall be taken as nominal dimensions and subject to a tolerance of plus minus 5 percent. 3.3 Couplers \u2013 Sizes (Min) Nominal 16, 20, 25, 32, 40,50 and 63. 3.4 Elbows \u2013 Nominal Size in mm 16, 20, 25, 32, 40, 50 and 63 3.5 Normal Bends and Half Normal Bends \u2013 Nominal size in mm16, 20, 25, 32, 40, 50 and 63. *Conduits for electrical installations, Part 2.Rigid steel coduits. 26.11 SP 21 : 2005 Note \u2013 For method of tests refer to 4 and Appendix C of the standard and IS 9537 (Part 2) : 1981 Condiuts for electrical in stallations Part 2 Rigid steel conduits. For detailed information, refer to IS 2667 : 1988 Specification for fitting for rigid steel conduits for electrical wiring (second revision). 3.6 Tees \u2013 Nominal Size in mm 16, 20, 25, 32, 40, 50 and 63. 3.7 Circular Boxes \u2013 Size of conduits a) Small circular \u2013 16, 20, 25mm b) Large circular boxes \u2013 20, 25, 32mm 3.8 RectangularBoxes \u2013 Preferred internal dimensions: Height Length Breadth 37.5 75 75 100 75 100 100 150 75 150 100 150 150 50.0 75 75 100 75 100 100 150 75 150 100 150 150 75.0 100 100 150 75 150 100 150 150 100.0 100 100 150 150 150.0 100 100 3.9 Circular Looping Boxes \u2013 Nominal size16 and 20 mm. Note \u2013 For detailed dimensions refer to Tables1 to 7 of the standard. 4. Tests a) Tests for visual examination, b) Dimensional check, c) Test for protective coatings, and d) Test for resistance to impact. 26.12 SP 21 : 2005"
    },
    {
      "standard_id": "IS 3419: 1989",
      "title": "FITTINGS FOR RIGID NON-METALLIC CONDUITS",
      "scope": "Requirements and methods of test for rigid conduit fittings manufactured from insulating materials for use with circular, rigid, non-flame propagating and non-threadable plain conduits of insulating materials. This standard covers conduit fittings suitable for temperature between \u20135\u00baC and + 60\u00baC. Only plain type fittings are covered in this standard. The fittings covered by this standard are\u2013couplers, bends, elbows,tees, inspection sleeves, and boxes.",
      "pages": [
        902,
        903
      ],
      "text": "SUMMARY OF IS 3419 : 1989 FITTINGS FOR RIGID NON-METALLIC CONDUITS (Second Revision) 1. Scope \u2013 Requirements and methods of test for rigid conduit fittings manufactured from insulating materials for use with circular, rigid, non-flame propagating and non-threadable plain conduits of insulating materials. This standard covers conduit fittings suitable for temperature between \u20135\u00baC and + 60\u00baC. Only plain type fittings are covered in this standard. The fittings covered by this standard are\u2013couplers, bends, elbows,tees, inspection sleeves, and boxes. 2. Requirements 2.1 Shall be homogenous and non-porous. 2.2 Inside and outside surfaces shall be smooth, clean and uniform and free from projections, grooving and other defects. 2.3 Elbows \u2013 Area of the opening in case of inspection elbow shall not be less than two and a half times the internal cross-sectional area of the corresponding conduits. 2.4 Tees \u2013 Area of the opening for inspection tees shall not be less than three times the internal cross sectional area of the corresponding cover. 2.5 Cover of Circular Box \u2013 Minimum thickness of 1.6 mm. 3. Dimensions (in mm) \u2013 Nominal size of the outlets of the fittings shall correspond to the nominal outside diameter of the conduits covered by IS 9537 (Part 3) : 1983*. Note \u2013 For detailed dimenasions of slip type couplers, socketed type couplers, clamp type couplers, normal type bends, slip type coupling bends, normal type elbows, normal type tees, socketed type tees and spout type circular boxes refer to Tables 1 to 9 of the standard. * Conduitsfor electrical insulations, Part 3, Rigid plain conduits of insulating materials. 4. Tests 4.1 Type Tests 4.1.1 Visual examination 4.1.2 Checking of dimensions 4.1.3 Resistance to heat \u2013 Diameter of the impression shall not exceed 2 mm when tested as prescribed. 4.1.4 Resistance to burning \u2013 When tested as prescribed, if the sample burns, it shall do so slowly that the burning shall not spread. Any flame shall die out in less than 30s after removal of the burner. 4.1.5 Moisture absorption test \u2013 Shall not exeed 1.0 per cent. 4.1.6 Ressistance to chemical action \u2013 There shall be no visible sign of deterioration of the specimen whentested as prescribed. Slight changes in colour shall however be allowed. 4.1.7 Copper test \u2013 There shall be no visible evidence of copper salts or the sample. 4.1.8 Resistance to oil \u2013 Shall not show any sign of penetration of oil, cracking or splitting when tested as prescribed. 4.1.9 Resistance to impact \u2013 Shall show no damage or cracks visible to the naked eye. 4.1.10 Tests for electric characteristic. 4.2 Acceptance tests \u2013 Tests specified in 4.1.1, 4.1.2, 4.1.3 and 4.1.10. 4.3 Routine tests \u2013 Tests specified in 4.1.1 and 4.1.2. Note \u2013 For methods of tests refer to the standard. For detailed information, refer to IS 3419 : 1989 Specification for fittings for rigid non\u2013metallic conduits (second revision). 26.13 SP 21 : 2005 For detailed information, refer to IS 3480 :1966 Specification for flexible steel conduits for electrical wiring 1. Scope \u2013 Requirements for flexible steel conduits for protection of cables in electrical installations. Such conduits shall not be used as an earth continuity conductor. 2. Requirements 2.1 Strip steel used in manufacture shall be of mild steel, bright, cold-rolled and annealed. Shall be electro- galvanized or electro-tinned to a minimum thickness of 0.0025 mm, or otherwise provided with equally effective protective coating. 2.2 Conduit shall be wound tightly and the strip so overlapped in subsequent helicis that no openings are seen in normal position. 2.3 Internal surfaces shall be free from burrs and sharp edges. 3. Dimensions ( See Table 1 ) 4. Tests 4.1 Tests for Dimensions 4.2 Linear Breaking Test \u2013 Shall show no indication of yielding under a load less than that specified in above table maintained for 3 minutes when undergone the prescribed test. 4.3 Test for Flexibility \u2013 Shall show no crack or flaws and shall return to normal position without damage to its outer or inner diameter. 4.4 Bend Fracture Test \u2013 Radius of bend shall be decreased until the yield point is reached under a load, not less than that specified in Table given in 3. 4.5 Crushing Test \u2013 There shall be no permanent distortion. Note \u2013 For test details, refer to 8 of the standard ."
    },
    {
      "standard_id": "IS 3480: 1966",
      "title": "FLEXIBLE STEEL CONDUITS FOR ELECTRICAL WIRING",
      "scope": "Material, dimensions and other requirements of accessories (other than fittings) used with rigid steel conduits conforming of IS : 9537 (Part 2) 1981*. Accessories include clips (ordinary), saddles (single and multiple), pipe hooks and crampets, plugs, lock nuts and bushes (externally screwed hexagonal and internally screwed circular).",
      "pages": [
        903,
        904
      ],
      "text": "SUMMARY OF IS 3480 : 1966 FLEXIBLE STEEL CONDUITS FOR ELECTRICAL WIRING TABLE 1 REQUIREMENTS FOR FLEXIBLE STEEL CONDUCTS NOMINAL INTERNAL TOLERANCE EXTERNAL TURNS *BENDING +LINEAR BENDING INTERNAL DIAMETER ON INTERNAL DIAMETER METRE IN DIAMETRE BREAKING FRACTURE DIAMETER DIAMETER IN NORMAL NORMAL LOAD LOAD POSITION POSITION Max Min Min Min MIN (1) (2) (3) (4) (5) (6) (7) (8) mm mm mm mm mm mm mm mm 6.5 6.5 9.0 315 55 35 11.5 10 10.0 plus minus 0.5 13.0 235 63 60 18.0 16 16.0 -0.8 20.0 200 90 110 35 25 25.0 31.0 160 150 210 45 40 40.0 46.0 100 225 330 70 63 63.0 +1.0 70.0 100 350 430 125 100 100.0 \u20130.0 108.0 100 450 500 190 * Inner diameter of bend without straining conduit. + Linear breaking load \u2013 load at which coils pull off adjacent beading. 26.14 SP 21 : 2005 1. Scope \u2013 Material, dimensions and other requirements of accessories (other than fittings) used with rigid steel conduits conforming of IS : 9537 (Part 2) 1981*. Accessories include clips (ordinary), saddles (single and multiple), pipe hooks and crampets, plugs, lock nuts and bushes (externally screwed hexagonal and internally screwed circular). 2. Requirements 2.1 Saddles shall be ribbed for reinforcement at crown. 2.2 Plug may be recessed to the thickness of the head, thickness of wall being not less than 3 mm. 2.3 The inside edges of entry bushes shall be smoothly rounded in order to prevent abrasion of cables. Note \u2013 For constructional details in respect of screw thread, spacing plates, plug, lock nuts and entry bush, refer to 3 of the standard. 2.4 Shall be protected against corrosion both inside and outside, excluding machined surfaces and screw threads. Example of protections are: a) Medium protection\u2013 Stove enamelling;Air rying paint, Electrolytic deposits, etc. b) Heavy protection\u2013 Hot-dip galvanized coating; Sherardizing, etc. 3. Dimensions (in mm) Size of Conduit/Bush 16 20 25 32 40 50 63 Minimum thickness (ordinary clips, 0.6 1.0 1.0 1.25 1.25 1.25 1.25 single and multiple saddles) Minimum width (ordinary clips, 15 20 20 25 25 25 25 single and multiple saddles) Maximum width across flats (plugs) 22 26 31 38 46 56 69 Maximum width across flats (lock nuts) 22 27 36 41 50 65 80 Maximum width across flats (hexagonal bushes) 17 22 30 36 41 55 \u2014 Bore (hexagonal bushes) 10 13.5 19 26.2 31 44.4 \u2014 Circular bushes, external dia 20 24 29 36 44 56 \u2014 Circular bushes, bore 11.1 14.3 19 26.2 31.8 44.4 \u2014 For detailed information, refer to IS 3837 : 1976 Specification for accessories for rigid steel conduits for electrical wiring (first revision)."
    },
    {
      "standard_id": "IS 3837: 1976",
      "title": "ACCESSORIES FOR RIGID STEEL CONDUITS FOR ELECTRICAL WIRING",
      "scope": "1.1 Applies to manually operated general purpose switches with a rated voltage not exceeding 440 V olts and a rated current not exceeding 63A. intended for household and similar fixed electrical installations either indoors or outdoors. 1.1.1 The rated current is limited to 16 A for switches provided with screwless terminals. 1.2 The standard applies to boxes for switches which are an inegral part of it. It does not however apply to mounting boxes for flush type switches. 1.3 This standard also applies to switches such as\u2013 \u2013 Switches incorporating pilot lights. \u2013 Electromagnetic remote control switches \u2013 Switches incorporating a time delay device. \u2013 Combinations of switches and other functions (with the exception of switches combined with fuses). \u2013 Electronicwitches 1.4 Switches complying with this standard are suitable for use at ambient temperatures not normally exceeding 35\u00baC, but occ",
      "pages": [
        904,
        905
      ],
      "text": "SUMMARY OF IS 3837 : 1976 ACCESSORIES FOR RIGID STEEL CONDUITS FOR ELECTRICAL WIRING (First Revision) Note 1 \u2013 Tolerance shall be plus minus 5 percent on nominal dimensions. Note 2 \u2013 The material shall be mild steel for clips, saddles, plugs and lock nuts, mild steel forgings for pipe hooks and crampets, and shall be moulded insulating for bushes. Note 3 \u2013 For detailed dimensions of accessories, refer to Table 1 to 8 of the standard. * Conduits for electrical wiring Part 2 Rigid steel conduits 4. Tests a) Visual examination, b) Dimensional check, and c) Test for protective coating (for medium and heavy protection). 26.15 SP 21 : 2005 1. Scope 1.1 Applies to manually operated general purpose switches with a rated voltage not exceeding 440 V olts and a rated current not exceeding 63A. intended for household and similar fixed electrical installations either indoors or outdoors. 1.1.1 The rated current is limited to 16 A for switches provided with screwless terminals. 1.2 The standard applies to boxes for switches which are an inegral part of it. It does not however apply to mounting boxes for flush type switches. 1.3 This standard also applies to switches such as\u2013 \u2013 Switches incorporating pilot lights. \u2013 Electromagnetic remote control switches \u2013 Switches incorporating a time delay device. \u2013 Combinations of switches and other functions (with the exception of switches combined with fuses). \u2013 Electronicwitches 1.4 Switches complying with this standard are suitable for use at ambient temperatures not normally exceeding 35\u00baC, but occasionally reaching 45\u00baC. 1.5 It does not cover switches for location where special conditions prevail, as in ships, vehicles and the like and in hazardous locations, for instance where explosions are liable to occur, special constructions may be required. 1.6 This standard does not apply to circuit-breakers for household and similar installations, to switches for appliances, to (in-line) cord switches and switches incorporated in cable reels. 1.7 This standard does not include requirements and tests for switches with protection against solid foreign with their titles and insert the following IS No. at the end: 2. General Requirements \u2013 Switches and boxes shall be so designed and constructed, that in normal use, their performance is reliable and without danger to the user or surroundings. 3. Ratings \u2013 Switches shall preferably have rated voltage of 110 V , 230V , 240V and 250V , 400V , 415V . For momentary contact switches intended to operate bells, electromagnetic remote control switches or time-delay switches, the standard rated voltages are 110V and 250V . 3.1 Switches shall preferably have rated currents of 6 A, 10 A, 16 A, 20 A, 25 A, 32 A, 40 A, and 63 A. The rated current shall be not less than 6A, except that rated current of 1 A, 2 A and 4 A are allowed for push-button switches intended to operated bells, electromagenetic remote control switches or time-delay switches. 4. Classification \u2013 a) According to the possible connections \u2013 Pattern No. \u2013 Single-pole switches 1 \u2013 Double-pole switches 2 \u2013 Three-pole switches 3 \u2013 Three-pole plus switched neutral switches 03 \u2013 Two-way switches 6 \u2013 Two-circuit switches with a common incoming 5 \u2013 Two-way switches with one off position 4 \u2013 Two-way double-poleswitches 6/2 \u2013 Two-way double-pole reversing switches 7 b) According to the contact opening \u2013 \u2013 Switches of normal gap constructions. \u2013 Switches of mini-gap construction (only for a.c.) c) According to the degree of protection against electric shock \u2013"
    },
    {
      "standard_id": "IS 3854: 1997",
      "title": "SWITCHES FOR DOMESTIC AND SIMILAR PURPOSES",
      "scope": "Requirements for interlocking type switch socket outlets, rating up to 30A, suitable for use in ac and dc circuits at rated voltages up to 250 V .",
      "pages": [
        905,
        906,
        907
      ],
