Repository: workbydevansh/bis-standards-recommendation-engine

# BIS Standards Recommendation Engine

Submission-ready prototype for the Bureau of Indian Standards x Sigma Squad AI Hackathon.

The system converts a product description into the top 3-5 relevant BIS standards from **SP 21: Summaries of Indian Standards for Building Materials**. It is deterministic, offline, and designed around the required judging contract.

## Judge Command

```bash
python inference.py --input hidden_private_dataset.json --output team_results.json
```

The output JSON contains:

- `id`
- `retrieved_standards`
- `latency_seconds`

When the input contains `expected_standards`, the field is copied into the output so the provided `eval_script.py` can be run locally.

File: data/index/standards.json (part 51 of 52)
{
      "text": "SUMMARY OF IS 3854 : 1997 SWITCHES FOR DOMESTIC AND SIMILAR PURPOSES (Second Revision) 26.16 SP 21 : 2005 Note \u2013 For details requirements and method of tests refer to the standard For detailed information, refer to IS 3854 : 1997 Specification for switches for domestic and similar purposes (second revision). \u2013 Unenclosed switches. \u2013 Enclosed switches. d) According to the degree of protection against harmful ingress of water \u2013 \u2013 Ordinary switches having no special protection against harmful ingress of water; IPXO \u2013 Splash-proof switches with degree of protection IPX4. \u2013 Jet-proof switches with degree of protection IPX5 e) According to the method of activating the switch \u2013 \u2013 Rotary \u2013 Tumbler \u2013 Rocker \u2013 Push-button \u2013 Cord-operated f) According to the method of application : \u2013 Surface type \u2013 Flush type \u2013 Semi flush type \u2013 Panel type \u2013 Architrave type g) According to the method of Installtion,as a consequence of the design : \u2013 Switches with screw the cover or cover plate can be removed without displacement of the conductors (Design A) \u2013 Switches where the cover or cover plate cannot be removed without displacement of the conductors (Design B) h) According to ttype of terminal\u2013 \u2013 Switches with screw type terminals \u2013 Switches with screwless terminals for rigid conductors only \u2013 Switches with screwless terminals for rigid and flexible conductors only 5. Protection Against Electric Shock \u2013Switches shall be so designed that when they are mounted and wired as in normal use, live parts are not accessibl even after removal of parts which can be removed without the use of a tool. 6. Provision for Earthing \u2013 Accessible metal parts, which may become live in the event of an insulation fault, shall be provided with, or permanently and reliably connected to, an earthing terminal. 7. Terminals \u2013 Switches shall be provided with terminals having screw clamping or with screwless terminals. The means for clamping the conductors shall not serve to fix any other component, although they may hold the terminals in place or prevent them from turning. 8. Tests 8.1 Type tests \u2013 a) Rating b) Classification c) Marking d) Checking of dimensions e) Protection against electric shock f) Provision for earthing g) Terminals h) Constructional requirements j) Mechanism k) Resistance to ageing, to harmful ingress of water and to humidity m ) Insulation resistance and electric strength n) Temperature rise p) Making and breaking capacity q) Normal operation r) Mechanical strength s) Resistance to heat t) Screws, current carrying parts and connections u) Creepage distance, clearance and distance through sealing compound v) Normal operation for fluorescent lamp circuits w) Resistance to abnormal heat and fire x ) Resistance to tracking y) Resistance to rusting. 8.2 Acceptance Tests \u2013 Tests specified in 8.1c,) k), n), p), r) and t). 8.3 Routine Tests \u2013 Tests specified in 8.1c) and electric strength. 26.17 SP 21 : 2005 1. Scope \u2013 Requirements for interlocking type switch socket outlets, rating up to 30A, suitable for use in ac and dc circuits at rated voltages up to 250 V . 2. Standard Current Ratings \u2013 5, 15 and 30 A 3. Requirements 3.1 Material \u2013 Part manufactured with following materials : a) Base \u2013 of vitrified ceramic material or tough non- ignitable moulded insulating material. b) Cover , cover plates and actuating member\u2013 of tough, non-ignitable insulating material. c) Current carrying parts \u2013 of brass, copper, phosphor, bronze, aluminium alloy, or other suitable material. d) Springs \u2013 of corrosion resistant metal. e) Attachment fittings, screws, noncurrent carrying parts \u2013 of mild steel, aluminium alloy or insulating material. 3.2 Terminals \u2013 Shall allow a conductor to be connected without special preparation such as soldering of strands, use of cable lugs and formation of eyelets. Shall be designed to clamp the conductor between metal surfaces with sufficient contact pressure and without damage to conductor. 3.2.1 Dimensions of pillar type terminals (in mm): Rated current , A 5 15 30 Nominal thread dia, Min 3.5 4 6 Dia of hole for conductor , Min 3.5 4.5 7 Length of thread in pillar, Min 2.5 3 4 Difference between dia of hole 0.6 0.6 1.2 and nominal dia of screw; Max 3.2.2 Dimensions of screw type terminals (in mm): Rated current, A 5 15 30 Nominal thread dia, Min 3.5 5 5 Length of screw under head, Min 4 7 8.5 Length of thread in nut, Min 1.5 3 3 Nominal difference between 3.5 5 5 dia of head and thread part, Min Height of head, Min 2 3 3.5 3.3 Interlocking Mechanism \u2013 Moving member which locks the plug into the socket outlet shall not be more than 2 mm thick and shall not protrude more than 1.5 mm into the earthing pin of the plug. 3.4 Creepage Distance and Clearance \u2013 Not less than 3 mm Note 1 \u2013 For constructional details in respect of enclosures, covers and cover plates, mounting of switch socket outlet, carrying parts, precaution against electrical contact, socket contacts, prevention against charring of base, sealing and holes, refer to 5 of the standard. Note 2 \u2013 For requirements regarding terminals and screws, and switch actuating mechanism, refer to 6 and 7 of the standard. 4. Tests 4.1 Type Tests a) Visual Examination b) Dimensional Check c) Interlocking Action d) Insulation resistance (dry) \u2014Shall not be less than 100 megohms. e) High voltage \u2013 Shall withstand AC voltage of 1500 V rms for a period of one minute under the specified test. f) Moisture resistance \u2013 Insulation resistance shall not be less than 2 megohms. g) Contact resistance and temperature raise \u2013 Shall be capable of carrying rated current for half an hour without voltage drop in a switched pole of switch socket outlet measured from the terminal of the switch to the corresponding plug pin exceeding 0.1 volt and without temperature rise exceeding 25\u00baC. h) Overvoltage and overcurrent capacity \u2013130 percent of rated current at 110 percent of rated voltage 10 times in succession at intervals of 30 seconds. j) Endurance \u201315 000 witch cycles for 5 and 15 A and 10 000 for 30 A. k) Test for switch socket outlets for AC inductive"
    },
    {
      "standard_id": "IS 4160: 1967",
      "title": "INTERLOCKING SWITCH SOCKET OUTLET [[PAGE 908]]",
      "scope": "Requirements for switch socket-outlets of the non-interlocking type of the surface and flush type (shuttered and non-shuttered) having ratings up to 30 A and suitable for use on ac and dc circuits at rated voltage not exceeding 250 V .",
      "pages": [
        907,
        908,
        909
      ],
      "text": "SUMMARY OF IS 4160 : 1967 INTERLOCKING SWITCH SOCKET OUTLET 26.18 SP 21 : 2005 Note 1\u2013Test for tracking shall be applicable to mould insulating materials only and be carried out by manufacturer for proper selection of raw materials. Note 2 \u2013 For detailed requirements and methods of test, refer to 11 of the standard . For detailed information, refer to IS 4160 : 1967 Specification for interlocking switch socket outlet. circuits l) Screws and connections. m ) Mechanical strength n) Water absorption \u2013 Shall not exceed 0.5 percent for ceramic material and 1 percentfor moulded insulating material. o) Resistance to heat p) Resistance to rusting \u2013 Shall show no sign of rust after the prescribed ammonium chloride test. 4.2 Acceptance Tests \u2013 Tests specifiedin 4.1 (a) 4.1 (k) and 4.1 (n) 4.3 Routine Tests \u2013 Tests specified in 4.1 (a) to 4.1 (e). 26.19 SP 21 : 2005 1. Scope \u2013 Requirements for switch socket-outlets of the non-interlocking type of the surface and flush type (shuttered and non-shuttered) having ratings up to 30 A and suitable for use on ac and dc circuits at rated voltage not exceeding 250 V . 2. Standard Current Ratings \u2013 5,15, and 30 A. 3. Requirements: 3.1 Materials \u2013 Parts shall be manufactured with following materials \u2013 a) Base \u2013 Vitrified ceramic material or tough non- ignitable moulded insulating material. b) Covers, cover plates and actuating member \u2013 Tough, non ignitable insulating material\u2013 c) Current-carrying parts \u2013 Brass, copper, phosphor bronze, aluminium alloy, etc. d) Springs \u2013 Corrosion resistant material e) Attachment fittings, screws, non current carrying parts \u2013 Mild steel, aluminium alloy or insulating material. 3.2 Terminals \u2013 Shall allow a conductor to be connected without special preparation such as soldering of stands, use of cable lugs and formation of eyelets. Shall be designed to clamp the conductor between metal surfaces with sufficient contact pressure and without damage to the conductor. 3.2.1 Dimensions of pillar type terminals (in mm): Rated current, A 5 15 30 Nominal thread dia, Min 3.5 4 6 Dia of hole for conductor, Min 3.5 4.5 7 Length of thread in pillar Min 2.5 3 4 Difference between dia of hole 0.6 0.6 1.2 and nominal dia of screw, Max 3.2.2 Dimensions of pillar type terminals(in mm): Rated current, A 5 15 30 Nominal thread dia, Min 3.5 5 5 Length of screw under the head Min 4 7 8.5 Length of thread in nut, Min 1.5 3 3 Normal differences between dia 3.5 5 5 of head and thread part, Min Height of head, Min 2 3 3.5 3.3 Clearances and Creepage Distances \u2013 Not less than 3mm Note 1 \u2013 For constructional details in respect of enclosures, covers, cover plates, mounting of switch socket outlet, current carrying parts, precautions against electrical contact, earthing, socket contacts, prevention against charring of base sealing and holes, refer to 5 of the standard. Note 2 \u2013 For requirements regarding terminals and screws, and switch actuating mechanism, refer 6 and 7 of the standard. 4. Tests 4.1 Type Tests a) Visual examination b) Dimensional check c) Effectiveness of contact \u2013 V oltage drop between terminals of switch socket outlet and corresponding plug pin shall not exceed 25 and 60 millivolts in unswitched neutral pole and switched pole respectively. d) Withdrawal pull \u2013 Between 3 to 60, 4 to 80 and 7 to 100 Newtons for 5, 15, and 30A rating respectively. e) Insulation resistance (dry) \u2013 Shall not be less than 100 megohms. f) High voltage \u2013 Shall withstand ac voltage of 1500 V rms for a period of one minute under specified test conditions. g) Moisture resistance \u2013 Insulation resistance shall not be less than 2 megohms after moisture treatment. h) Contact resistance and temperature Rise \u2013 Not more than 25 \u00bac j) Overvoltage and overcurrent capacity \u2013 130 percent of rated current at 110 percent of rated voltage, 10 times in succession at intervals of 30 seconds. k) Endurance \u2013 15 000 switch cycles for 5 and 15 A and 10 000 for 30 A."
    },
    {
      "standard_id": "IS 4615: 1968",
      "title": "SWITCH SOCKET-OUTLETS (NON-INTERLOCKING TYPE) [[PAGE 910]]",
      "scope": "Requirements for adaptors of clamp and solid types for flexible steel conduits intended for the protection of cables in electrical installations. Adaptors are used for connecting flexible metallic conduits to a rigid conduits or its fitting. Flexible steel conduits shall not be used as earth continuity conductor.",
      "pages": [
        909,
        910,
        911
      ],
      "text": "SUMMARY OF IS 4615 : 1968 SWITCH SOCKET-OUTLETS (NON-INTERLOCKING TYPE) 26.20 SP 21 : 2005 m) Switch socket \u2013 outlets for ac inductive circuits125 percent or rated current at 110 percent of rated voltage at 0.3 power factor, 100 times, at a rate approximate 7.5 switch cycles per minute. n) Screws and connections \u2013 o) Mechanical strength \u2013 p) Water absorption q) Resistance to heat s) Resistance to rusting \u2013 Shall show no sign of rust after the prescribed ammonium chloride test. t) Endurance of shutters \u2013 5 000 operations 4.2 Acceptance tests \u2013 Tests specified in 4.1(a) to (p) and(s) 4.3 Routine tests \u2013 Tests specified in 4.1(a), (b) (e), and (f) Note 1 \u2013 Test for tracking shall be applicable to mould insulating materials only and be carried out by manufacturer for proper selection of raw materials. Note 2\u2013 For detailed requirement and methods of tests, refer to 10 of the standard. For detailed information, refer to IS 4615 : 1968 Specification for switch socket- outlets (non-interlocking type) 26.21 SP 21 : 2005 1. Scope \u2013 Requirements for adaptors of clamp and solid types for flexible steel conduits intended for the protection of cables in electrical installations. Adaptors are used for connecting flexible metallic conduits to a rigid conduits or its fitting. Flexible steel conduits shall not be used as earth continuity conductor. 2. Requirements 2.1 Material \u2013 Malleable iron. 2.2 Shall be protected against corrosion, both inside and outside, excluding machined surfaces and screw threads. Examples a) Medium protection \u2013 Stoved enamel; Airdrying paint; and Electrolytic deposits. b) Heavy protection \u2013 Hot-dip galvanized coating; Sherardiring 2.3 Shall be fitted with external earthing lug with hole to accommodate not less than 4 mm 2 earthing wire. The lug shall be tapped and fitted with a headed clamping screw. Alternately, a headed earthing screw and washer shall be fitted to the solid portion. 2.4 Workmanship \u2013 Shall be free from burrs or sharp edges and edges of turns of fins shall be well-formed. 2.5 Dimensions (in mm) Nominal internal dia 6.5 10 16 25 40 63 100 of flexible conduit External dia in normal 9 13 20 31 46 70 108 position, Max Turns per metre in 315 235 200 160 100 100 100 normal position Min Depth of engagement 10 15 15 25 30 35 45 between conduit and adaptor, Min Note \u2013 Tolerances on internal dia shall be +0.5and 0.0 and +1.0 and \u2013 0.0 for nominal dia range 6.5 to 25 and 40 to 100 respectively. 3. Tests 3.1 Type Tests a) Visual examination, b) Dimension check, and c) Test for protective-coating (for medium and heavy protection) 3.2 Acceptation Tests a) Visual examination, and b) Dimension check Note \u2013 For test details, refer to 10 of the standard."
    },
    {
      "standard_id": "IS 4649: 1968",
      "title": "ADAPTORS FOR FLEXIBLE STEEL CONDUITS",
      "scope": "Requirements and tests for three-pin (two - pole and earthing-pin) plugs having the base and cover, or either of these components, constructed of rubber or other suitable resilient material and suitable for use in ac and dc circuits having voltage up to 250 V .",
      "pages": [
        911,
        912
      ],
      "text": "SUMMARY OF IS 4649 : 1968 ADAPTORS FOR FLEXIBLE STEEL CONDUITS For detailed information, refer to IS 4649 : 1968 Specification for adaptors for flexible steel conduits 26.22 SP 21 : 2005 1. Scope \u2013 Requirements and tests for three-pin (two - pole and earthing-pin) plugs having the base and cover, or either of these components, constructed of rubber or other suitable resilient material and suitable for use in ac and dc circuits having voltage up to 250 V . Note \u2013These are intended to be used with socket outlet conforming to IS 1293:1988 * 2. Standard Ratings \u2013 5 and 15 A 3. Requirements 3.1 Materials a) Plug base and cover\u2013 of rubber (hardness < 85 IRHD) or tough non-ignitable insulating material. b) Pins, terminals, current-carrying parts \u2013 of phosphor-bronze, brass, aluminium alloy, etc. c) Non-current-carrying parts \u2013 of mild steel, aluminium alloy, or insulating material. 3.2 Construction 3.2.1 During insertion of plug into socket-outlet, it shall not be possible to touch a live pin after contact has been established between pins and socket contacts. Earthing pin shall make and break contact respectively before and after the associated current-carrying pins make and break contact with corresponding contacts. 3.2.2 Dimensions of plugs (in mm) \u2013 See Table 1. 3.2.3 Terminals and screws \u2013The design shall allow a conductor to be connected without special preparations, such as soldering, use of cable lugs and formation of eyelets. When pillar type terminals are used, their dimensions shall be as follows Current rating 6A 16A Nom thread dia, Min 3.5 mm 4.0 mm Dia of hole for conductor, Min 3.5 mm 4.0 mm Length of thread in pillar, Min 2.5 mm 3.0 mm Difference between dia of 0.6 mm 0.6 mm hole and nominal dia of screw, Max Plugs and socket outlets of 250 volts and rated current up to 16 ampheres (second revision) TABLE 1 DIMENSIONS OF PLUGS Current Rating 6A 16A i) Distance between earthing-pin 22.2 28.6 and current-carrying pin (centre to centre) ii) Distance between current-carrying 19.1 25.4 pins (centre to centre) iii) Dia of earthing pin 7.06 8.71 iv) Dia of current -carrying pin 5.08 7.06 v) Projection of current-carrying 15.9 20.6 pins from plug face vi) Projection of earthing-pin from 20.6 28.6 plug face Note \u2013 For detailed dimensions and tolerances refer to Table 1 of the standard. 3.3 Ageing\u2014Plugs shall be resistant to ageing. 3.4 Clearances and Creepage Distances \u2013 Not less than 3.0 mm. Note \u2013 For constructional requirements of three-pin plugs with regard to aspects such as earthing, plug cover and base, pins, cord entry and cord grip, current-carrying parts, finger grip, plugs with integral flexible cord, and terminals and screws, refer to 5 of the standard. 4. Tests 4.1 Type Tests a) Visual examination, b) Test for interchangeability, c) Test for effectiveness of contact d) Test for insulation resistance (dry), e) High voltage test, f) Test for moisture resistance, g) Temperature-rise test, h) Breaking capacity test, j) Test for mechanical strength, k) Test for mechanical strength, m ) Ageing test, n) Plug pin deflection test,"
    },
    {
      "standard_id": "IS 6538: 1971",
      "title": "THREE-PIN PLUGS MADE OF RESILIENTMATERIAL [[PAGE 913]]",
      "scope": "",
      "pages": [
        912,
        913,
        914
      ],
      "text": "SUMMARY OF IS 6538 : 1971 THREE-PIN PLUGS MADE OF RESILIENTMATERIAL 26.23 SP 21 : 2005 p) Test for water absorption q) Test for screws and connections (not applicable for moulded-on type plugs), r) Test for cord grip, s) Test for resistance to heat, and t) Test for resistance to rust. Note \u2013 For test details, refer to 9 of the standard and IS : 1293-1988 Three-pin plugs and socket-outlets ( second revision ) For detailed information, refer to IS 6538: 1971 Specification for three-pin plugs made of resilient material. 4.2 Acceptance Test \u2013 Tests specified in (a) to (m) of 4.1 4.3 Routine Tests\u2013Tests specified in (a), (b) and (e) of 4.1 26.24 SP 21 : 2005 d) their dielectric properties; iii) the tests intended for confirming that these conditions have been met and the methods to be adopted for the tests; iv)the data to be marked on the devices; v) the test sequences to be carried out and the number of samples to be submitted for certification purposes ( see Annex C of the standard). vi)the coordination with separate fuses associated in the same circuit (see Annex D of the standard). 2. Classification 2.1 According to the number of poles: \u2013 single-pole circuit-breakers \u2013 two-pole-circuit-breakers with one protected pole; \u2013 two-pole circuit-breakers with two protected poles; \u2013 three-pole circuit-breakers with three protected poles; \u2013 four-pole circuit-breakers with three protected poles; \u2013 four-pole circuit- breakers with four protected poles. 2.2 According to the protection against external influences : \u2013 enclosed-type (not requiring an appropriate enclosure); \u2013 unenclosed-type (for use with an appropriate enclosure); 2.3 According to the method of mounting : \u2013 surface-type; \u2013 flush-type; \u2013 panel board type, also referred to as distribution board type."
    },
    {
      "standard_id": "IS 8828: 1996",
      "title": "/IEC 898 (1995) CIRCUIT BREAKERS FOR OVER CURRENT PROTECTION FOR HOUSEHOLD AND SIMILAR INSTALLATIONS",
      "scope": "Applies to A.C. air-break circuit-breakers for operation at 50 Hz or 60 Hz, having a rated voltage not exceeding 440 V (between phases), a rated current not exceeding 125 A and a rated short-circuit capacity not exceeding 25 000 A. 1.2 These circuit-breakers are intended for the protection against overcurrents of wiring installations of buildings and similar applications; they are designed for use by uninstructed people and for not being maintained. 1.3 This standard also applies to circuit-breakers having more than one rated current, provided that the means for changing from one discrete rating to another is not accessible in normal service and that the rating cannot be changed without the use of a tool. 1.4 This standard does not apply to: \u2013 circuit-breakers intended to protect motors. \u2013 circuit-breakers, the current setting of which is adjustable by means accessible to the user. 1.5 F",
      "pages": [
        914,
        915,
        916,
        917
      ],
      "text": "SUMMARY OF IS 8828 : 1996/IEC 898 (1995) CIRCUIT BREAKERS FOR OVER CURRENT PROTECTION FOR HOUSEHOLD AND SIMILAR INSTALLATIONS (Second Revision) 1. Scope \u2013 Applies to A.C. air-break circuit-breakers for operation at 50 Hz or 60 Hz, having a rated voltage not exceeding 440 V (between phases), a rated current not exceeding 125 A and a rated short-circuit capacity not exceeding 25 000 A. 1.2 These circuit-breakers are intended for the protection against overcurrents of wiring installations of buildings and similar applications; they are designed for use by uninstructed people and for not being maintained. 1.3 This standard also applies to circuit-breakers having more than one rated current, provided that the means for changing from one discrete rating to another is not accessible in normal service and that the rating cannot be changed without the use of a tool. 1.4 This standard does not apply to: \u2013 circuit-breakers intended to protect motors. \u2013 circuit-breakers, the current setting of which is adjustable by means accessible to the user. 1.5 For circuit-breakers having a degree of protection higher than IP 20 according to IEC 529, for use in locations where arduous environmental conditions prevail (for example excessive humidity, heat or cold or deposition of dust) and in hazardous locations (for example where explosions are liable to occur) special constructions may be required. 1.6 This standard states : i) the characteristics of circuit-breakers; ii) the conditions with which circuit-breakers shall comply, with reference to \u2013 a) their operation and behaviour in normal service; b) their operation and behaviour in case of overload; c) their operation and behaviour in case of short- circuits up to their rated short-circuit capacity; 26.25 SP 21 : 2005 2.4 According to the method of connection : \u2013 circuit-breakers the electrical connections of which are not associated with the mechanical mounting; \u2013 circuit-breakers the electrical connections of which are associated with the mechanical mounting; enclosed-type (not requiring an appropriate enclosure); Note \u2013 Examples of this type are : \u2013 plug-in type; \u2013 bolt-on type; \u2013 screw-in type. 2.5 According to the instantaneous tripping curren t: \u2013 B - type; \u2013 C - type; \u2013 D - type. 2.6 According to the l 2t characteristic \u2013 In addition to the l 2t characteristic provided by the manufacturer, circuit-breakers may be classified according to their l2t characteristic. 3. Standard and preferred values \u2013 See Table 1 TABLE 1 PREFERRED V ALUES OF RATED VOLTAGE Circuit-breakers Circuit Supplying the Circuit-Breaker Rated V oltage Single phase (phase to neutral) 230 V Single phase (Phase to earthed middle 120 V conductor, or phase to neutral) Single-pole Single phase (phase to neutral) or three phase (3 single-pole circuit- 230/400 V breaker) (3-wire or 4- wire) Single phase (phase to neutral) 230 V Two-pole Single phase (phase to phase ) 400 V Single phase (phase to phase, 3-wire) 120/240 V Three-pole Three phase 240 V Four-pole (3-wire or 4-wire) 400 V 3.1 Preferred Values of Rated Current are \u2013 6 A, 8 A, 10 A, 13 A, 16 A, 20 A, 25 A, 32 A, 40 A, 50 A, 63 A, 80 A, 100 A and 125 A. 3.2 Standard Values of Rated Frequency \u2013 Standard values of rated frequency are 50 Hz and 60 Hz. 3.3 Standard V alues of Rated Short-Circuit capacities: (a) up to and including 10 000 A are1 500 A, 3 000A, 4 500 A, 6 000 A, and 1 0000 A. (b) Above 10000 A,upto and including 20,000A and 25,000 A 4. Standard Condition for Operation in Service \u2014 The ambient air temperature does not exceed +40 0C and its average over a period of 24 h does not exceed +35 0C. \u2014 The lower limit of the ambient air temperature is -5 0C. \u2014 In general the altitude of the site of installation does not exceed 2000 m (6600 ft). \u2014 The air is clean and its relative humidity does not exceed 50% at a maximum temperature of +40 0C 26.26 SP 21 : 2005 Note \u2013 For detailed requirements and methods of tests refer to the standard. For detailed information, refer to IS 8828 : 1996 Specification for circuit breakers for over current protection for house-hold and similar installations (second revision). 5. Tests a) Indeliblity of marketing, b) Reliability of screws,current-carrying, Parts and connections c) Reliability of terminals for external conductors d) Protection against electric shock e) Di-electric properties f) Temperature-rise test, g) 28 days test, h) Tripping characteristic j) Mechanical and electrical strength, k) Short-circuit *, m ) Resistance to mechanical shock and impact n) Resistance to heat p) Resistance to a abnormal heat and to fire q) Resistance to rusting. * This test comprises several type tests. 26.27 SP 21 : 2005 1. Scope \u2013 This standard (Part I) applies to conduits of circular cross section for the protection of conductors and/or cables in electrical installations. Note \u2013 Cover conduits suitanble for -5\u00baC to + 60\u00baC. 2. General Requirements \u2013 Conduits shall be so designed and constructed that they ensure reliable mechanical protection to the conductors and/or cables contained therein. Furthermore the conduit shall withstand stresses likely to occur during transport, storage, recommended practice and usage. 3. Classification a) According to material : 1) Metal conduits and 2) Insulating conduits, and 3) Composite conduits. b) According to the method of connection : 1) Threadable conduits (only plain conduits). 2) Non-threadable conduits: i) Plain conduits, and ii) Corrugated conduits. c) According to mechanical properties : 1) Conduits for very light mechanical stresses 2) Conduits for light mechanical stresses, 3) Conduits for medium mechanical stresses, 4) Conduits for heavy mechanical stresses and 5) Conduits for very heavy mechanical stresses Note \u2013 Conduits which are designed for higher mechanical stresses can be used for lower mechanical stresses. For example \u2013 conduits of classification (c) (5) can be used for any of the conditions covered in (c) (1) to (c) (4). d) According to suitability for bending : 1) Rigid conduits, 2) Flexible conduits, 3) Self-recovering conduits, and 4) Pliable conduits. e) According to resistance to flame propagatio : 1) Non-flame propagating conduits, and 2) Flame propagating conduits. f) According to electrical characteristics : 1) With electrical insulating characteristics, and 2)Without electrical insulating characteristics. g) According to resistance to external influences\u2013 1) Resistance against ingress of water: i) Unprotected conduits, ii) Conduits with protection against sprays, splashes and jets, iii) Conduits with protection against waves and immersion, and iv) Conduits with protection against submersion: 2 ) Resistance against corrosive or polluting substances. i) Conduits with the same protect on the outside and the inside, Conduits with low protection, Conduits with medium protection, and Conduits with high protection, and ii) Conduits with greater protection on the outside than the inside, Conduits with medium protection outside and low"
    },
    {
      "standard_id": "IS 9537 (Part 1): 1980",
      "title": "CONDUITS FOR ELECTRICAL INSTALLATIONS PART 1 - GENERAL REQUIREMENTS [[PAGE 918]]",
      "scope": "Requirements and methods of test of threaded/threadable plain rigid steel conduits.",
      "pages": [
        917,
        918,
        919
      ],
      "text": "SUMMARY OF IS 9537 (PART 1) : 1980 CONDUITS FOR ELECTRICAL INSTALLATIONS PART 1 - GENERAL REQUIREMENTS 26.28 SP 21 : 2005 Note \u2014 For methods of Test, refer to the standard. For detailed information, refer to IS 9537 (Part I) : 1980 Specification for conduits for electrical installations : Part I General requirements. iii) Conduits with high protection against radiation. 4. Mechanical Properties a) Conduits shall have adequate mechanical strength. b) Bend Test \u2013 Values as per relevant conduit specifications. c) Compression Test \u2013 when tested as prescribed, the difference between the initial diameter and diameter of flattened sample shall not exceed a specified percentage of the outside diameter measured before the test. d) Impact Test \u2013 There shall be no sign of disintegration, neither shall there be any cracks visible to the naked eye when tested as prescribed. e) Collapse Test \u2013 Values of minimum internal diameter as per relevant conduits specifications) f) Resistance to Heat \u2013 (As per relevant conduit specifications). g) Resistance to Burning \u2013 Time of exposure as per relevant conduit specifications. If the sample burns it shall do so slowly and the flame shall not spread appreciably; any flame shall have died out in less than 30 seconds after removal of the burner. 5. Electrical Characteristics a) Electrical Strength. b) Insulation Resistance. 6. External Influences \u2013 Conduits shall have adequate protection against external influences. The influences included here are ingress of water or oil or building materials, low or high temperatures and polluting substances and solar radiation. 26.29 SP 21 : 2005 1. Scope\u2014 Requirements and methods of test of threaded/threadable plain rigid steel conduits. 2. General Requirements \u2013 Conduits shall be so designed and constructed that they ensure reliable mechanical protection to conductors and/or cables contained therein. Conduit shall withstand stresses likely to occur during transport, storage, recommended practice and usage. 3. Classification 3.1 According to Resistance against Corrosiv or Polluting substances : a) Conduits with low protection, b) Conduits with medium protection, c) Conduits with high protection, d) Conduits with high protection on the outside and low protection inside, e) Conduits with medium protection outside and low protection inside, and f) Conduits with high protection outside and medium protection inside. Note 1 \u2013 Normally, protection mentioned at (b) and (c) are commonly used. Note 2\u2013 Typical examples of medium protection are stove enamelling, air drying point and electrolytic deposits. Note 3 \u2013 Typical examples of high protection are hot-dip galvanized coating and sherardizing. 3.2 According to Mechanical Properties : a) Conduits for very light mechanical stresses, b) Conduits for light mechanical stresses, c) conduits for medium mechanical stresses, d) Conduits for heavy mechanical stresses, and e) Conduits for very heavy mechanical stresses. 4. Dimensions Nominal Size Tolerance Wall Thickness of Conduit on Outside of Conduits (Outside Diameter) mm mm mm 16 0 1. 4 to 1.8 \u20130.3 20 0 1.4 to 1.8 \u20130.3 25 0 1.4 to 1.8 \u20130.4 32 0 1.4 to 1.8 \u20130.4 40 0 1.6 to 2.2 \u20130.4 50 0 1.6 to 2.2 \u20130.5 63 0 1.6 to 2.2 \u20130.6 4.1 Length \u2013 Conduits shall be supplied in straight lengths of 3 to 5 metres. 5. Construction \u2013 The inside and outside surfaces of conduits shall be reasonably smooth and free from burrs, flash and similar defects. The conduits shall be solid drawn or seam joined by welding. 6. Mechanical Properties 6.1 Bending Test \u2013 After the test, basic material or protective coating of conduits shall not show any cracks visible by normal or corrected vision without magnification. Seams, if any, shall not have opened, and section of conduit shall not have distored unduly. 6.2 Compression Test \u2013 The difference between the initial diameter and diameter of flattened samples shall not exceed 10 percent of outside diameter measured before the test."
    },
    {
      "standard_id": "IS 9537 (Part 2): 1981",
      "title": "CONDUITS FOR ELECTRICAL WIRING PART 2 RIGID STEEL CONDUITS",
      "scope": "Requirements and methods of tests for circular rigid non-flame propagating and non-threadable plain conduits of insulating materials ended and socket ended.",
      "pages": [
        919,
        920
      ],
      "text": "SUMMARY OF IS 9537(PART II) : 1981 CONDUITS FOR ELECTRICAL WIRING PART 2 RIGID STEEL CONDUITS Note 1 \u2013 For requirement regarding gauge for checking minimum and maximum outside diameter of conduits, measurement of thickness and screw threads, refer to the standard. Note 2 \u2013 For test details and provisions regarding external influences, refer to the standard and IS 9537 (Part 1) : 1980 Conduits for electrical installations \u2013 Part I General requirements. For detailed information, refer to IS 9537 (Part 2) : 1981 Specification for conduits for electrical wiring: Part 2 Rigid steel conduits. 26.30 SP 21 : 2005 1. Scope \u2013 Requirements and methods of tests for circular rigid non-flame propagating and non-threadable plain conduits of insulating materials ended and socket ended. 2. General Requirements\u2014 Provision of IS 9537 (Part:1) 1980 shall apply 3. Classification \u2013 According to mechanical properties as : a) Conduits for light mechanical stresses. b) Conduits for medium mechanical stresses. c) Conduits for heavy mechanical stresses. 4. Dimensions - See Table 1 TABLE 1 DIMENSIONS OF CONDUITS All dimensions in millimetress Nominal Size Outside Tolerance on Inside Diameter, Min Diameter Diameter Outside Diameter Light Medium Heavy (1) (2) (3) (4) (5) (6) 16 16 - 0.3 13.7 13.0 12.2 20 20 - 0.3 17.4 16.9 15.8 25 25 - 0.4 22.1 21.4 20.6 32 32 -0.4 28.6 27.8 26.6 40 40 - 0.4 35.8 35.4 34.4 50 50 - 0.5 45.1 44.3 43.2 63 63 - 0.6 57.0 - - 5. Test a) Bend Test \u2013 Only conduits of sizes16, 20 and 25 shall be subjected to the bending test. After the test, the sample shall show no cracks visible to normal or corrected vision without magnification. b) Compression Test \u2013 The difference between the initial diameter and the diameter of the flattened sample shall not exceed 25 percent of the initial diameter while the compression force is still applied. c) Impact Test \u2013 As given in IS 9537 (Part I) : 1980 d) Collapse Test \u2013 It shall be possible to pass the appropriate gauge, through the conduit fixed to support under its own weight and without any initial speed. Applicable for conduit of sizes 16,0 and 25 only e) Resistance to Heat f) Resistance to Burning g) Electrical Characteristics h) External Influences Note \u2013 For detail requirements refer to the standard For detailed information, refer to IS 9537 (Part 3): 1983. Specification for conduits for electric installations - Part 3 Rigid plain conduits of insulation materials."
    },
    {
      "standard_id": "IS 9537 (Part 3): 1983",
      "title": "CONDUITS FOR ELECTRICAL INSTALLATIONS PART 3 \u2013 RIGID PLAIN CONDUITS OF INSULATING MATERIALS [[PAGE 921]]",
      "scope": "Requirements and methods of tests for pliable self-recovering plain and corrugated conduits of insulating materials.",
      "pages": [
        920,
        921
      ],
      "text": "SUMMARY OF IS 9537 (PART 3) : 1983 CONDUITS FOR ELECTRICAL INSTALLATIONS PART 3 \u2013 RIGID PLAIN CONDUITS OF INSULATING MATERIALS 26.31 SP 21 : 2005 1. Scope \u2013 Requirements and methods of tests for pliable self-recovering plain and corrugated conduits of insulating materials. 2. General Requirements \u2013 Provision s of IS 9537 (Part 1):1980 shall apply. TABLE 1 DIMENSIONS OF THE CONDUITS Nominal size Outside Diameter Tolerance on Inside Diameter , Preferred of Conduit of the Conduit Outside Diameter Min Length when Delivered as Coil (1) (2) (3) (4) (5) mm mm mm mm mm 16 16 - 0.3 10.7 50 and 10020 20 - 0.3 14.1 25 25 - 0.4 18.3 32 32 - 0.4 24.3 50 40 40 - 0.4 31.2 50 50 - 0.5 39.6 2563 63 - 0.6 52.6 3. Classification \u2013 According to mechanical properties: a) Conduits for very light mechanical stresses, b) Conduits for light mechanical stresses, and c) Conduits for medium mechanical stresses. 4. Dimensions \u2013 See Table 1. 5. Tests a) Bending Test \u2013 After the test, the samples shall show no cracks visible to normal or corrected vision without magnification. b) Compression Test \u2013 After the test, the samples shall show no cracks visible to normal or corrected vision without magnification: c) Impact test \u2013 As given in IS 9537 ( Part 1) : 1980 d) Collapse Test \u2013 It shall be possible to pass the appropriate gauge, through theconduit fixed to support under its own weight and without any initial speed. e) Resistance to Heat. f) Resistance to Burning. g) Electrical Characteristics. h) External Influences."
    },
    {
      "standard_id": "IS 9537 (Part 4): 1983",
      "title": "CONDUITS FOR ELECTRICAL INSTALLATIONS PART 4 \u2013 PLIABLE SELF RECOVERING CONDUITS OF INSULATING MATERIALS",
      "scope": "",
      "pages": [
        921,
        922
      ],
      "text": "SUMMARY OF IS 9537 (PART 4) : 1983 CONDUITS FOR ELECTRICAL INSTALLATIONS PART 4 \u2013 PLIABLE SELF RECOVERING CONDUITS OF INSULATING MATERIALS Note \u2013 For details requirements refer to the standard For detailed information, refer to IS 9537 (Part 4) : 1983 Specification for conduits for electrical installations :Part 4 Pliable self- recovering conduits of insulating materials. 26.32 SP 21 : 2005"
    },
    {
      "standard_id": "IS 9537 (Part 5): 2000",
      "title": "CONDUITS FOR ELECTRICAL INSTALLATIONS PART 5 \u2013 PLIABLE CONDUITS OF INSULATING MATERIAL",
      "scope": "This clause of Part 1 of the Standard is applicable except as follows: Addition: This Indian Standard (Part 5) specifies requirements for pliable non-flame propagating plain and corrugated conduits of insulating material. It does not include self- recovering or flexible conduits. This standard also applies to corrugated conduits with a smooth exterior surface.",
      "pages": [
        922,
        923
      ],
