Repository: workbydevansh/bis-standards-recommendation-engine

# BIS Standards Recommendation Engine

Submission-ready prototype for the Bureau of Indian Standards x Sigma Squad AI Hackathon.

The system converts a product description into the top 3-5 relevant BIS standards from **SP 21: Summaries of Indian Standards for Building Materials**. It is deterministic, offline, and designed around the required judging contract.

## Judge Command

```bash
python inference.py --input hidden_private_dataset.json --output team_results.json
```

The output JSON contains:

- `id`
- `retrieved_standards`
- `latency_seconds`

When the input contains `expected_standards`, the field is copied into the output so the provided `eval_script.py` can be run locally.

File: data/index/standards.json (part 52 of 52)
{
      "text": "SUMMARY OF IS 9537 (PART 5) : 2000 CONDUITS FOR ELECTRICAL INSTALLATIONS PART 5 \u2013 PLIABLE CONDUITS OF INSULATING MATERIAL 1. Scope \u2013 This clause of Part 1 of the Standard is applicable except as follows: Addition: This Indian Standard (Part 5) specifies requirements for pliable non-flame propagating plain and corrugated conduits of insulating material. It does not include self- recovering or flexible conduits. This standard also applies to corrugated conduits with a smooth exterior surface. 2. General Requirements \u2013 This clause of Part 1 is applicable 3. General Notes on tests \u2013 This clause of Part 1 is applicable except as follows: Replacement: The minimum total length of conduit to be submitted for all tests is 36 m. Temperature T emperature not Permanent Classification Normally less Than Application Temperature Range Storae and Use and Transport Installation oC oC oC \u2013 45 \u2013 45 \u2013 15 \u2013 15 to + 60 \u2013 25 \u2013 25 \u2013 15 \u2013 15 to + 60 \u2013 5 \u2013 5 \u2013 5 \u2013 5 to + 60 + 90 \u2013 5 \u2013 5 \u2013 5 to 60 1 + 90/\u201325 \u2013 25 \u2013 15 \u2013 15 to + 60 1 1 These types, for use in prefabricated concrete, will temporarity withstand temperatures up to + 900C. Note : Conduits of insulating materials for temperature up to 2000C are under consideration. 4. Classification \u2013 This clause of Part 1 is applicable except as follows: 5.1 (a), (1), 5.1 (a), (3), 5.1 (b), (1), 5.1 (d), (1) 5.1 (d), (2), 5.1 (d), (3), 5.1 (c), (2), 5.1 (f), (2) and 5.1 (g), (1) (i), not applicable. Additional Sub-clause 5.101 According to temperature, given as follows: 5. Classification of tests \u2013 5.1 Types Tests The following shall constitute the type tests: a) Checking of admissions b) Bending test c) Compression d) Impact test e) Collapse test f) Resistance to heat g) Resistance to burning h) Electrical characteristics, and j) External influences 5.1.1 Acceptance Tests The following shall constitue the acceptance tests: a) Checking of dimensions b) Bending test (at room temperature only) c) Compression test d) Collapse test e) Resistance to burning f) Electrical characteristics Note \u2013 For detail requirements refer to the standard For detailed information, refer to IS 9537 (Part 5): 1983. Specification for conduits for electric installations - Part 3 Rigid plain conduits of insulation materials. 26.33 SP 21 : 2005"
    },
    {
      "standard_id": "IS 14772: 2000",
      "title": "GENERAL REQUIREMENTS FOR ENCLOSURES FOR ACCESSORIES FOR HOUSEHOLD AND SIMILAR FIXED ELECTRICAL INSTALLATIONS \u2013 SPECIFICAION",
      "scope": "This standard applies to enclosures or parts of enclosures or parts for accessories with a rated voltage not exceeding 440 V intended for household or similar fixed electrical installatinos, either indoors or outdoors. This standard may be used as a guide for enclosures having a rated vltage up to 100 V . Enclosures complying with this standard are suitable for use, after installation, an ambient temperatures not normally exceeding 35 oC, but occasionally reaching 45oC. For the purpose of this standard the enclosures include surface, flush and semi-flush mounting boxes provided, for electrical accessories, where the cover or cover plate may or may not be part of the accessory. This standard does not apply to enclosures for assemblies containing overcurrent protective devices, not to enclosures of the busbar trunking of luminaires. This standard also applies to boxes intended for the moun",
      "pages": [
        923,
        924,
        925,
        926,
        927
      ],
      "text": "SUMMARY OF IS 14772 : 2000 GENERAL REQUIREMENTS FOR ENCLOSURES FOR ACCESSORIES FOR HOUSEHOLD AND SIMILAR FIXED ELECTRICAL INSTALLATIONS \u2013 SPECIFICAION 1. Scope \u2013 This standard applies to enclosures or parts of enclosures or parts for accessories with a rated voltage not exceeding 440 V intended for household or similar fixed electrical installatinos, either indoors or outdoors. This standard may be used as a guide for enclosures having a rated vltage up to 100 V . Enclosures complying with this standard are suitable for use, after installation, an ambient temperatures not normally exceeding 35 oC, but occasionally reaching 45oC. For the purpose of this standard the enclosures include surface, flush and semi-flush mounting boxes provided, for electrical accessories, where the cover or cover plate may or may not be part of the accessory. This standard does not apply to enclosures for assemblies containing overcurrent protective devices, not to enclosures of the busbar trunking of luminaires. This standard also applies to boxes intended for the mounting or suspension of luminaries. This standard is intended to apply to enclosures for electrical accessories but is also intended to serve as a reference document for other Indian Standards. As enclosures which is an integral part of an electrical accessory and provides protection for that accessory against external influences (for example mechanical impact, ingress of solid objects or water etc) is covered by the relevant standard for such an accessory. (AQL) for lot-by-lot inspection (second revision) 2824 : 1975 Method for determining the comparative tracking index of solid insulating material under moist condition (first revision) 11000 (Part 2/Fire hazard testing: Part 2 Test method, Sec 1) : 1984 method, Section I Glow wire test and guidance 12063 : 1987 Classification of degree of protection provided by enclosures of electrical equipment. 13588 : 1993/Spring operated impact test apparatus IEC 817:1984and calibration 14763 : 2000 conduits for electrical purposes, inside diameters of conduits for electrical installations and thread for conduits and fittings 2. General Requirements 2.1 Enclosures shall be so designed and constructed that, when mounted as for normal use, they ensure adequate electrical and mechanical protection to the parts so enclosed and prevent danger to the user or surroundings. Compliance is checked by carrying out all the relevant tests specified. 3. Classification \u2013 Enclosures are classified according to: 3.1 The nature of their material 3.1.1 Insulating material 3.1.2 Metallic 3.1.3 Composite 3.2 The method of installatino 3.2.1 Flush - type 3.2.2 Semi-flush type 3.2.3 Surface - type 3.3 The Nature of installation 3.3.1 Enclosures flush mounted in : 3.3.1.1 Solid non - combustible walls and ceillilngs: a) Suitable to be placed before the building process (for example not suitable for casting into concrete) b) Suitable to be placed after the building process (for example not suitable for casting into concrete). 3.3.1.2 Solid combustible walls and ceilings 3.3.1.3 Hollow walls, hollow ceillings, furniture, architraves 3.3.1.4 Trunking and ducting 3.3.2 Enclosures surface mounted on : 3.3.2.1 Non-combustible walls and ceilings 3.3.2.2 Combustible walls and/or ceilings and/or 26.34 SP 21 : 2005 furniture 3.4 The temperature range during installation 3.4.1 from \u20135oC to + 60oC 3.4.2 from \u2013 15oC to + 60oC 3.4.3 from \u2013 25oC to + 60oC (see Note) Note \u2013 These tpes aer intended for enclosures to be used nutdoor conditions with a cold climate. 3.5 The maximum temperature during the building process. 3.5.1 +60oC 3.5.2 + 60oC (see Note) Note \u2013 These tpes aer intended for enclosures to be used nutdoor conditions with a cold climate. 3.3 The degree of protection against direct contact and harmful ingress of solid objects and harmful ingress of water. According to IP given in IS 12063. 3.7 The provision for suspension means 3.7.1 Without suspension means 3.7.2 With suspension mens Enclosures intended to provide double or reinforced insulation are under consideration. The time interval between one drop and the next is 30 plus minus 5s. No flashover or breakdown between electrodes shall occur before a total of 50 drops has fallen. Note\u2013 1. Care is taken that the electrodes are clean, correctly shaped and correctly positioned before each test is started. 2. In case of doubt the test is repeated, if necessary, on a new set of samploes. 4. Tests \u2013 4.1 Category of Test \u2013 Tests are classified as type, acceptance and routine test. Table 3 Scheduled of Test (Clause 18.1) Sl. No. Test i) Making ii) Dimensions iii) Protection against electric shock iv) Provision for earthing v) Construction vi) Resistance to ageing, to humid conditinos, ingress of solid objects and to harmful ingress of water vii) Mechanical strenghs viii) Resistance to heat ix) Resistance of insulating material to abnormal heat and fire x) Resistance to rusting xi) Resistance of tracking 4.2 Acceptance test \u2013 The follosing shall constitue the accpetance test: Test Making Protection against electric shock Provision for earthing Construction Resistance to ageing, to humid condition, to ingress of solid objects and to harmful ingress of water Mechanical Strength 4.3 Routine Test Test Protection against electric shock Provision for earthing Note \u2013 For detail requirements refer to the standard For detailed information, refer to IS 14772 : 2000. Specification for conduits for electric installations - Part 3 Rigid plain conduits of insulation materials. SECTION 27 GENERAL 27.2 SP 21 : 2005 CONTENTS Title Page IS 875 : Code of practice for Design loads (Other than Earthquake)for Buildings and Structures (Part-1): 1987 Dead loads \u2014 Unit Weights of Building Materials and stored materials .27.2 27.3 SP 21 : 2005"
    },
    {
      "standard_id": "IS 875 (Part 1): 1987",
      "title": "CODE OF PRACTICE FOR DESIGN LOADS (OTHERTHAN EARTHQUAKE)FORBUILDINGSANDSTRUCTURES, PART-1 DEAD LOADS \u2013 UNIT WEIGHTS OF BUILDING MATERIALS AND STORED MATERIALS.",
      "scope": "Covers unit weight mass of materials, and parts or components in a building that apply to the determination of dead loads in the design of buildings. The unit weight mass of materials that are likely to be stored in a building are also specified in the standard for the purpose of load calculations along with angles internal friction as appropriate.",
      "pages": [
        927,
        928,
        929
      ],
      "text": "SUMMARY OF IS 875 (PART 1) : 1987 CODE OF PRACTICE FOR DESIGN LOADS (OTHERTHAN EARTHQUAKE)FORBUILDINGSANDSTRUCTURES, PART-1 DEAD LOADS \u2013 UNIT WEIGHTS OF BUILDING MATERIALS AND STORED MATERIALS. 1. Scope \u2013 Covers unit weight mass of materials, and parts or components in a building that apply to the determination of dead loads in the design of buildings. The unit weight mass of materials that are likely to be stored in a building are also specified in the standard for the purpose of load calculations along with angles internal friction as appropriate. 2. Building Materials \u2013 Table 1 of the standard gives the unit weight mass of the following materials used in building construction: Acoustical materials Aggregate, coarse Aggregate, organic Asbestos Asbestos cement building pipes Asbestos cement gutters Asbestos cement pressure pipes Asbestos cement sheeting Bitumen Blocks Boards Bricks Brick chips and broken bricks Brick dust (SURKHI) Cast iron, manhole covers Cast iron, manhole frames Cast iron pipes Cement Cement concrete, plain Cement concrete, reinforced Cement concrete pipes Cement concrete, prestressed Cement mortar Cement plaster Cork Expanded metal Felt, bituminous for water-proofing and damp-proofing Foam slag, foundry pumice Glass Gutter, asbestos cement Gypsum Iron Lime Linoleum Mastic asphalt. Masonry brick Masonry stone Metal sheeting, protected galvanized steel sheets and plain. Mortar Pipes Plaster Sheeting Slagwool Soil and gravels Steel sections Stones Tar, coal Thermal Insulation Terra cotta Terrazzo Tiles Timber Water Wood-wool building slabs 3. Building Parts and Components \u2013 Table 2 of the standard gives the unit weights of the following building parts or components: Ceilings Finishing Cement concrete, plain Flooring Cement concrete, reinforced Roofing Damp-proofing Walling Earth filling 27.4 SP 21 : 2005 4. Store and Miscellaneous Materials \u2013 Unit weights of the following store and miscellaneous materials are given in Appendix A of the standard. Agricultural and Chemicals and allied food products materials For detailed information, refer to IS 875 (Part 1) : 1987 Code of practice for design loads (other than earth quake) for building and structures. Part 1 Dead codes - Unit weight of building materials and stread materials. Fuels Metals and alloys Ores Textiles paper and allied materials Manures Miscellaneous materials"
    }
  ]
}
